Repository: AsadKhanJBNU/osc_predictor

# OSC Donor–Acceptor Property Predictor

Predicts **nine** electronic and photovoltaic properties of organic solar cell
donor–acceptor pairs **directly from SMILES** — no DFT and no device measurements
as inputs.

**Try it live:** https://huggingface.co/spaces/AsadWazir/osc_predictor

## About

Selected models from the combined SMILES-only pipeline:

| Property | Description | Selected model | Test *R*² |
|---|---|---|---|
| V_OC | Open-circuit voltage | ElasticNet | 45.8% |
| J_SC | Short-circuit current | ElasticNet | 69.5% |
| PCE | Power conversion efficiency | Ridge | 61.2% |
| HOMO_D | Donor HOMO | k-NN | 18.5% |
| LUMO_D | Donor LUMO | Extra Trees | 39.1% |
| HOMO_A | Acceptor HOMO | k-NN | 52.5% |
| LUMO_A | Acceptor LUMO | ElasticNet | 30.8% |
| Lambda+ | Donor reorganization energy | Extra Trees | 43.0% |
| Lambda- | Acceptor reorganization energy | Extra Trees | 63.8% |

Features are RDKit 2D descriptors, MACCS keys, compact Morgan / AtomPair / Layered
fingerprints (256 bits), and donor–acceptor interaction terms. Device targets are
trained on 2,296 pairs after physical-range filtering of a 2,356-pair literature
corpus. Orbital models use unique-molecule electrochemical labels; λ+ / λ− use
the DFT-labelled Padula–Troisi subset only.

On a 35-pair experimental hold-out (SMILES-pair identity excluded from training),
PCE *R*² = 60.5% (MAE = 2.80%).

## Repository contents

```
.
├── Dataset/                 # Padula–Troisi + OPV-DB + 35-pair hold-out
├── best_models/             # selected model + config for each of 9 targets
├── app.py                   # Gradio predictor
├── utils_featurization.py   # SMILES-only feature builder (must match training)
└── requirements.txt
```

## How to run

```bash
git clone https://github.com/AsadKhanJBNU/osc_predictor.git
cd osc_predictor
pip install -r requirements.txt
python app.py
```

Opens a local Gradio app at `http://127.0.0.1:7860`. Example pairs from the
paper hold-out (PDTBTBO:ITIC, PSFTZ:Y6, D18:BTP-Th) are filled by the buttons.

## Dataset

| File | Contents |
|---|---|
| `Examined_Dataset.csv` | 319 Padula–Troisi pairs (device metrics experimental; orbitals/λ DFT) |
| `Examined_Dataset_1.csv` | OPV-DB literature pairs (device + electrochemical orbitals) |
| `external_test_set.csv` | 35-pair experimental hold-out |
| `Combined_Dataset.csv` | Combined table with split labels |

If you use the Padula–Troisi pairs independently, cite Padula and Troisi (2019),
*Advanced Energy Materials*, [10.1002/aenm.201902463](https://doi.org/10.1002/aenm.201902463).

## Notes and limitations

- Use the models to **screen** donor–acceptor combinations, not to replace
  device fabrication.
- Predictions shrink toward the mean: low values are over-predicted and high
  values are under-predicted. Extreme PCE / *J*_SC estimates are rankings, not
  calibrated device forecasts.
- Hold-out exclusion is at the **pair** SMILES level. A donor or acceptor may
  still appear in training with a different partner.
- HOMO_D is the weakest target (*R*² = 18.5% on the modelling test split).
- λ+ / λ− have no labels on the 35-pair hold-out.

File: Dataset/clean_dataset.csv (part 1 of 4)
PaperLabel,DOI,V_OC,J_SC,PCE,DonorNo,DonorName,DonorSMILES,HOMO_D,LUMO_D,Lambda+,AcceptorNo,AcceptorName,AcceptorSMILES,HOMO_A,LUMO_A,LUMO+1_A,Lambda-,Model1_PCE,Model2_PCE,Model3_PCE
11.0,10.1039/c5cc08484a,0.86,8.82,5.26,1,PTB7-Th,CCOC(=O)c1sc2c(-c3cc4c(-c5ccc(CC)s5)c5sc(-c6sc(-c7cc8c(-c9ccc(CC)s9)c9sc(-c%10sc(-c%11cc%12c(-c%13ccc(CC)s%13)c%13sc(CC)cc%13c(-c%13ccc(CC)s%13)c%12s%11)c%11sc(C(=O)OCC)c(F)c%10%11)cc9c(-c9ccc(CC)s9)c8s7)c7sc(C(=O)OCC)c(F)c67)cc5c(-c5ccc(CC)s5)c4s3)sc(CC)c2c1F,-4.746482,-2.580728,0.093498,23,11_SBF-PDI4,CCn1c(=O)c2ccc3c4ccc5c(=O)n(CC)c(=O)c6cc(-c7ccc8c(c7)-c7ccc(-c9cc%10c(=O)n(CC)c(=O)c%11ccc%12c%13ccc%14c(=O)n(CC)c(=O)c%15ccc(c9c%12c%11%10)c%13c%14%15)cc7C87c8cc(-c9cc%10c(=O)n(CC)c(=O)c%11ccc%12c%13ccc%14c(=O)n(CC)c(=O)c%15ccc(c9c%12c%11%10)c%13c%14%15)ccc8-c8ccc(-c9cc%10c(=O)n(CC)c(=O)c%11ccc%12c%13ccc%14c(=O)n(CC)c(=O)c%15ccc(c9c%12c%11%10)c%13c%14%15)cc87)c(c7ccc(c1=O)c2c37)c4c56,-5.80065095,-3.46917948,-3.45121997,0.045303,5.204331,4.704345,5.003976
30.0,10.1039/c6ta02045c,0.86,8.25,3.37,1,PTB7-Th,CCOC(=O)c1sc2c(-c3cc4c(-c5ccc(CC)s5)c5sc(-c6sc(-c7cc8c(-c9ccc(CC)s9)c9sc(-c%10sc(-c%11cc%12c(-c%13ccc(CC)s%13)c%13sc(CC)cc%13c(-c%13ccc(CC)s%13)c%12s%11)c%11sc(C(=O)OCC)c(F)c%10%11)cc9c(-c9ccc(CC)s9)c8s7)c7sc(C(=O)OCC)c(F)c67)cc5c(-c5ccc(CC)s5)c4s3)sc(CC)c2c1F,-4.746482,-2.580728,0.093498,46,30_tetra-PDI,CCn1c(=O)c2ccc3c4ccc5c(=O)n(CC)c(=O)c6cc(-c7ccc([Si](c8ccc(-c9cc%10c(=O)n(CC)c(=O)c%11ccc%12c%13ccc%14c(=O)n(CC)c(=O)c%15ccc(c9c%12c%11%10)c%13c%14%15)cc8)(c8ccc(-c9cc%10c(=O)n(CC)c(=O)c%11ccc%12c%13ccc%14c(=O)n(CC)c(=O)c%15ccc(c9c%12c%11%10)c%13c%14%15)cc8)c8ccc(-c9cc%10c(=O)n(CC)c(=O)c%11ccc%12c%13ccc%14c(=O)n(CC)c(=O)c%15ccc(c9c%12c%11%10)c%13c%14%15)cc8)cc7)c(c7ccc(c1=O)c2c37)c4c56,-5.9233743,-3.46917948,-3.46591411,0.040442,5.193091,4.451989,4.730417
4.0,10.1021/jacs.6b03562,0.79,17.9,8.11,1,PTB7-Th,CCOC(=O)c1sc2c(-c3cc4c(-c5ccc(CC)s5)c5sc(-c6sc(-c7cc8c(-c9ccc(CC)s9)c9sc(-c%10sc(-c%11cc%12c(-c%13ccc(CC)s%13)c%13sc(CC)cc%13c(-c%13ccc(CC)s%13)c%12s%11)c%11sc(C(=O)OCC)c(F)c%10%11)cc9c(-c9ccc(CC)s9)c8s7)c7sc(C(=O)OCC)c(F)c67)cc5c(-c5ccc(CC)s5)c4s3)sc(CC)c2c1F,-4.746482,-2.580728,0.093498,9,04_TPB,CC(C)n1c(=O)c2ccc3c4ccc5c(=O)n(C(C)C)c(=O)c6c(-c7ccc(-c8c9cc(-c%10cc%11c(=O)n(C(C)C)c(=O)c%12ccc%13c%14ccc%15c(=O)n(C(C)C)c(=O)c%16ccc(c%10c%13c%12%11)c%14c%15%16)sc9c(-c9ccc(-c%10cc%11c%12ccc%13c(=O)n(C(C)C)c(=O)c%14ccc(c%15ccc%16c(=O)n(C(C)C)c(=O)c%10c%16c%15%11)c%12c%14%13)s9)c9cc(-c%10cc%11c%12ccc%13c(=O)n(C(C)C)c(=O)c%14ccc(c%15ccc%16c(=O)n(C(C)C)c(=O)c%10c%16c%15%11)c%12c%14%13)sc89)s7)cc(c7ccc(c1=O)c2c37)c4c56,-5.47248165,-3.50401005,-3.49421395,0.043141,4.962786,5.003674,5.028773
8.0,10.1021/acs.chemmater.5b04570,0.81,12.74,4.76,1,PTB7-Th,CCOC(=O)c1sc2c(-c3cc4c(-c5ccc(CC)s5)c5sc(-c6sc(-c7cc8c(-c9ccc(CC)s9)c9sc(-c%10sc(-c%11cc%12c(-c%13ccc(CC)s%13)c%13sc(CC)cc%13c(-c%13ccc(CC)s%13)c%12s%11)c%11sc(C(=O)OCC)c(F)c%10%11)cc9c(-c9ccc(CC)s9)c8s7)c7sc(C(=O)OCC)c(F)c67)cc5c(-c5ccc(CC)s5)c4s3)sc(CC)c2c1F,-4.746482,-2.580728,0.093498,14,08_alphaPBDT,CCc1ccc(-c2c3cc(-c4cc5c6ccc7c(=O)n(C(C)C)c(=O)c8ccc(c9ccc%10c(=O)n(C(C)C)c(=O)c4c%10c95)c6c87)sc3c(-c3ccc(CC)s3)c3cc(-c4cc5c6ccc7c(=O)n(C(C)C)c(=O)c8ccc(c9ccc%10c(=O)n(C(C)C)c(=O)c4c%10c95)c6c87)sc23)s1,-5.21723886,-3.42945086,-3.40387216,0.070786,5.213072,5.264922,5.300101
8.0,10.1021/acs.chemmater.5b04570,0.77,10.15,3.49,1,PTB7-Th,CCOC(=O)c1sc2c(-c3cc4c(-c5ccc(CC)s5)c5sc(-c6sc(-c7cc8c(-c9ccc(CC)s9)c9sc(-c%10sc(-c%11cc%12c(-c%13ccc(CC)s%13)c%13sc(CC)cc%13c(-c%13ccc(CC)s%13)c%12s%11)c%11sc(C(=O)OCC)c(F)c%10%11)cc9c(-c9ccc(CC)s9)c8s7)c7sc(C(=O)OCC)c(F)c67)cc5c(-c5ccc(CC)s5)c4s3)sc(CC)c2c1F,-4.746482,-2.580728,0.093498,15,08_alphaPPID,CCn1c(=O)c2ccc3c4ccc5c(=O)n(CC)c(=O)c6c(-c7cc8c9c(=O)n(C(C)C)c(=O)c9c9cc(-c%10cc%11c%12ccc%13c(=O)n(CC)c(=O)c%14ccc(c%15ccc%16c(=O)n(CC)c(=O)c%10c%16c%15%11)c%12c%14%13)cc%10c%11c(=O)n(C(C)C)c(=O)c%11c(c7)c8c9%10)cc(c7ccc(c1=O)c2c37)c4c56,-6.00854593,-3.48278517,-3.46917948,0.073345,4.636148,4.156031,4.337127
8.0,10.1021/acs.chemmater.5b04570,0.81,9.8,3.49,1,PTB7-Th,CCOC(=O)c1sc2c(-c3cc4c(-c5ccc(CC)s5)c5sc(-c6sc(-c7cc8c(-c9ccc(CC)s9)c9sc(-c%10sc(-c%11cc%12c(-c%13ccc(CC)s%13)c%13sc(CC)cc%13c(-c%13ccc(CC)s%13)c%12s%11)c%11sc(C(=O)OCC)c(F)c%10%11)cc9c(-c9ccc(CC)s9)c8s7)c7sc(C(=O)OCC)c(F)c67)cc5c(-c5ccc(CC)s5)c4s3)sc(CC)c2c1F,-4.746482,-2.580728,0.093498,16,08_betaPBDT,CCc1ccc(-c2c3cc(-c4cc5c(=O)n(C(C)C)c(=O)c6ccc7c8ccc9c(=O)n(C(C)C)c(=O)c%10ccc(c4c7c65)c8c9%10)sc3c(-c3ccc(CC)s3)c3cc(-c4cc5c(=O)n(C(C)C)c(=O)c6ccc7c8ccc9c(=O)n(C(C)C)c(=O)c%10ccc(c4c7c65)c8c9%10)sc23)s1,-5.46812783,-3.43189988,-3.38999435,0.082072,5.87576,5.88982,5.889949
34.0,10.1039/c6ta04358e,0.85,16.33,7.63,1,PTB7-Th,CCOC(=O)c1sc2c(-c3cc4c(-c5ccc(CC)s5)c5sc(-c6sc(-c7cc8c(-c9ccc(CC)s9)c9sc(-c%10sc(-c%11cc%12c(-c%13ccc(CC)s%13)c%13sc(CC)cc%13c(-c%13ccc(CC)s%13)c%12s%11)c%11sc(C(=O)OCC)c(F)c%10%11)cc9c(-c9ccc(CC)s9)c8s7)c7sc(C(=O)OCC)c(F)c67)cc5c(-c5ccc(CC)s5)c4s3)sc(CC)c2c1F,-4.746482,-2.580728,0.093498,50,34_DICTF,CCC1(CC)c2cc(-c3ccc(C=C4C(=O)c5ccccc5C4=C(C#N)C#N)s3)ccc2-c2ccc(-c3ccc(C=C4C(=O)c5ccccc5C4=C(C#N)C#N)s3)cc21,-5.76554826,-3.32468703,-3.16359563,0.081074,4.382355,4.742119,4.483975
8.0,10.1021/acs.chemmater.5b04570,0.78,9.14,3.2,1,PTB7-Th,CCOC(=O)c1sc2c(-c3cc4c(-c5ccc(CC)s5)c5sc(-c6sc(-c7cc8c(-c9ccc(CC)s9)c9sc(-c%10sc(-c%11cc%12c(-c%13ccc(CC)s%13)c%13sc(CC)cc%13c(-c%13ccc(CC)s%13)c%12s%11)c%11sc(C(=O)OCC)c(F)c%10%11)cc9c(-c9ccc(CC)s9)c8s7)c7sc(C(=O)OCC)c(F)c67)cc5c(-c5ccc(CC)s5)c4s3)sc(CC)c2c1F,-4.746482,-2.580728,0.093498,17,08_betaPPID,CCn1c(=O)c2ccc3c4ccc5c(=O)n(CC)c(=O)c6cc(-c7cc8c9c(=O)n(C(C)C)c(=O)c9c9cc(-c%10cc%11c(=O)n(CC)c(=O)c%12ccc%13c%14ccc%15c(=O)n(CC)c(=O)c%16ccc(c%10c%13c%12%11)c%14c%15%16)cc%10c%11c(=O)n(C(C)C)c(=O)c%11c(c7)c8c9%10)c(c7ccc(c1=O)c2c37)c4c56,-5.92609544,-3.47407753,-3.44332866,0.075588,4.800807,4.42551,4.525355
3.0,10.1021/acs.accounts.5b00199,0.97,13.55,6.08,1,PTB7-Th,CCOC(=O)c1sc2c(-c3cc4c(-c5ccc(CC)s5)c5sc(-c6sc(-c7cc8c(-c9ccc(CC)s9)c9sc(-c%10sc(-c%11cc%12c(-c%13ccc(CC)s%13)c%13sc(CC)cc%13c(-c%13ccc(CC)s%13)c%12s%11)c%11sc(C(=O)OCC)c(F)c%10%11)cc9c(-c9ccc(CC)s9)c8s7)c7sc(C(=O)OCC)c(F)c67)cc5c(-c5ccc(CC)s5)c4s3)sc(CC)c2c1F,-4.746482,-2.580728,0.093498,4,03_3.2b,CCc1ccc(C2(c3ccc(CC)cc3)c3cc4c(cc3-c3sc(-c5cc(CC)c(C=C6C(=O)c7ccccc7C6=C(C#N)C#N)s5)cc32)C(c2ccc(CC)cc2)(c2ccc(CC)cc2)c2cc(-c3sc(C=C5C(=O)c6ccccc6C5=C(C#N)C#N)cc3CC)sc2-4)cc1,-5.20907544,-3.23869905,-3.04767513,0.071026,5.396625,4.948617,5.249843
30.0,10.1039/c6ta02045c,0.8,15.2,8.1,1,PTB7-Th,CCOC(=O)c1sc2c(-c3cc4c(-c5ccc(CC)s5)c5sc(-c6sc(-c7cc8c(-c9ccc(CC)s9)c9sc(-c%10sc(-c%11cc%12c(-c%13ccc(CC)s%13)c%13sc(CC)cc%13c(-c%13ccc(CC)s%13)c%12s%11)c%11sc(C(=O)OCC)c(F)c%10%11)cc9c(-c9ccc(CC)s9)c8s7)c7sc(C(=O)OCC)c(F)c67)cc5c(-c5ccc(CC)s5)c4s3)sc(CC)c2c1F,-4.746482,-2.580728,0.093498,45,30_hPDI4,CC(C)N1C(=O)C2=CC3c4c(c5cc6c(=O)n(C(C)C)c(=O)c7cc8c9c%10c(cc%11c(=O)n(C(C)C)c(=O)c%12cc4c(c5c9c76)c%10c%11%12)C4c5cc6c(=O)n(C(C)C)c(=O)c7cc9c%10c%11c(cc%12c(=O)n(C(C)C)c(=O)c%13cc(c(c5c%10c76)c%11c%12%13)C84)C4c5cc6c(=O)n(C(C)C)c(=O)c7ccc8c%10ccc%11c(=O)n(C(C)C)c(=O)c%12cc(c(c5c8c76)c%10c%11%12)C94)C4C=C5C(=O)N(C(C)C)C(=O)c6ccc7c(c65)c4c3c3c2c(ccc37)C1=O,-6.01507667,-3.67217641,-3.48986013,0.049885,5.589898,5.386185,5.799097
30.0,10.1039/c6ta02045c,0.81,14.5,7.7,1,PTB7-Th,CCOC(=O)c1sc2c(-c3cc4c(-c5ccc(CC)s5)c5sc(-c6sc(-c7cc8c(-c9ccc(CC)s9)c9sc(-c%10sc(-c%11cc%12c(-c%13ccc(CC)s%13)c%13sc(CC)cc%13c(-c%13ccc(CC)s%13)c%12s%11)c%11sc(C(=O)OCC)c(F)c%10%11)cc9c(-c9ccc(CC)s9)c8s7)c7sc(C(=O)OCC)c(F)c67)cc5c(-c5ccc(CC)s5)c4s3)sc(CC)c2c1F,-4.746482,-2.580728,0.093498,44,30_hPDI3,CC(C)n1c(=O)c2ccc3c4ccc5c(=O)n(C(C)C)c(=O)c6cc7c8c9cc%10c(=O)n(C(C)C)c(=O)c%11cc%12c%13c%14cc%15c(=O)n(C(C)C)c(=O)c%16ccc%17c%18ccc%19c(=O)n(C(C)C)c(=O)c%20cc(c%13c%13cc%21c(=O)n(C(C)C)c(=O)c%22cc(c8c8cc(c1=O)c2c3c8c7c4c56)c1c9c(c%10%11)c%12c%13c1c%22%21)c(c%18c%19%20)c%14c%17c%16%15,-5.99847772,-3.63353625,-3.37475597,0.061671,5.775342,5.484603,5.753665
30.0,10.1039/c6ta02045c,0.94,12.48,6.48,1,PTB7-Th,CCOC(=O)c1sc2c(-c3cc4c(-c5ccc(CC)s5)c5sc(-c6sc(-c7cc8c(-c9ccc(CC)s9)c9sc(-c%10sc(-c%11cc%12c(-c%13ccc(CC)s%13)c%13sc(CC)cc%13c(-c%13ccc(CC)s%13)c%12s%11)c%11sc(C(=O)OCC)c(F)c%10%11)cc9c(-c9ccc(CC)s9)c8s7)c7sc(C(=O)OCC)c(F)c67)cc5c(-c5ccc(CC)s5)c4s3)sc(CC)c2c1F,-4.746482,-2.580728,0.093498,43,30_FPDI-T,CC(C)n1c(=O)c2ccc3c4ccc5c(=O)n(C(C)C)c(=O)c6cc7c8c(sc9c%10cc%11c(=O)n(C(C)C)c(=O)c%12ccc%13c%14ccc%15c(=O)n(C(C)C)c(=O)c%16cc(c98)c(c%14c%15%16)c%10c%13c%12%11)c8cc(c1=O)c2c3c8c7c4c56,-6.07167635,-3.40550484,-3.29121702,0.078526,4.644763,5.199087,4.83127
6.0,10.1039/c5ra26777c,0.8,10.63,4.34,1,PTB7-Th,CCOC(=O)c1sc2c(-c3cc4c(-c5ccc(CC)s5)c5sc(-c6sc(-c7cc8c(-c9ccc(CC)s9)c9sc(-c%10sc(-c%11cc%12c(-c%13ccc(CC)s%13)c%13sc(CC)cc%13c(-c%13ccc(CC)s%13)c%12s%11)c%11sc(C(=O)OCC)c(F)c%10%11)cc9c(-c9ccc(CC)s9)c8s7)c7sc(C(=O)OCC)c(F)c67)cc5c(-c5ccc(CC)s5)c4s3)sc(CC)c2c1F,-4.746482,-2.580728,0.093498,11,06_2c,CC(C)n1c(=O)c2ccc3c4ccc5c(=O)n(C6CCCCC6n6c(=O)c7ccc8c9ccc%10c(=O)n(C(C)C)c(=O)c%11ccc(c%12ccc(c6=O)c7c8%12)c9c%10%11)c(=O)c6ccc(c7ccc(c1=O)c2c37)c4c56,-5.94459918,-3.41938265,-3.4144846,0.076581,5.354376,5.553442,5.532902
37.0,10.1039/c5sc04956c,0.93,7.68,3.89,1,PTB7-Th,CCOC(=O)c1sc2c(-c3cc4c(-c5ccc(CC)s5)c5sc(-c6sc(-c7cc8c(-c9ccc(CC)s9)c9sc(-c%10sc(-c%11cc%12c(-c%13ccc(CC)s%13)c%13sc(CC)cc%13c(-c%13ccc(CC)s%13)c%12s%11)c%11sc(C(=O)OCC)c(F)c%10%11)cc9c(-c9ccc(CC)s9)c8s7)c7sc(C(=O)OCC)c(F)c67)cc5c(-c5ccc(CC)s5)c4s3)sc(CC)c2c1F,-4.746482,-2.580728,0.093498,52,37_Ph2a,CC(C)n1c(=O)c2ccc3c4ccc5c(=O)n(C(C)C)c(=O)c6cc7c8c(ccc9c%10cc%11c(=O)n(C(C)C)c(=O)c%12ccc%13c%14ccc%15c(=O)n(C(C)C)c(=O)c%16cc(c98)c(c%14c%15%16)c%10c%13c%12%11)c8cc(c1=O)c2c3c8c7c4c56,-5.98106243,-3.37448386,-3.29421027,0.079053,5.157981,5.659835,5.339809
3.0,10.1021/acs.accounts.5b00199,0.91,11.7,5.44,1,PTB7-Th,CCOC(=O)c1sc2c(-c3cc4c(-c5ccc(CC)s5)c5sc(-c6sc(-c7cc8c(-c9ccc(CC)s9)c9sc(-c%10sc(-c%11cc%12c(-c%13ccc(CC)s%13)c%13sc(CC)cc%13c(-c%13ccc(CC)s%13)c%12s%11)c%11sc(C(=O)OCC)c(F)c%10%11)cc9c(-c9ccc(CC)s9)c8s7)c7sc(C(=O)OCC)c(F)c67)cc5c(-c5ccc(CC)s5)c4s3)sc(CC)c2c1F,-4.746482,-2.580728,0.093498,33,03_1.6,CC(C)n1c(=O)c2ccc3c4ccc5c(=O)n(C(C)C)c(=O)c6cc(-c7ccc(C(=C(c8ccc(-c9cc%10c(=O)n(C(C)C)c(=O)c%11ccc%12c%13ccc%14c(=O)n(C(C)C)c(=O)c%15ccc(c9c%12c%11%10)c%13c%14%15)cc8)c8ccc(-c9cc%10c(=O)n(C(C)C)c(=O)c%11ccc%12c%13ccc%14c(=O)n(C(C)C)c(=O)c%15ccc(c9c%12c%11%10)c%13c%14%15)cc8)c8ccc(-c9cc%10c(=O)n(C(C)C)c(=O)c%11ccc%12c%13ccc%14c(=O)n(C(C)C)c(=O)c%15ccc(c9c%12c%11%10)c%13c%14%15)cc8)cc7)c(c7ccc(c1=O)c2c37)c4c56,-5.70649956,-3.42428069,-3.40849809,0.045958,5.823383,5.679588,5.793385
3.0,10.1021/acs.accounts.5b00199,0.796,13.5,5.94,1,PTB7-Th,CCOC(=O)c1sc2c(-c3cc4c(-c5ccc(CC)s5)c5sc(-c6sc(-c7cc8c(-c9ccc(CC)s9)c9sc(-c%10sc(-c%11cc%12c(-c%13ccc(CC)s%13)c%13sc(CC)cc%13c(-c%13ccc(CC)s%13)c%12s%11)c%11sc(C(=O)OCC)c(F)c%10%11)cc9c(-c9ccc(CC)s9)c8s7)c7sc(C(=O)OCC)c(F)c67)cc5c(-c5ccc(CC)s5)c4s3)sc(CC)c2c1F,-4.746482,-2.580728,0.093498,32,03_1.4,CC(C)n1c(=O)c2ccc3c4ccc5c(=O)n(C(C)C)c(=O)c6cc7c8c9cc%10c(=O)n(C(C)C)c(=O)c%11ccc%12c%13ccc%14c(=O)n(C(C)C)c(=O)c%15cc(c8c8cc(c1=O)c2c3c8c7c4c56)c(c%13c%14%15)c9c%12c%11%10,-5.96908942,-3.56496356,-3.16386774,0.082953,5.483429,5.429086,5.49979
3.0,10.1021/acs.accounts.5b00199,0.8,11.98,5.73,1,PTB7-Th,CCOC(=O)c1sc2c(-c3cc4c(-c5ccc(CC)s5)c5sc(-c6sc(-c7cc8c(-c9ccc(CC)s9)c9sc(-c%10sc(-c%11cc%12c(-c%13ccc(CC)s%13)c%13sc(CC)cc%13c(-c%13ccc(CC)s%13)c%12s%11)c%11sc(C(=O)OCC)c(F)c%10%11)cc9c(-c9ccc(CC)s9)c8s7)c7sc(C(=O)OCC)c(F)c67)cc5c(-c5ccc(CC)s5)c4s3)sc(CC)c2c1F,-4.746482,-2.580728,0.093498,30,03_1.2,CC(C)n1c(=O)c2ccc3c4ccc5c(=O)n(C(C)C)c(=O)c6cc(-c7cc8c(=O)n(C(C)C)c(=O)c9ccc%10c%11ccc%12c(=O)n(C(C)C)c(=O)c%13ccc(c7c%10c98)c%11c%12%13)c(c7ccc(c1=O)c2c37)c4c56,-5.94514341,-3.59870567,-3.43189988,0.092942,5.045504,5.255949,5.156682
30.0,10.1039/c6ta02045c,0.92,11.19,5.59,1,PTB7-Th,CCOC(=O)c1sc2c(-c3cc4c(-c5ccc(CC)s5)c5sc(-c6sc(-c7cc8c(-c9ccc(CC)s9)c9sc(-c%10sc(-c%11cc%12c(-c%13ccc(CC)s%13)c%13sc(CC)cc%13c(-c%13ccc(CC)s%13)c%12s%11)c%11sc(C(=O)OCC)c(F)c%10%11)cc9c(-c9ccc(CC)s9)c8s7)c7sc(C(=O)OCC)c(F)c67)cc5c(-c5ccc(CC)s5)c4s3)sc(CC)c2c1F,-4.746482,-2.580728,0.093498,58,30_FPDI-Se,CC(C)n1c(=O)c2ccc3c4ccc5c(=O)n(C(C)C)c(=O)c6cc7c8c([se]c9c%10cc%11c(=O)n(C(C)C)c(=O)c%12ccc%13c%14ccc%15c(=O)n(C(C)C)c(=O)c%16cc(c98)c(c%14c%15%16)c%10c%13c%12%11)c8cc(c1=O)c2c3c8c7c4c56,-6.03684577,-3.38890589,-3.28631897,0.07966,4.776153,5.250927,4.964484
30.0,10.1039/c6ta02045c,0.92,8.71,3.2,1,PTB7-Th,CCOC(=O)c1sc2c(-c3cc4c(-c5ccc(CC)s5)c5sc(-c6sc(-c7cc8c(-c9ccc(CC)s9)c9sc(-c%10sc(-c%11cc%12c(-c%13ccc(CC)s%13)c%13sc(CC)cc%13c(-c%13ccc(CC)s%13)c%12s%11)c%11sc(C(=O)OCC)c(F)c%10%11)cc9c(-c9ccc(CC)s9)c8s7)c7sc(C(=O)OCC)c(F)c67)cc5c(-c5ccc(CC)s5)c4s3)sc(CC)c2c1F,-4.746482,-2.580728,0.093498,59,30_FPDI-F,CC(C)n1c(=O)c2ccc3c4ccc5c(=O)n(C(C)C)c(=O)c6cc7c8c(oc9c%10cc%11c(=O)n(C(C)C)c(=O)c%12ccc%13c%14ccc%15c(=O)n(C(C)C)c(=O)c%16cc(c98)c(c%14c%15%16)c%10c%13c%12%11)c8cc(c1=O)c2c3c8c7c4c56,-6.10623481,-3.43135565,-3.2533932,0.075161,5.235128,5.353127,5.271703
18.0,10.1021/acs.chemmater.6b00131,0.88,10.6,5.0,1,PTB7-Th,CCOC(=O)c1sc2c(-c3cc4c(-c5ccc(CC)s5)c5sc(-c6sc(-c7cc8c(-c9ccc(CC)s9)c9sc(-c%10sc(-c%11cc%12c(-c%13ccc(CC)s%13)c%13sc(CC)cc%13c(-c%13ccc(CC)s%13)c%12s%11)c%11sc(C(=O)OCC)c(F)c%10%11)cc9c(-c9ccc(CC)s9)c8s7)c7sc(C(=O)OCC)c(F)c67)cc5c(-c5ccc(CC)s5)c4s3)sc(CC)c2c1F,-4.746482,-2.580728,0.093498,61,18_CBM,CC(C)n1c2cc(-c3ccc(C=C(C#N)C#N)c4nsnc34)ccc2c2ccc(-c3ccc(C=C(C#N)C#N)c4nsnc34)cc21,-6.10841172,-3.64768617,-3.4833294,0.08842,5.078368,4.941311,5.073927
18.0,10.1021/acs.chemmater.6b00131,0.66,11.9,4.8,1,PTB7-Th,CCOC(=O)c1sc2c(-c3cc4c(-c5ccc(CC)s5)c5sc(-c6sc(-c7cc8c(-c9ccc(CC)s9)c9sc(-c%10sc(-c%11cc%12c(-c%13ccc(CC)s%13)c%13sc(CC)cc%13c(-c%13ccc(CC)s%13)c%12s%11)c%11sc(C(=O)OCC)c(F)c%10%11)cc9c(-c9ccc(CC)s9)c8s7)c7sc(C(=O)OCC)c(F)c67)cc5c(-c5ccc(CC)s5)c4s3)sc(CC)c2c1F,-4.746482,-2.580728,0.093498,68,18_CDTBM,CCC1(CC)c2cc(-c3ccc(C=C(C#N)C#N)c4nsnc34)sc2-c2sc(-c3ccc(C=C(C#N)C#N)c4nsnc34)cc21,-5.78133087,-3.89667034,-3.46727468,0.097741,5.070645,5.210962,5.334107
18.0,10.1021/acs.chemmater.6b00131,0.88,11.2,5.0,1,PTB7-Th,CCOC(=O)c1sc2c(-c3cc4c(-c5ccc(CC)s5)c5sc(-c6sc(-c7cc8c(-c9ccc(CC)s9)c9sc(-c%10sc(-c%11cc%12c(-c%13ccc(CC)s%13)c%13sc(CC)cc%13c(-c%13ccc(CC)s%13)c%12s%11)c%11sc(C(=O)OCC)c(F)c%10%11)cc9c(-c9ccc(CC)s9)c8s7)c7sc(C(=O)OCC)c(F)c67)cc5c(-c5ccc(CC)s5)c4s3)sc(CC)c2c1F,-4.746482,-2.580728,0.093498,70,18_FBM,CCC1(CC)c2cc(-c3ccc(C=C(C#N)C#N)c4nsnc34)ccc2-c2ccc(-c3ccc(C=C(C#N)C#N)c4nsnc34)cc21,-6.16419506,-3.65965918,-3.49747932,0.089254,4.71368,4.87555,4.736668
20.0,10.1039/c6ta00612d,0.83,9.53,3.05,1,PTB7-Th,CCOC(=O)c1sc2c(-c3cc4c(-c5ccc(CC)s5)c5sc(-c6sc(-c7cc8c(-c9ccc(CC)s9)c9sc(-c%10sc(-c%11cc%12c(-c%13ccc(CC)s%13)c%13sc(CC)cc%13c(-c%13ccc(CC)s%13)c%12s%11)c%11sc(C(=O)OCC)c(F)c%10%11)cc9c(-c9ccc(CC)s9)c8s7)c7sc(C(=O)OCC)c(F)c67)cc5c(-c5ccc(CC)s5)c4s3)sc(CC)c2c1F,-4.746482,-2.580728,0.093498,71,20_IDT-IC,CCc1ccc(C2(c3ccc(CC)cc3)c3cc4c(cc3-c3sc(C=C5C(=O)c6ccccc6C5=C(C#N)C#N)cc32)C(c2ccc(CC)cc2)(c2ccc(CC)cc2)c2cc(C=C3C(=O)c5ccccc5C3=C(C#N)C#N)sc2-4)cc1,-5.63330093,-3.40006256,-3.00604171,0.093674,6.73425,6.559637,6.883084
20.0,10.1039/c6ta00612d,0.94,14.49,6.25,1,PTB7-Th,CCOC(=O)c1sc2c(-c3cc4c(-c5ccc(CC)s5)c5sc(-c6sc(-c7cc8c(-c9ccc(CC)s9)c9sc(-c%10sc(-c%11cc%12c(-c%13ccc(CC)s%13)c%13sc(CC)cc%13c(-c%13ccc(CC)s%13)c%12s%11)c%11sc(C(=O)OCC)c(F)c%10%11)cc9c(-c9ccc(CC)s9)c8s7)c7sc(C(=O)OCC)c(F)c67)cc5c(-c5ccc(CC)s5)c4s3)sc(CC)c2c1F,-4.746482,-2.580728,0.093498,72,20_IDTIDT-IC,CCc1ccc(C2(c3ccc(CC)cc3)c3cc4c(cc3-c3sc(C=C5C(=O)c6ccccc6C5=C(C#N)C#N)cc32)C(c2ccc(CC)cc2)(c2ccc(CC)cc2)c2c-4sc3c4c(sc23)-c2cc3c(cc2C4(c2ccc(CC)cc2)c2ccc(CC)cc2)-c2sc(C=C4C(=O)c5ccccc5C4=C(C#N)C#N)cc2C3(c2ccc(CC)cc2)c2ccc(CC)cc2)cc1,-5.12744128,-3.13012562,-2.99189179,0.051001,5.161632,5.199841,5.339196
14.0,10.1002/aenm.201500032,0.87,9.74,3.8,1,PTB7-Th,CCOC(=O)c1sc2c(-c3cc4c(-c5ccc(CC)s5)c5sc(-c6sc(-c7cc8c(-c9ccc(CC)s9)c9sc(-c%10sc(-c%11cc%12c(-c%13ccc(CC)s%13)c%13sc(CC)cc%13c(-c%13ccc(CC)s%13)c%12s%11)c%11sc(C(=O)OCC)c(F)c%10%11)cc9c(-c9ccc(CC)s9)c8s7)c7sc(C(=O)OCC)c(F)c67)cc5c(-c5ccc(CC)s5)c4s3)sc(CC)c2c1F,-4.746482,-2.580728,0.093498,42,14_TP-PDI,CC(C)n1c(=O)c2cc(-c3ccccc3)c3c4c(-c5ccccc5)cc5c(=O)n(C(C)C)c(=O)c6cc(-c7ccccc7)c(c7c(-c8ccccc8)cc(c1=O)c2c37)c4c56,-5.53071401,-3.25039994,-1.89010281,0.126621,2.977627,3.912676,3.626223
31.0,10.1039/c6ta04232e,0.83,13.12,5.65,1,PTB7-Th,CCOC(=O)c1sc2c(-c3cc4c(-c5ccc(CC)s5)c5sc(-c6sc(-c7cc8c(-c9ccc(CC)s9)c9sc(-c%10sc(-c%11cc%12c(-c%13ccc(CC)s%13)c%13sc(CC)cc%13c(-c%13ccc(CC)s%13)c%12s%11)c%11sc(C(=O)OCC)c(F)c%10%11)cc9c(-c9ccc(CC)s9)c8s7)c7sc(C(=O)OCC)c(F)c67)cc5c(-c5ccc(CC)s5)c4s3)sc(CC)c2c1F,-4.746482,-2.580728,0.093498,47,31_BPDI3,CC(C)n1c(=O)c2ccc3c4ccc5c(=O)n(C(C)C)c(=O)c6cc(-c7cc(-c8cc9c(=O)n(C(C)C)c(=O)c%10ccc%11c%12ccc%13c(=O)n(C(C)C)c(=O)c%14ccc(c8c%11c%109)c%12c%13%14)cc(-c8cc9c(=O)n(C(C)C)c(=O)c%10ccc%11c%12ccc%13c(=O)n(C(C)C)c(=O)c%14ccc(c8c%11c%109)c%12c%13%14)c7)c(c7ccc(c1=O)c2c37)c4c56,-5.97942975,-3.52333014,-3.52224168,0.059547,5.349589,5.258093,5.337075
16.0,10.1039/c5ra17715d,0.76,8.8,3.9,2,P3HT,CCc1ccsc1-c1cc(CC)c(-c2sccc2CC)s1,-5.527721,-1.026958,0.488904,62,16_M10,C(#Cc1c(-c2ccccc2)c2n(c1-c1ccccc1)[Zn]1(n3c(c(-c4ccccc4)c(C#Cc4ccccc4)c3-c3ccccc3)[N]2)n2c(c(-c3ccccc3)c(C#Cc3ccccc3)c2-c2ccccc2)[N]c2c(-c3ccccc3)c(C#Cc3ccccc3)c(-c3ccccc3)n21)c1ccccc1,-4.92444435,-2.83569844,-2.77583339,0.087281,4.048802,3.416111,3.845589
13.0,10.1039/c5ta09171c,0.89,5.91,3.0,2,P3HT,CCc1ccsc1-c1cc(CC)c(-c2sccc2CC)s1,-5.527721,-1.026958,0.488904,41,13_DPP-PHt2,CCN1C(=O)c2ccc(C#Cc3ccc(C4=C5C(=O)N(CC)C(c6ccc(C#Cc7ccc8c(c7)C(=O)N(CC)C8=O)s6)=C5C(=O)N4CC)s3)cc2C1=O,-5.18839479,-3.07379806,-2.52167905,0.103935,4.675211,4.14298,4.536834
16.0,10.1039/c5ra17715d,0.94,6.5,3.7,2,P3HT,CCc1ccsc1-c1cc(CC)c(-c2sccc2CC)s1,-5.527721,-1.026958,0.488904,63,16_M18,CCN1C(=O)c2ccc(C=Cc3ccc(C=Cc4ccc5c(c4)C(=O)N(CC)C5=O)c4nsnc34)cc2C1=O,-5.73942533,-3.13175831,-2.26453146,0.134829,2.036676,3.167234,2.459042
32.0,10.1039/c5ee03481g,1.14,8.29,5.1,2,P3HT,CCc1ccsc1-c1cc(CC)c(-c2sccc2CC)s1,-5.527721,-1.026958,0.488904,48,32_SFDPPB4,CCN1C(=O)C2=C(c3ccc(-c4ccc5c(c4)-c4cc(-c6ccc(C7=C8C(=O)N(CC)C(c9ccc(-c%10ccccc%10)s9)=C8C(=O)N7CC)s6)ccc4C54c5ccc(-c6ccc(C7=C8C(=O)N(CC)C(c9ccc(-c%10ccccc%10)s9)=C8C(=O)N7CC)s6)cc5-c5cc(-c6ccc(C7=C8C(=O)N(CC)C(c9ccc(-c%10ccccc%10)s9)=C8C(=O)N7CC)s6)ccc54)s3)N(CC)C(=O)C2=C1c1ccc(-c2ccccc2)s1,-4.78947588,-2.60739492,-2.59569402,0.028962,3.193538,3.297589,3.199648
3.0,10.1021/acs.accounts.5b00199,0.73,14.1,6.38,2,P3HT,CCc1ccsc1-c1cc(CC)c(-c2sccc2CC)s1,-5.527721,-1.026958,0.488904,8,03_3.7a,CCN1C(=O)C(=Cc2ccc(-c3cc4c(s3)-c3cc5c(cc3C4(CC)CC)-c3sc(-c4ccc(C=C6SC(=S)N(CC)C6=O)c6nsnc46)cc3C5(CC)CC)c3nsnc23)SC1=S,-5.23302146,-3.31189767,-3.11189399,0.086571,4.661593,4.885421,4.885178
40.0,10.1039/c5ee02477c,0.84,8.91,5.04,2,P3HT,CCc1ccsc1-c1cc(CC)c(-c2sccc2CC)s1,-5.527721,-1.026958,0.488904,56,40_IDT-2BR,CCc1ccc(C2(c3ccc(CC)cc3)c3cc4c(cc3-c3sc(-c5ccc(C=C6SC(=S)NC6=O)c6nsnc56)cc32)C(c2ccc(CC)cc2)(c2ccc(CC)cc2)c2cc(-c3ccc(C=C5SC(=S)N(CC)C5=O)c5nsnc35)sc2-4)cc1,-5.20145625,-3.32468703,-3.11733627,0.052915,5.209871,5.289735,5.382464
35.0,10.1039/c6cc03730e,1.18,5.17,3.86,2,P3HT,CCc1ccsc1-c1cc(CC)c(-c2sccc2CC)s1,-5.527721,-1.026958,0.488904,51,35_4D,CCN1C(=O)C2=C(c3ccc(-c4ccc(C(=C(c5ccc(-c6ccc(C7=C8C(=O)N(CC)C(c9cccs9)=C8C(=O)N7CC)s6)cc5)c5ccc(-c6ccc(C7=C8C(=O)N(CC)C(c9cccs9)=C8C(=O)N7CC)s6)cc5)c5ccc(-c6ccc(C7=C8C(=O)N(CC)C(c9cccs9)=C8C(=O)N7CC)s6)cc5)cc4)s3)N(CC)C(=O)C2=C1c1cccs1,-4.81260556,-2.65800809,-2.58480947,0.07161,3.669043,3.586124,3.653245
3.0,10.1021/acs.accounts.5b00199,1.22,4.29,3.05,2,P3HT,CCc1ccsc1-c1cc(CC)c(-c2sccc2CC)s1,-5.527721,-1.026958,0.488904,38,03_2.5,CCC1c2ccccc2-c2cc3c4cccc5c4c(c3cc21)c1cccc2c3cc4c(cc3c5c21)C(CC)c1ccccc1-4,-5.00607851,-2.52222328,-0.88736327,0.103336,0.358695,1.565442,0.878543
3.0,10.1021/acs.accounts.5b00199,0.82,7.95,4.11,2,P3HT,CCc1ccsc1-c1cc(CC)c(-c2sccc2CC)s1,-5.527721,-1.026958,0.488904,39,03_3.1,CCN1C(=O)C(=Cc2ccc(-c3ccc4c(c3)C(CC)(CC)c3cc(-c5ccc(C=C6SC(=S)N(CC)C6=O)c6nsnc56)ccc3-4)c3nsnc23)SC1=S,-5.67030842,-3.22672604,-3.08114513,0.107873,4.168617,4.537057,4.310143
23.0,10.1021/acs.chemmater.5b04339,1.1,6.96,3.63,2,P3HT,CCc1ccsc1-c1cc(CC)c(-c2sccc2CC)s1,-5.527721,-1.026958,0.488904,75,23_M10,CCN1C(=O)C2=C(c3ccc(-c4ccc5c(c4)-c4cc(-c6ccc(C7=C8C(=O)N(CC)C(c9cccs9)=C8C(=O)N7CC)s6)ccc4-c4ccc(-c6ccc(C7=C8C(=O)N(CC)C(c9cccs9)=C8C(=O)N7CC)s6)cc4-c4cc(-c6ccc(C7=C8C(=O)N(CC)C(c9cccs9)=C8C(=O)N7CC)s6)ccc4-5)s3)N(CC)C(=O)C2=C1c1cccs1,-4.8920628,-2.64413029,-2.63923224,0.037048,4.231916,3.944511,4.097491
3.0,10.1021/acs.accounts.5b00199,1.03,5.7,3.08,2,P3HT,CCc1ccsc1-c1cc(CC)c(-c2sccc2CC)s1,-5.527721,-1.026958,0.488904,20,03_3.3,CCN1C(=O)C(=Cc2ccc(-c3ccc4c(c3)C(CC)(CC)c3cc(-c5ccc(C=C6SC(=S)N(CC)C6=O)s5)ccc3-4)s2)SC1=S,-5.57153109,-2.86127714,-2.66970899,0.128644,3.165502,3.701946,3.240712
3.0,10.1021/acs.accounts.5b00199,1.18,5.35,3.17,2,P3HT,CCc1ccsc1-c1cc(CC)c(-c2sccc2CC)s1,-5.527721,-1.026958,0.488904,6,03_3.5,CCN1C(=O)C2=C(c3ccc(-c4ccc5c(c4)C(CC)(CC)c4cc(-c6ccc(C7=C8C(=O)N(CC)C(c9ccc(-c%10ccccc%10)s9)=C8C(=O)N7CC)s6)ccc4-5)s3)N(CC)C(=O)C2=C1c1ccc(-c2ccccc2)s1,-4.76008759,-2.58916329,-2.46181401,0.068483,3.958547,4.311283,4.307788
33.0,10.1038/ncomms11585,0.76,12.1,6.0,2,P3HT,CCc1ccsc1-c1cc(CC)c(-c2sccc2CC)s1,-5.527721,-1.026958,0.488904,49,33_EH-IDTBR,C=c1c(=Cc2ccc(-c3cc4c(s3)-c3cc5c(cc3C4(CC)CC)-c3sc(-c4ccc(C=c6sc(=S)n(CC)c6=C)c6nsnc46)cc3C5(CC)CC)c3nsnc23)sc(=S)n1CC,-4.86947735,-2.95352373,-2.77175168,0.069661,4.520809,4.807759,4.778901
9.0,10.1021/jacs.5b11149,0.95,11.55,7.39,3,PDBT-T1,CCc1ccc(-c2c3sc4cc(-c5cc(-c6sc(-c7ccc(-c8cc9sc%10c(-c%11ccc(CC)s%11)c%11c(sc%12cc(-c%13cc(-c%14sc(-c%15ccc(-c%16cc%17sc%18c(-c%19ccc(CC)s%19)c%19c(sc%20cc(-c%21cc(-c%22scc%23c%22C(=O)c%22c(CC)sc(CC)c%22C%23=O)cs%21)sc%20%19)c(-c%19ccc(CC)s%19)c%18c%17s%16)s%15)c%15c%14C(=O)c%14c(CC)sc(CC)c%14C%15=O)cs%13)sc%12%11)c(-c%11ccc(CC)s%11)c%10c9s8)s7)c7c6C(=O)c6c(CC)sc(CC)c6C7=O)cs5)sc4c3c(-c3ccc(CC)s3)c3sc4cc(-c5cccs5)sc4c23)s1,-4.968527,-2.442494,0.04873,18,09_SdIPBI-Se,CC(C)n1c(=O)c2ccc3c4c(-c5cc6c(=O)n(C(C)C)c(=O)c7cc8[se]c9cc%10c(=O)n(C(C)C)c(=O)c%11ccc%12c5c(c67)c8c9c%12c%11%10)cc5c(=O)n(C(C)C)c(=O)c6cc7[se]c8cc(c1=O)c2c3c8c7c4c56,-6.13099717,-3.52360225,-3.42890663,0.098559,7.41129,7.683371,7.576641
17.0,10.1021/jacs.6b02004,0.88,16.17,9.3,3,PDBT-T1,CCc1ccc(-c2c3sc4cc(-c5cc(-c6sc(-c7ccc(-c8cc9sc%10c(-c%11ccc(CC)s%11)c%11c(sc%12cc(-c%13cc(-c%14sc(-c%15ccc(-c%16cc%17sc%18c(-c%19ccc(CC)s%19)c%19c(sc%20cc(-c%21cc(-c%22scc%23c%22C(=O)c%22c(CC)sc(CC)c%22C%23=O)cs%21)sc%20%19)c(-c%19ccc(CC)s%19)c%18c%17s%16)s%15)c%15c%14C(=O)c%14c(CC)sc(CC)c%14C%15=O)cs%13)sc%12%11)c(-c%11ccc(CC)s%11)c%10c9s8)s7)c7c6C(=O)c6c(CC)sc(CC)c6C7=O)cs5)sc4c3c(-c3ccc(CC)s3)c3sc4cc(-c5cccs5)sc4c23)s1,-4.968527,-2.442494,0.04873,67,17_ITIC-Th,CCc1ccc(C2(c3ccc(CC)s3)c3cc4c(cc3-c3sc5cc(C=C6C(=O)c7ccccc7C6=C(C#N)C#N)sc5c32)C(c2ccc(CC)s2)(c2ccc(CC)s2)c2c-4sc3cc(C=C4C(=O)c5ccccc5C4=C(C#N)C#N)sc23)s1,-5.47683547,-3.34536768,-3.06971635,0.078739,9.110605,8.979436,9.370147
3.0,10.1021/acs.accounts.5b00199,0.9,11.98,6.9,3,PDBT-T1,CCc1ccc(-c2c3sc4cc(-c5cc(-c6sc(-c7ccc(-c8cc9sc%10c(-c%11ccc(CC)s%11)c%11c(sc%12cc(-c%13cc(-c%14sc(-c%15ccc(-c%16cc%17sc%18c(-c%19ccc(CC)s%19)c%19c(sc%20cc(-c%21cc(-c%22scc%23c%22C(=O)c%22c(CC)sc(CC)c%22C%23=O)cs%21)sc%20%19)c(-c%19ccc(CC)s%19)c%18c%17s%16)s%15)c%15c%14C(=O)c%14c(CC)sc(CC)c%14C%15=O)cs%13)sc%12%11)c(-c%11ccc(CC)s%11)c%10c9s8)s7)c7c6C(=O)c6c(CC)sc(CC)c6C7=O)cs5)sc4c3c(-c3ccc(CC)s3)c3sc4cc(-c5cccs5)sc4c23)s1,-4.968527,-2.442494,0.04873,31,03_1.3,CC(C)n1c(=O)c2ccc3c4c(-c5cc6c(=O)n(C(C)C)c(=O)c7cc8sc9cc%10c(=O)n(C(C)C)c(=O)c%11ccc%12c5c(c67)c8c9c%12c%11%10)cc5c(=O)n(C(C)C)c(=O)c6cc7sc8cc(c1=O)c2c3c8c7c4c56,-6.18759685,-3.55026941,-3.45856704,0.099157,7.016999,7.394692,7.24583
38.0,10.1021/jacs.6b04368,1.001,12.53,8.98,3,PDBT-T1,CCc1ccc(-c2c3sc4cc(-c5cc(-c6sc(-c7ccc(-c8cc9sc%10c(-c%11ccc(CC)s%11)c%11c(sc%12cc(-c%13cc(-c%14sc(-c%15ccc(-c%16cc%17sc%18c(-c%19ccc(CC)s%19)c%19c(sc%20cc(-c%21cc(-c%22scc%23c%22C(=O)c%22c(CC)sc(CC)c%22C%23=O)cs%21)sc%20%19)c(-c%19ccc(CC)s%19)c%18c%17s%16)s%15)c%15c%14C(=O)c%14c(CC)sc(CC)c%14C%15=O)cs%13)sc%12%11)c(-c%11ccc(CC)s%11)c%10c9s8)s7)c7c6C(=O)c6c(CC)sc(CC)c6C7=O)cs5)sc4c3c(-c3ccc(CC)s3)c3sc4cc(-c5cccs5)sc4c23)s1,-4.968527,-2.442494,0.04873,54,38_6a,CC(C)n1c(=O)c2cc3c4c5c(cc6c(=O)n(C(C)C)c(=O)c7cc8[se]c9cc(c1=O)c2c4c9c8c5c67)C1C3C2c3cc4c(=O)n(C(C)C)c(=O)c5cc6[se]c7cc8c(=O)n(C(C)C)c(=O)c9cc(c%10c3c(c45)c6c7c%10c98)C2C2c3cc4c(=O)n(C(C)C)c(=O)c5cc6[se]c7cc8c(=O)n(C(C)C)c(=O)c9cc(c%10c3c(c45)c6c7c%10c98)C12,-6.05426106,-3.43570948,-3.43489313,0.067617,7.338437,7.09844,7.335717
38.0,10.1021/jacs.6b04368,0.968,12.01,8.15,3,PDBT-T1,CCc1ccc(-c2c3sc4cc(-c5cc(-c6sc(-c7ccc(-c8cc9sc%10c(-c%11ccc(CC)s%11)c%11c(sc%12cc(-c%13cc(-c%14sc(-c%15ccc(-c%16cc%17sc%18c(-c%19ccc(CC)s%19)c%19c(sc%20cc(-c%21cc(-c%22scc%23c%22C(=O)c%22c(CC)sc(CC)c%22C%23=O)cs%21)sc%20%19)c(-c%19ccc(CC)s%19)c%18c%17s%16)s%15)c%15c%14C(=O)c%14c(CC)sc(CC)c%14C%15=O)cs%13)sc%12%11)c(-c%11ccc(CC)s%11)c%10c9s8)s7)c7c6C(=O)c6c(CC)sc(CC)c6C7=O)cs5)sc4c3c(-c3ccc(CC)s3)c3sc4cc(-c5cccs5)sc4c23)s1,-4.968527,-2.442494,0.04873,53,38_4a,CC(C)n1c(=O)c2ccc3c4ccc5c(=O)n(C(C)C)c(=O)c6cc7c(c4c56)c4c(cc(c1=O)c2c34)c1c2c3cc4c(=O)n(C(C)C)c(=O)c5ccc6c8ccc9c(=O)n(C(C)C)c(=O)c%10cc(c(c8c9%10)c3c6c54)c2c2c3cc4c(=O)n(C(C)C)c(=O)c5ccc6c8ccc9c(=O)n(C(C)C)c(=O)c%10cc(c(c8c9%10)c3c6c54)c2c71,-6.01834203,-3.43434891,-3.43353257,0.076672,7.880501,7.293978,7.506374
22.0,10.1021/jacs.6b00853,0.89,15.05,8.52,3,PDBT-T1,CCc1ccc(-c2c3sc4cc(-c5cc(-c6sc(-c7ccc(-c8cc9sc%10c(-c%11ccc(CC)s%11)c%11c(sc%12cc(-c%13cc(-c%14sc(-c%15ccc(-c%16cc%17sc%18c(-c%19ccc(CC)s%19)c%19c(sc%20cc(-c%21cc(-c%22scc%23c%22C(=O)c%22c(CC)sc(CC)c%22C%23=O)cs%21)sc%20%19)c(-c%19ccc(CC)s%19)c%18c%17s%16)s%15)c%15c%14C(=O)c%14c(CC)sc(CC)c%14C%15=O)cs%13)sc%12%11)c(-c%11ccc(CC)s%11)c%10c9s8)s7)c7c6C(=O)c6c(CC)sc(CC)c6C7=O)cs5)sc4c3c(-c3ccc(CC)s3)c3sc4cc(-c5cccs5)sc4c23)s1,-4.968527,-2.442494,0.04873,74,22_IC-C6IDT-IC,CCC1(CC)c2cc3c(cc2-c2sc(C=C4C(=O)c5ccccc5C4=C(C#N)C#N)cc21)C(CC)(CC)c1cc(C=C2C(=O)c4ccccc4C2=C(C#N)C#N)sc1-3,-5.73452729,-3.49775143,-3.08277781,0.104669,8.850721,8.39262,8.796695
16.0,10.1039/c5ra17715d,0.79,10.6,3.93,4,PBDTTT-C-T,CCc1ccc(-c2c3cc(-c4sc(-c5cc6c(-c7ccc(CC)s7)c7sc(-c8sc(-c9cc%10c(-c%11ccc(CC)s%11)c%11sc(-c%12sc(CC)c%13cc(C(C)=O)sc%12%13)cc%11c(-c%11ccc(CC)s%11)c%10s9)c9cc(C(C)=O)sc89)cc7c(-c7ccc(CC)s7)c6s5)c5cc(C(C)=O)sc45)sc3c(-c3ccc(CC)s3)c3cc(CC)sc23)s1,-4.730155,-2.607939,0.092494,65,16_PDI6d,CCn1c(=O)c2ccc3c4c(-c5ccc(-c6cc7c(=O)n(CC)c(=O)c8ccc9c%10c(OC)cc%11c(=O)n(CC)c(=O)c%12ccc(c6c9c87)c%10c%12%11)[se]5)cc5c(=O)n(CC)c(=O)c6ccc(c7c(OC)cc(c1=O)c2c37)c4c65,-5.58023873,-3.35189841,-3.30563906,0.096803,3.704785,3.542309,3.541636
3.0,10.1021/acs.accounts.5b00199,0.9,8.33,3.72,4,PBDTTT-C-T,CCc1ccc(-c2c3cc(-c4sc(-c5cc6c(-c7ccc(CC)s7)c7sc(-c8sc(-c9cc%10c(-c%11ccc(CC)s%11)c%11sc(-c%12sc(CC)c%13cc(C(C)=O)sc%12%13)cc%11c(-c%11ccc(CC)s%11)c%10s9)c9cc(C(C)=O)sc89)cc7c(-c7ccc(CC)s7)c6s5)c5cc(C(C)=O)sc45)sc3c(-c3ccc(CC)s3)c3cc(CC)sc23)s1,-4.730155,-2.607939,0.092494,21,03_3.2a,CCc1ccc(C2(c3ccc(CC)cc3)c3cc4c(cc3-c3sc(-c5ccc(C=C6C(=O)c7ccccc7C6=C(C#N)C#N)s5)cc32)C(c2ccc(CC)cc2)(c2ccc(CC)cc2)c2cc(-c3ccc(C=C5C(=O)c6ccccc6C5=C(C#N)C#N)s3)sc2-4)cc1,-5.29043748,-3.29829198,-3.11243822,0.06674,4.803297,5.073127,5.148599
1.0,10.1039/c4mh00042k,0.86,8.86,4.22,4,PBDTTT-C-T,CCc1ccc(-c2c3cc(-c4sc(-c5cc6c(-c7ccc(CC)s7)c7sc(-c8sc(-c9cc%10c(-c%11ccc(CC)s%11)c%11sc(-c%12sc(CC)c%13cc(C(C)=O)sc%12%13)cc%11c(-c%11ccc(CC)s%11)c%10s9)c9cc(C(C)=O)sc89)cc7c(-c7ccc(CC)s7)c6s5)c5cc(C(C)=O)sc45)sc3c(-c3ccc(CC)s3)c3cc(CC)sc23)s1,-4.730155,-2.607939,0.092494,24,01_c5,CCn1c(=O)c2ccc3c4c(-c5ccc(-c6cc7c(=O)n(CC)c(=O)c8ccc9c%10c(OC)cc%11c(=O)n(CC)c(=O)c%12ccc(c6c9c87)c%10c%12%11)s5)cc5c(=O)n(CC)c(=O)c6ccc(c7c(OC)cc(c1=O)c2c37)c4c65,-5.55819751,-3.36632044,-3.30509483,0.098419,3.711084,3.79553,3.602265
1.0,10.1039/c4mh00042k,0.87,11.27,3.22,4,PBDTTT-C-T,CCc1ccc(-c2c3cc(-c4sc(-c5cc6c(-c7ccc(CC)s7)c7sc(-c8sc(-c9cc%10c(-c%11ccc(CC)s%11)c%11sc(-c%12sc(CC)c%13cc(C(C)=O)sc%12%13)cc%11c(-c%11ccc(CC)s%11)c%10s9)c9cc(C(C)=O)sc89)cc7c(-c7ccc(CC)s7)c6s5)c5cc(C(C)=O)sc45)sc3c(-c3ccc(CC)s3)c3cc(CC)sc23)s1,-4.730155,-2.607939,0.092494,22,01_c11,CCn1c(=O)c2ccc3c4c(-c5ccc(N(c6ccc(-c7cc8c(=O)n(CC)c(=O)c9ccc%10c%11c(OC)cc%12c(=O)n(CC)c(=O)c%13ccc(c7c%10c98)c%11c%13%12)cc6)c6ccc(-c7cc8c(=O)n(CC)c(=O)c9ccc%10c%11c(OC)cc%12c(=O)n(CC)c(=O)c%13ccc(c7c%10c98)c%11c%13%12)cc6)cc5)cc5c(=O)n(CC)c(=O)c6ccc(c7c(OC)cc(c1=O)c2c37)c4c65,-5.24744349,-3.26264507,-3.24087596,0.05299,3.749754,3.776989,3.609685
28.0,10.1039/c5ta05901a,0.845,9.67,4.7,4,PBDTTT-C-T,CCc1ccc(-c2c3cc(-c4sc(-c5cc6c(-c7ccc(CC)s7)c7sc(-c8sc(-c9cc%10c(-c%11ccc(CC)s%11)c%11sc(-c%12sc(CC)c%13cc(C(C)=O)sc%12%13)cc%11c(-c%11ccc(CC)s%11)c%10s9)c9cc(C(C)=O)sc89)cc7c(-c7ccc(CC)s7)c6s5)c5cc(C(C)=O)sc45)sc3c(-c3ccc(CC)s3)c3cc(CC)sc23)s1,-4.730155,-2.607939,0.092494,60,28_IDTT-2BM,CCc1ccc(C2(c3ccc(CC)cc3)c3cc4c(cc3-c3sc5cc(-c6ccc(C=C(C#N)C#N)c7nsnc67)sc5c32)C(c2ccc(CC)cc2)(c2ccc(CC)cc2)c2c-4sc3cc(-c4ccc(C=C(C#N)C#N)c5nsnc45)sc23)cc1,-5.40336473,-3.61013445,-3.45448533,0.058129,4.38397,4.182239,4.753784
39.0,10.1002/adma.201503801,0.921,13.82,7.85,5,PSEHTT,CCc1cc(CC)c(-c2nc3sc(-c4sc(-c5cc6c(s5)-c5sc(-c7cc(CC)c(-c8nc9sc(-c%10sc(-c%11cc%12c(s%11)-c%11sc(-c%13cc(CC)c(-c%14nc%15sc(-c%16sc(-c%17cc%18c(s%17)-c%17sc(CC)cc%17[Si]%18(CC)CC)cc%16CC)nc%15s%14)s%13)cc%11[Si]%12(CC)CC)cc%10CC)nc9s8)s7)cc5[Si]6(CC)CC)cc4CC)nc3s2)s1,-4.651786,-2.555693,0.071365,55,39_DBFI-EDOT,CCn1c(=O)c2ccc3c4nc5c(-c6ccccc6)c6nc7c8ccc9c(=O)n(CC)c(=O)c%10ccc(c7nc6c(-c6sc(-c7c%11nc%12c%13ccc%14c(=O)n(CC)c(=O)c%15ccc(c%12nc%11c(-c%11ccccc%11)c%11nc%12c%16ccc%17c(=O)n(CC)c(=O)c%18ccc(c%12nc7%11)c%16c%17%18)c%13c%15%14)c7c6OCCO7)c5nc4c4ccc(c1=O)c2c34)c8c9%10,-5.46839994,-3.30999288,-3.26672678,0.065117,4.770303,4.736691,4.768653
3.0,10.1021/acs.accounts.5b00199,0.86,10.14,4.91,5,PSEHTT,CCc1cc(CC)c(-c2nc3sc(-c4sc(-c5cc6c(s5)-c5sc(-c7cc(CC)c(-c8nc9sc(-c%10sc(-c%11cc%12c(s%11)-c%11sc(-c%13cc(CC)c(-c%14nc%15sc(-c%16sc(-c%17cc%18c(s%17)-c%17sc(CC)cc%17[Si]%18(CC)CC)cc%16CC)nc%15s%14)s%13)cc%11[Si]%12(CC)CC)cc%10CC)nc9s8)s7)cc5[Si]6(CC)CC)cc4CC)nc3s2)s1,-4.651786,-2.555693,0.071365,27,03_1.11a,CCn1c(=O)c2ccc3c4nc5c(-c6ccccc6)c6nc7c8ccc9c(=O)n(CC)c(=O)c%10ccc(c7nc6c(-c6ccc(-c7c%11nc%12c%13ccc%14c(=O)n(CC)c(=O)c%15ccc(c%12nc%11c(-c%11ccccc%11)c%11nc%12c%16ccc%17c(=O)n(CC)c(=O)c%18ccc(c%12nc7%11)c%16c%17%18)c%13c%15%14)s6)c5nc4c4ccc(c1=O)c2c34)c8c9%10,-5.46622303,-3.32305434,-3.32087743,0.04983,5.534194,5.601566,5.638204
3.1,10.1002/adma.201500577,0.93,8.09,3.8,5,PSEHTT,CCc1cc(CC)c(-c2nc3sc(-c4sc(-c5cc6c(s5)-c5sc(-c7cc(CC)c(-c8nc9sc(-c%10sc(-c%11cc%12c(s%11)-c%11sc(-c%13cc(CC)c(-c%14nc%15sc(-c%16sc(-c%17cc%18c(s%17)-c%17sc(CC)cc%17[Si]%18(CC)CC)cc%16CC)nc%15s%14)s%13)cc%11[Si]%12(CC)CC)cc%10CC)nc9s8)s7)cc5[Si]6(CC)CC)cc4CC)nc3s2)s1,-4.651786,-2.555693,0.071365,26,03.10_DBFI-MTT,CCn1c(=O)c2ccc3c4nc5c(-c6ccccc6)c6nc7c8ccc9c(=O)n(CC)c(=O)c%10ccc(c7nc6c(-c6sc7c(C)c(-c%11c%12nc%13c%14ccc%15c(=O)n(CC)c(=O)c%16ccc(c%13nc%12c(-c%12ccccc%12)c%12nc%13c%17ccc%18c(=O)n(CC)c(=O)c%19ccc(c%13nc%11%12)c%17c%18%19)c%14c%16%15)sc7c6C)c5nc4c4ccc(c1=O)c2c34)c8c9%10,-5.47656336,-3.31489093,-3.29121702,0.055631,6.052643,6.005305,6.144542
3.0,10.1021/acs.accounts.5b00199,0.92,12.56,6.18,5,PSEHTT,CCc1cc(CC)c(-c2nc3sc(-c4sc(-c5cc6c(s5)-c5sc(-c7cc(CC)c(-c8nc9sc(-c%10sc(-c%11cc%12c(s%11)-c%11sc(-c%13cc(CC)c(-c%14nc%15sc(-c%16sc(-c%17cc%18c(s%17)-c%17sc(CC)cc%17[Si]%18(CC)CC)cc%16CC)nc%15s%14)s%13)cc%11[Si]%12(CC)CC)cc%10CC)nc9s8)s7)cc5[Si]6(CC)CC)cc4CC)nc3s2)s1,-4.651786,-2.555693,0.071365,28,03_1.11b,CCn1c(=O)c2ccc3c4nc5c(-c6ccccc6)c6nc7c8ccc9c(=O)n(CC)c(=O)c%10ccc(c7nc6c(-c6sc(-c7c%11nc%12c%13ccc%14c(=O)n(CC)c(=O)c%15ccc(c%12nc%11c(-c%11ccccc%11)c%11nc%12c%16ccc%17c(=O)n(CC)c(=O)c%18ccc(c%12nc7%11)c%16c%17%18)c%13c%15%14)c(C)c6C)c5nc4c4ccc(c1=O)c2c34)c8c9%10,-5.64745085,-3.30536694,-3.30128523,0.049938,4.874921,5.020152,4.88158
1.0,10.1039/c4mh00042k,0.45,1.65,3.0,6,p-DTS(FBTTh2)2,CCc1ccc(-c2ccc(-c3cc(F)c(-c4cc5c(s4)-c4sc(-c6c(F)cc(-c7ccc(-c8ccc(CC)s8)s7)c7nsnc67)cc4[Si]5(CC)CC)c4nsnc34)s2)s1,-4.667569,-2.795698,0.13247,76,01_c1,CC(C)n1c(=O)c2ccc3c4ccc5c(=O)n(C(C)C)c(=O)c6ccc(c7ccc(c1=O)c2c37)c4c56,-5.9508578,-3.42074321,-1.83568004,0.139838,2.524499,3.560051,3.260351
21.0,10.1016/j.orgel.2015.12.017,1.04,5.94,3.27,6,p-DTS(FBTTh2)2,CCc1ccc(-c2ccc(-c3cc(F)c(-c4cc5c(s4)-c4sc(-c6c(F)cc(-c7ccc(-c8ccc(CC)s8)s7)c7nsnc67)cc4[Si]5(CC)CC)c4nsnc34)s2)s1,-4.667569,-2.795698,0.13247,73,21_NIDCSN,CCOc1c(C=C(C#N)c2ccc(-c3ccc4c5c(cccc35)C(=O)N(CC)C4=O)s2)ccc2c(OCC)c(C=C(C#N)c3ccc(-c4ccc5c6c(cccc46)C(=O)N(CC)C5=O)s3)ccc12,-5.70105728,-3.0392396,-2.68848484,0.143492,4.874098,4.878945,4.917836
3.0,10.1021/acs.accounts.5b00199,0.85,9.62,5.3,6,p-DTS(FBTTh2)2,CCc1ccc(-c2ccc(-c3cc(F)c(-c4cc5c(s4)-c4sc(-c6c(F)cc(-c7ccc(-c8ccc(CC)s8)s7)c7nsnc67)cc4[Si]5(CC)CC)c4nsnc34)s2)s1,-4.667569,-2.795698,0.13247,7,03_3.6,CCN1C(=O)c2cccc3c(-c4ccc(C(C#N)=Cc5cc(OC)c(C=C(C#N)c6ccc(-c7ccc8c9c(cccc79)C(=O)N(CC)C8=O)s6)cc5OC)s4)ccc(c23)C1=O,-5.56064653,-3.14590823,-2.64276972,0.157973,3.598323,3.632344,3.927393
3.0,10.1021/acs.accounts.5b00199,0.96,9.2,4.3,7,PffBT4T-2DT,CCc1csc(-c2c(F)c(F)c(-c3cc(CC)c(-c4ccc(-c5ccc(-c6sc(-c7c(F)c(F)c(-c8cc(CC)c(-c9ccc(-c%10ccc(-c%11sc(-c%12c(F)c(F)c(-c%13cc(CC)c(-c%14ccc(-c%15cccs%15)s%14)s%13)c%13nsnc%12%13)cc%11CC)s%10)s9)s8)c8nsnc78)cc6CC)s5)s4)s3)c3nsnc23)c1,-4.785666,-2.892026,0.088264,34,03_1.7a,CC(C)n1c(=O)c2ccc3c4ccc5c(=O)n(C(C)C)c(=O)c6cc(-c7ccc(C(c8ccc(-c9cc%10c(=O)n(C(C)C)c(=O)c%11ccc%12c%13ccc%14c(=O)n(C(C)C)c(=O)c%15ccc(c9c%12c%11%10)c%13c%14%15)cc8)(c8ccc(-c9cc%10c(=O)n(C(C)C)c(=O)c%11ccc%12c%13ccc%14c(=O)n(C(C)C)c(=O)c%15ccc(c9c%12c%11%10)c%13c%14%15)cc8)c8ccc(-c9cc%10c(=O)n(C(C)C)c(=O)c%11ccc%12c%13ccc%14c(=O)n(C(C)C)c(=O)c%15ccc(c9c%12c%11%10)c%13c%14%15)cc8)cc7)c(c7ccc(c1=O)c2c37)c4c56,-5.84500551,-3.42101533,-3.40523273,0.043553,4.687629,4.618516,4.698384
3.0,10.1021/acs.accounts.5b00199,0.94,8.5,4.2,7,PffBT4T-2DT,CCc1csc(-c2c(F)c(F)c(-c3cc(CC)c(-c4ccc(-c5ccc(-c6sc(-c7c(F)c(F)c(-c8cc(CC)c(-c9ccc(-c%10ccc(-c%11sc(-c%12c(F)c(F)c(-c%13cc(CC)c(-c%14ccc(-c%15cccs%15)s%14)s%13)c%13nsnc%12%13)cc%11CC)s%10)s9)s8)c8nsnc78)cc6CC)s5)s4)s3)c3nsnc23)c1,-4.785666,-2.892026,0.088264,35,03_1.7b,CC(C)n1c(=O)c2ccc3c4ccc5c(=O)n(C(C)C)c(=O)c6cc(-c7ccc([Si](c8ccc(-c9cc%10c(=O)n(C(C)C)c(=O)c%11ccc%12c%13ccc%14c(=O)n(C(C)C)c(=O)c%15ccc(c9c%12c%11%10)c%13c%14%15)cc8)(c8ccc(-c9cc%10c(=O)n(C(C)C)c(=O)c%11ccc%12c%13ccc%14c(=O)n(C(C)C)c(=O)c%15ccc(c9c%12c%11%10)c%13c%14%15)cc8)c8ccc(-c9cc%10c(=O)n(C(C)C)c(=O)c%11ccc%12c%13ccc%14c(=O)n(C(C)C)c(=O)c%15ccc(c9c%12c%11%10)c%13c%14%15)cc8)cc7)c(c7ccc(c1=O)c2c37)c4c56,-5.80010672,-3.45013151,-3.42645761,0.045345,4.909797,4.732758,4.868271
3.0,10.1021/acs.accounts.5b00199,0.98,10.7,6.0,7,PffBT4T-2DT,CCc1csc(-c2c(F)c(F)c(-c3cc(CC)c(-c4ccc(-c5ccc(-c6sc(-c7c(F)c(F)c(-c8cc(CC)c(-c9ccc(-c%10ccc(-c%11sc(-c%12c(F)c(F)c(-c%13cc(CC)c(-c%14ccc(-c%15cccs%15)s%14)s%13)c%13nsnc%12%13)cc%11CC)s%10)s9)s8)c8nsnc78)cc6CC)s5)s4)s3)c3nsnc23)c1,-4.785666,-2.892026,0.088264,36,03_1.8,CC(C)n1c(=O)c2ccc3c4ccc5c(=O)n(C(C)C)c(=O)c6cc(-c7ccc8c(c7)C7(c9ccccc9-c9ccccc97)c7cc(-c9cc%10c(=O)n(C(C)C)c(=O)c%11ccc%12c%13ccc%14c(=O)n(C(C)C)c(=O)c%15ccc(c9c%12c%11%10)c%13c%14%15)ccc7-8)c(c7ccc(c1=O)c2c37)c4c56,-5.70867647,-3.37693288,-3.34618402,0.078946,4.730906,4.873136,4.97618
3.0,10.1021/acs.accounts.5b00199,0.81,14.21,10.68,8,PBDB-T,CCc1ccc(-c2c3cc(-c4cc(-c5sc(-c6ccc(-c7cc8c(-c9ccc(CC)s9)c9sc(-c%10cc(-c%11sc(-c%12ccc(-c%13cc%14c(-c%15ccc(CC)s%15)c%15sc(-c%16cc(-c%17sc(-c%18cccs%18)c%18c%17C(=O)c%17c(CC)sc(CC)c%17C%18=O)cs%16)cc%15c(-c%15ccc(CC)s%15)c%14s%13)s%12)c%12c%11C(=O)c%11c(CC)sc(CC)c%11C%12=O)cs%10)cc9c(-c9ccc(CC)s9)c8s7)s6)c6c5C(=O)c5c(CC)sc(CC)c5C6=O)cs4)sc3c(-c3ccc(CC)s3)c3ccsc23)s1,-4.947846,-2.36086,0.053338,5,03_3.4,CCc1ccc(C2(c3ccc(CC)cc3)c3cc4c(cc3-c3sc5cc(C=C6C(=O)c7ccccc7C6=C(C#N)C#N)sc5c32)C(c2ccc(CC)cc2)(c2ccc(CC)cc2)c2c-4sc3cc(C=C4C(=O)c5ccccc5C4=C(C#N)C#N)sc23)cc1,-5.46486246,-3.34482345,-3.06753944,0.07811,9.468588,9.715372,9.312361
41.0,10.1002/adma.201602776,0.94,16.75,11.48,8,PBDB-T,CCc1ccc(-c2c3cc(-c4cc(-c5sc(-c6ccc(-c7cc8c(-c9ccc(CC)s9)c9sc(-c%10cc(-c%11sc(-c%12ccc(-c%13cc%14c(-c%15ccc(CC)s%15)c%15sc(-c%16cc(-c%17sc(-c%18cccs%18)c%18c%17C(=O)c%17c(CC)sc(CC)c%17C%18=O)cs%16)cc%15c(-c%15ccc(CC)s%15)c%14s%13)s%12)c%12c%11C(=O)c%11c(CC)sc(CC)c%11C%12=O)cs%10)cc9c(-c9ccc(CC)s9)c8s7)s6)c6c5C(=O)c5c(CC)sc(CC)c5C6=O)cs4)sc3c(-c3ccc(CC)s3)c3ccsc23)s1,-4.947846,-2.36086,0.053338,57,41_IT-M,CCc1ccc(C2(c3ccc(CC)cc3)c3cc4c(cc3-c3sc5cc(C=C6C(=O)c7cc(C)ccc7C6=C(C#N)C#N)sc5c32)C(c2ccc(CC)cc2)(c2ccc(CC)cc2)c2c-4sc3cc(C=C4C(=O)c5ccc(C)cc5C4=C(C#N)C#N)sc23)cc1,-5.44282124,-3.30781597,-3.03080407,0.084132,8.741737,9.000246,8.669851
7.0,10.1021/acs.jpcc.5b12307,0.86,10.28,4.95,9,P(PTQD-BDT),CCOc1c2cc(-c3cc4c5cc(-c6cc7c(OCC)c8sc(-c9cc%10c%11cc(-c%12cc%13c(OCC)c%14sc(-c%15cc%16c%17ccsc%17c%17nc%18c(nc%17c%16s%15)C(=O)N(CC)C%18=O)cc%14c(OCC)c%13s%12)sc%11c%11nc%12c(nc%11c%10s9)C(=O)N(CC)C%12=O)cc8c(OCC)c7s6)sc5c5nc6c(nc5c4s3)C(=O)N(CC)C6=O)sc2c(OCC)c2ccsc12,-5.439556,-2.918965,0.057552,13,07_DPP6,CCN1C(=O)C2=C(c3ccc(C(=C(C#N)C#N)C(=C(C#N)C#N)c4ccc(N(c5ccccc5)c5ccccc5)cc4)s3)N(CC)C(=O)C2=C1c1ccc(C(=C(C#N)C#N)C(=C(C#N)C#N)c2ccc(N(c3ccccc3)c3ccccc3)cc2)s1,-5.70976493,-3.88007139,-3.27978824,0.170431,2.217316,3.575572,3.317089
7.0,10.1021/acs.jpcc.5b12307,0.92,3.88,3.9,9,P(PTQD-BDT),CCOc1c2cc(-c3cc4c5cc(-c6cc7c(OCC)c8sc(-c9cc%10c%11cc(-c%12cc%13c(OCC)c%14sc(-c%15cc%16c%17ccsc%17c%17nc%18c(nc%17c%16s%15)C(=O)N(CC)C%18=O)cc%14c(OCC)c%13s%12)sc%11c%11nc%12c(nc%11c%10s9)C(=O)N(CC)C%12=O)cc8c(OCC)c7s6)sc5c5nc6c(nc5c4s3)C(=O)N(CC)C6=O)sc2c(OCC)c2ccsc12,-5.439556,-2.918965,0.057552,12,07_DPP5,CCN1C(=O)C2=C(c3ccc(C(=C(C#N)C#N)C(=C(C#N)C#N)c4ccc(N(c5ccccc5)c5ccccc5)cc4)s3)N(CC)C(=O)C2=C1c1cccs1,-5.43928376,-3.44468923,-2.7761055,0.297003,1.318145,2.980318,2.24556
1.0,10.1021/ja509703k,0.91,14.45,9.6,10,DR3TSBDT,CCSc1c2cc(-c3cc(CC)c(-c4ccc(-c5sc(C=C6SC(=S)N(CC)C6=O)cc5CC)s4)s3)sc2c(SCC)c2cc(-c3cc(CC)c(-c4ccc(-c5sc(C=C6SC(=S)N(CC)C6=O)cc5CC)s4)s3)sc12,-5.0629503,-2.8133851,0.117668,1,PC70BM,COC(=O)CCCC1(c2ccccc2)C23c4c5c6c7c8c9c(c%10c%11c2c2c4c4c%12c5c5c6c6c8c8c%13c9c9c%10c%10c%11c%11c2c2c4c4c%14c%12c%12c5c5c6c8c6c8c%13c9c9c%10c%10c%11c%11c2c4c2c4c%14c%12c%12c5c6c5c6c8c9c8c%10c%11c2c(c86)c4c%125)C713,-5.597654,-3.06209716,-2.994613,0.094445,5.903029,6.140397,5.805514
24.0,10.1039/c5cc07973j,1.15,7.42,3.64,10,DR3TSBDT,CCSc1c2cc(-c3cc(CC)c(-c4ccc(-c5sc(C=C6SC(=S)N(CC)C6=O)cc5CC)s4)s3)sc2c(SCC)c2cc(-c3cc(CC)c(-c4ccc(-c5sc(C=C6SC(=S)N(CC)C6=O)cc5CC)s4)s3)sc12,-5.037916,-2.746173,0.109769,69,24_DTBTF,CCN1C(=O)C(=Cc2ccc(-c3ccc4c(c3)C(CC)(CC)c3cc(-c5ccc(C=C6C(=O)N(CC)C(=S)N(CC)C6=O)s5)ccc3-4)s2)C(=O)N(CC)C1=S,-5.77262322,-3.07570285,-2.84222917,0.144954,6.859125,6.305776,7.41508
53.0,10.1021/cm4034484,0.79,5.3,1.9,11,DPP2T-5,CCc1ccc(-c2ccc(C3=C4C(=O)N(CC)C(c5ccc(-c6ccc(CC)s6)s5)=C4C(=O)N3CC)s2)s1,-4.63110562,-2.56276824,0.144727,1,PC70BM,COC(=O)CCCC1(c2ccccc2)C23c4c5c6c7c8c9c(c%10c%11c2c2c4c4c%12c5c5c6c6c8c8c%13c9c9c%10c%10c%11c%11c2c2c4c4c%14c%12c%12c5c5c6c8c6c8c%13c9c9c%10c%10c%11c%11c2c4c2c4c%14c%12c%12c5c6c5c6c8c9c8c%10c%11c2c(c86)c4c%125)C713,-5.597654,-3.06209716,-2.994613,0.094445,2.195146,1.576393,2.558924
54.0,10.1039/c2cp42050c,0.78,5.59,1.88,11,DPPT,CCc1ccc(-c2ccc(C3=C4C(=O)N(CC)C(c5ccc(-c6ccc(CC)s6)s5)=C4C(=O)N3CC)s2)s1,-4.66947367,-2.48113409,0.144727,2,PCBM,COC(=O)CCCC1(c2ccccc2)C23c4c5c6c7c8c9c(c%10c%11c2c2c%12c4c4c%13c5c5c7c7c8c8c%14c9c%10c9c%10c%11c2c2c%11c%12c4c4c%12c%13c5c5c7c7c8c8c%14c9c9c%10c2c2c%11c4c4c%12c5c7c5c8c9c2c45)C613,-5.654798,-3.09012489,-3.030532,0.075499,1.835847,1.444944,2.231217
37.0,10.1039/c1ee01544c,0.48,1.91,0.3,12,EH-DPP-TFP,CCN1C(=O)C2=C(c3ccc(-c4ccc(C(F)(F)F)cc4)s3)N(CC)C(=O)C2=C1c1ccc(-c2ccc(C(F)(F)F)cc2)s1,-5.11356348,-2.83025616,0.155684,3,C60,c12c3c4c5c1c1c6c7c2c2c8c3c3c9c4c4c%10c5c5c1c1c6c6c%11c7c2c2c7c8c3c3c8c9c4c4c9c%10c5c5c1c1c6c6c%11c2c2c7c3c3c8c4c4c9c5c1c1c6c2c3c41,-5.986233,-3.2259097,-3.224821,0.063387,1.37233,2.049174,1.41396
