Repository: AsadKhanJBNU/osc_predictor

# OSC Donor–Acceptor Property Predictor

Predicts **nine** electronic and photovoltaic properties of organic solar cell
donor–acceptor pairs **directly from SMILES** — no DFT and no device measurements
as inputs.

**Try it live:** https://huggingface.co/spaces/AsadWazir/osc_predictor

## About

Selected models from the combined SMILES-only pipeline:

| Property | Description | Selected model | Test *R*² |
|---|---|---|---|
| V_OC | Open-circuit voltage | ElasticNet | 45.8% |
| J_SC | Short-circuit current | ElasticNet | 69.5% |
| PCE | Power conversion efficiency | Ridge | 61.2% |
| HOMO_D | Donor HOMO | k-NN | 18.5% |
| LUMO_D | Donor LUMO | Extra Trees | 39.1% |
| HOMO_A | Acceptor HOMO | k-NN | 52.5% |
| LUMO_A | Acceptor LUMO | ElasticNet | 30.8% |
| Lambda+ | Donor reorganization energy | Extra Trees | 43.0% |
| Lambda- | Acceptor reorganization energy | Extra Trees | 63.8% |

Features are RDKit 2D descriptors, MACCS keys, compact Morgan / AtomPair / Layered
fingerprints (256 bits), and donor–acceptor interaction terms. Device targets are
trained on 2,296 pairs after physical-range filtering of a 2,356-pair literature
corpus. Orbital models use unique-molecule electrochemical labels; λ+ / λ− use
the DFT-labelled Padula–Troisi subset only.

On a 35-pair experimental hold-out (SMILES-pair identity excluded from training),
PCE *R*² = 60.5% (MAE = 2.80%).

## Repository contents

```
.
├── Dataset/                 # Padula–Troisi + OPV-DB + 35-pair hold-out
├── best_models/             # selected model + config for each of 9 targets
├── app.py                   # Gradio predictor
├── utils_featurization.py   # SMILES-only feature builder (must match training)
└── requirements.txt
```

## How to run

```bash
git clone https://github.com/AsadKhanJBNU/osc_predictor.git
cd osc_predictor
pip install -r requirements.txt
python app.py
```

Opens a local Gradio app at `http://127.0.0.1:7860`. Example pairs from the
paper hold-out (PDTBTBO:ITIC, PSFTZ:Y6, D18:BTP-Th) are filled by the buttons.

## Dataset

| File | Contents |
|---|---|
| `Examined_Dataset.csv` | 319 Padula–Troisi pairs (device metrics experimental; orbitals/λ DFT) |
| `Examined_Dataset_1.csv` | OPV-DB literature pairs (device + electrochemical orbitals) |
| `external_test_set.csv` | 35-pair experimental hold-out |
| `Combined_Dataset.csv` | Combined table with split labels |

If you use the Padula–Troisi pairs independently, cite Padula and Troisi (2019),
*Advanced Energy Materials*, [10.1002/aenm.201902463](https://doi.org/10.1002/aenm.201902463).

## Notes and limitations

- Use the models to **screen** donor–acceptor combinations, not to replace
  device fabrication.
- Predictions shrink toward the mean: low values are over-predicted and high
  values are under-predicted. Extreme PCE / *J*_SC estimates are rankings, not
  calibrated device forecasts.
- Hold-out exclusion is at the **pair** SMILES level. A donor or acceptor may
  still appear in training with a different partner.
- HOMO_D is the weakest target (*R*² = 18.5% on the modelling test split).
- λ+ / λ− have no labels on the 35-pair hold-out.

File: Dataset/Combined_Dataset.csv (part 1 of 28)
DonorName,AcceptorName,DonorSMILES,AcceptorSMILES,V_OC,J_SC,PCE,FF_percent,HOMO_D,LUMO_D,HOMO_A,LUMO_A,Lambda+,Lambda-,PubYear,DOI,source,orbital_label_type,split
D18,A2,CCCCCCC(CCCC)Cc1csc(-c2cc3c4nsnc4c4cc(-c5cc(CC(CCCC)CCCCCC)c(-c6cc7c(-c8cc(F)c(CC(CC)CCCC)s8)c8sccc8c(-c8cc(F)c(CC(CC)CCCC)s8)c7s6)s5)sc4c3s2)c1,CCCCCC(CCCCC)N1C(=O)c2ccc3c4c2c(cc2c4c4c(c5ccc6c7cc8c(=O)n(C(CCCCC)CCCCC)c(=O)c9ccc%10c%11ccc%12c(=O)n(C(CCCCC)CCCCC)c(=O)c%13cc(c6c52)c(c%11c%12%13)c7c%10c98)=CC2C(=O)N(C(CCCCC)CCCCC)C(=O)C5=C2C=4C3C=C5)C1=O,0.872,26.46,18.2,78.89,-5.51,-2.77,-5.7,-3.78,,,2024.0,10.1002/adma.202405718,opvdb_experimental,electrochemical,training
PTB7-Th,ITIC-4F,CCCCC(CC)COC(=O)c1sc2c(-c3cc4c(-c5ccc(CC(CC)CCCC)s5)c5sc(C)cc5c(-c5ccc(CC(CC)CCCC)s5)c4s3)sc(C)c2c1F,CCc1ccc(C2(c3ccc(CC)cc3)c3cc4c(cc3-c3sc5cc(/C=C6\C(=O)c7cc(F)c(F)cc7C6=C(C#N)C#N)sc5c32)C(c2ccc(CC)cc2)(c2ccc(CC)cc2)c2c-4sc3cc(/C=C4\C(=O)c5cc(F)c(F)cc5C4=C(C#N)C#N)sc23)cc1,0.64,19.61,6.7,55.0,-5.21,-3.6,-5.82,-4.24,,,2024.0,10.1016/j.orgel.2024.107183,opvdb_experimental,electrochemical,training
SM 3,PC71BM,CCCCCCCCOc1cc(-c2ccc(-c3ccc4c5c(cccc35)C(=O)N(CCCCCCCC)C4=O)s2)c(F)cc1-c1ccc(-c2ccc3c4c(cccc24)C(=O)N(CCCCCCCC)C3=O)s1,COC(=O)CCCC1(c2ccccc2)C23c4c5ccc6c7cc8c9c%10c(cc%11cc%12c%13c%14c(cc%15c%16ccc-5c2c%16c2c5c%16c%17c(c(c46)c7c9c%17c4c%10c%11c%13c4c%16c%14c%152)C513)C%12)C8,0.92,11.24,7.48,72.0,-5.95,-3.68,-5.9,-3.9,,,2024.0,10.1021/acsaem.4c00854,opvdb_experimental,electrochemical,training
PBDB-T-2F,COi8DFIC,COC(=O)C(C)(C)c1cc(C)cc(-c2sc3c4sc5cc(/C=C6/C(=O)c7cc(F)cc(c7)C(=O)/C6=C\c6cc(C(C)(C)C(=O)OC)c(-c7cc(C)cc(C(C)(C)C(=O)OC)c7)s6)sc5c4c(C(C)(C)C(=O)OC)ccc2-3)c1,CCCCCCc1ccc(C2(c3ccc(CCCCCC)cc3)Oc3c(sc4c5c(sc34)-c3sc4cc(/C=C6\C(=O)c7cc(F)c(F)cc7C6=C(C#N)C#N)sc4c3C(c3ccc(CCCCCC)cc3)(c3ccc(CCCCCC)cc3)O5)-c3sc4cc(/C=C5\C(=O)c6cc(F)c(F)cc6C5=C(C#N)C#N)sc4c32)cc1,0.835,17.82,6.57,44.11,-5.5,-3.6,-5.5,-3.88,,,2024.0,10.1039/d4tc05190d,opvdb_experimental,electrochemical,training
J61,m-ITIC,CCCCCCCCCCCCSc1ccc(-c2c3cc(-c4ccc(-c5c(F)c(F)c(-c6cccs6)c6nn(CC(CCCCCC)CCCCCCCC)nc56)s4)sc3c(-c3ccc(SCCCCCCCCCCCC)s3)c3ccsc23)s1,CCCCCCc1cccc(C2(c3cccc(CCCCCC)c3)c3cc4c(cc3-c3sc5cc(/C=C6\C(=O)c7ccccc7C6=C(C#N)C#N)sc5c32)C(c2cccc(CCCCCC)c2)(c2cccc(CCCCCC)c2)c2c-4sc3cc(/C=C4\C(=O)c5ccccc5C4=C(C#N)C#N)sc23)c1,0.91,18.31,11.8,70.0,-5.3,-3.15,-5.527,-3.854,,,2024.0,10.1039/d4cc06017b,opvdb_experimental,electrochemical,training
PDTP-TBT,Y6-BO,CCCCCCCCc1ccc(-n2c3ccsc3c3sc(-c4cc(CCCCCCCC)c(-c5ccc(-c6sccc6CCCCCCCC)c6nsnc56)s4)cc32)cc1,CCCCCCCCCCCc1c(/C=C2\C(=O)c3cc(F)c(F)cc3C2=C(C#N)C#N)sc2c1sc1c3c4nsnc4c4c5sc6c(CCCCCCCCCCC)c(/C=C7\C(=O)c8cc(F)c(F)cc8C7=C(C#N)C#N)sc6c5n(CC(CCCC)CCCCCC)c4c3n(CC(CCCC)CCCCCC)c21,0.47,15.1,3.24,45.5,-5.27,-3.57,-5.65,-4.1,,,2024.0,10.1016/j.cej.2024.149865,opvdb_experimental,electrochemical,training
PTBTz2,L8-BO,CCOC(=O)c1cc2c(-c3nccs3)sc(-c3ncc(-c4cc5c(-c6ccc(CC)s6)c6sc(-c7cnc(-c8sc(-c9ncc(-c%10cc%11c(-c%12ccc(CC)s%12)c%12sc(-c%13cnc(-c%14sc(-c%15ncc(-c%16cc%17c(-c%18ccc(CC)s%18)c%18sccc%18c(-c%18ccc(CC)s%18)c%17s%16)s%15)c%15sc(C(=O)OCC)cc%14%15)s%13)cc%12c(-c%12ccc(CC)s%12)c%11s%10)s9)c9sc(C(=O)OCC)cc89)s7)cc6c(-c6ccc(CC)s6)c5s4)s3)c2s1,CCCCCCC(CCCC)Cc1c(/C=C2\C(=O)c3cc(F)c(F)cc3C2=C(C#N)C#N)sc2c1sc1c3c4nsnc4c4c5sc6c(CC(CCCC)CCCCCC)c(/C=C7\C(=O)c8cc(F)c(F)cc8C7=C(C#N)C#N)sc6c5n(CC(CC)CCCC)c4c3n(CC(CC)CCCC)c21,0.87,25.0,15.8,73.0,-5.48,-3.52,-5.68,-3.9,,,2024.0,10.1002/anie.202409814,opvdb_experimental,electrochemical,training
PTzBI-oF,PYF-T-o,CCCCCCCCN1C(=O)c2c(c(-c3cc(F)c(-c4cc5c(-c6ccc(CC(CC)CCCC)s6)c6sccc6c(-c6ccc(CC(CC)CCCC)s6)c5s4)s3)c3nn(CC(CC)CCCC)nc3c2-c2cc(F)cs2)C1=O,CCCCCCCCCCCCC(CCCCCCCCCC)Cn1c2c3sc(/C=C4\C(=O)c5c(F)cccc5C4=C(C#N)C#N)c(CCCCCCCCCCC)c3sc2c2c3nsnc3c3c4sc5c(CCCCCCCCCCC)c(/C=C6\C(=O)c7c(ccc(-c8cccs8)c7F)C6=C(C#N)C#N)sc5c4n(CC(CCCCCCCCCC)CCCCCCCCCCCC)c3c21,0.86,26.4,16.0,70.1,-5.25,-3.25,-5.715,-3.805,,,2024.0,10.1016/j.porgcoat.2024.108309,opvdb_experimental,electrochemical,training
PTQ10,L8-BO,CCCCCCCCC(CCCCCC)COc1cnc2c(-c3cccs3)c(F)c(F)cc2n1,CCCCCCC(CCCC)Cc1c(/C=C2\C(=O)c3cc(F)c(F)cc3C2=C(C#N)C#N)sc2c1sc1c3c4nsnc4c4c5sc6c(CC(CCCC)CCCCCC)c(/C=C7\C(=O)c8cc(F)c(F)cc8C7=C(C#N)C#N)sc6c5n(CC(CC)CCCC)c4c3n(CC(CC)CCCC)c21,0.9,25.42,17.11,74.35,-5.54,-2.92,-5.68,-3.9,,,2024.0,10.1016/j.cej.2024.148728,opvdb_experimental,electrochemical,training
D18,A1,CCCCCCC(CCCC)Cc1csc(-c2cc3c4nsnc4c4cc(-c5cc(CC(CCCC)CCCCCC)c(-c6cc7c(-c8cc(F)c(CC(CC)CCCC)s8)c8sccc8c(-c8cc(F)c(CC(CC)CCCC)s8)c7s6)s5)sc4c3s2)c1,CCCCCCCCN1C(=O)c2c(-c3ccccc3)cc3c4c(cc(-c5ccccc5)c(c24)C1=O)C1C=C(c2ccccc2)C2=C4C1=C3C=C(c1ccccc1)C4C(=O)N(CCCCCCCC)C2=O,0.866,25.65,16.35,73.6,-5.51,-2.77,-5.66,-3.7,,,2024.0,10.1002/adma.202405718,opvdb_experimental,electrochemical,training
PB-BTCN,Y6,CCCCCCCCCCC(CCCCCCCC)Cc1csc(-c2cc(C#N)c(-c3cc(CC(CCCCCCCC)CCCCCCCCCC)c(-c4cc5c(-c6ccc(CC(CC)CCCC)s6)c6sccc6c(-c6ccc(CC(CC)CCCC)s6)c5s4)s3)c3nsnc23)c1,CCCCCCCCCCCc1c(/C=C2\C(=O)c3cc(F)c(F)cc3C2=C(C#N)C#N)sc2c1sc1c3c4nsnc4c4c5sc6c(CCCCCCCCCCC)c(/C=C7\C(=O)c8cc(F)c(F)cc8C7=C(C#N)C#N)sc6c5n(CC(CC)CCCC)c4c3n(CC(CC)CCCC)c21,0.79,12.14,5.07,53.0,-5.37,-3.57,-5.65,-4.09,,,2024.0,10.1016/j.optmat.2024.115778,opvdb_experimental,electrochemical,training
PM6,BTP-FTh,CCCCC(CC)Cc1sc(-c2c3cc(-c4ccc(-c5sc(-c6cccs6)c6c5C(=O)c5c(CC(CC)CCCC)sc(CC(CC)CCCC)c5C6=O)s4)sc3c(-c3cc(F)c(CC(CC)CCCC)s3)c3ccsc23)cc1F,CCCCCCc1sc(-c2c(/C=C3\C(=O)c4cc(F)c(F)cc4C3=C(C#N)C#N)sc3c2sc2c4c5nsnc5c5c6sc7c(-c8cc(F)c(CCCCCC)s8)c(/C=C8\C(=O)c9cc(F)c(F)cc9C8=C(C#N)C#N)sc7c6n(CC(CCCC)CCCCCC)c5c4n(CC(CCCC)CCCCCC)c32)cc1F,0.974,19.96,10.37,53.34,-5.56,-3.65,-5.8,-4.04,,,2024.0,10.1002/cssc.202400601,opvdb_experimental,electrochemical,training
J61,ITIC,CCCCCCCCCCCCSc1ccc(-c2c3cc(-c4ccc(-c5c(F)c(F)c(-c6cccs6)c6nn(CC(CCCCCC)CCCCCCCC)nc56)s4)sc3c(-c3ccc(SCCCCCCCCCCCC)s3)c3ccsc23)s1,CCCCCCc1ccc(C2(c3ccc(CCCCCC)cc3)c3cc4c(cc3-c3sc5cc(/C=C6\C(=O)c7ccccc7C6=C(C#N)C#N)sc5c32)C(c2ccc(CCCCCC)cc2)(c2ccc(CCCCCC)cc2)c2c-4sc3cc(/C=C4\C(=O)c5ccccc5C4=C(C#N)C#N)sc23)cc1,0.9,17.97,10.6,65.0,-5.3,-3.15,-5.576,-3.916,,,2024.0,10.1039/d4cc06017b,opvdb_experimental,electrochemical,training
PBTz-Cl,L8-BO,CCCCCCCCC(CCCCCC)Cc1nc2c(-c3ccc(-c4cc5c(-c6cc(Cl)c(CC(CC)CCCC)s6)c6sccc6c(-c6cc(Cl)c(CC(CC)CCCC)s6)c5s4)s3)c(F)c(F)c(-c3cccs3)c2s1,CCCCCCC(CCCC)Cc1c(/C=C2\C(=O)c3cc(F)c(F)cc3C2=C(C#N)C#N)sc2c1sc1c3c4nsnc4c4c5sc6c(CC(CCCC)CCCCCC)c(/C=C7\C(=O)c8cc(F)c(F)cc8C7=C(C#N)C#N)sc6c5n(CC(CC)CCCC)c4c3n(CC(CC)CCCC)c21,0.904,19.39,10.19,58.17,-5.47,-3.39,-5.68,-3.9,,,2024.0,10.1039/d4tc03741c,opvdb_experimental,electrochemical,training
PTB7-Th,DICTF,CCCCC(CC)COC(=O)c1sc2csc(-c3cc4c(-c5ccc(CC(CC)CCCC)s5)c5sccc5c(-c5ccc(CC(CC)CCCC)s5)c4s3)c2c1F,CCCCCCCCC1(CCCCCCCC)c2cc(-c3ccc(/C=C4\C(=O)c5ccccc5C4=C(C#N)C#N)s3)ccc2-c2ccc(-c3ccc(/C=C4\C(=O)c5ccccc5C4=C(C#N)C#N)s3)cc21,0.96,16.38,10.38,66.0,-5.21,-3.6,-5.67,-3.79,,,2024.0,10.1002/anie.202406272,opvdb_experimental,electrochemical,training
D18,Py1,CCCCCCC(CCCC)CC1=CSC(C2=CC3=C(S2)C2=C(C=C(C4=CC(CC(CCCC)CCCCCC)=C(C5=CC6=C(C7=CC(F)=C(CC(CC)CCCC)S7)C7=C(C=CS7)C(C7=CC(F)=C(CC(CC)CCCC)S7)=C6S5)S4)S2)C2=NSN=C32)=C1,CCCCCCCCC(CCCCCCCC)n1c2cc(-c3sc(-c4sc(/C=C5\C(=O)N(CCCC)C(=O)C(C#N)=C5C)cc4CCCCCC)cc3CCCCCC)sc2c2sc(-c3sc(-c4sc(/C=C5\C(=O)N(CCCC)C(=O)C(C#N)=C5C)cc4CCCCCC)cc3CCCCCC)cc21,0.764,22.46,10.71,62.4,-5.51,-2.77,-5.27,-4.0,,,2024.0,10.1002/aenm.202404537,opvdb_experimental,electrochemical,training
PBDB-T,IT-4Cl,CCCCC(CC)Cc1ccc(-c2c3cc(-c4ccc(-c5sc(-c6cccs6)c6c5C(=O)c5c(CC(CC)CCCC)sc(CC(CC)CCCC)c5C6=O)s4)sc3c(-c3ccc(CC(CC)CCCC)s3)c3ccsc23)s1,CCCCCCc1ccc(C2(c3ccc(CCCCCC)cc3)c3cc4c(cc3-c3sc5cc(/C=C6\C(=O)c7cc(Cl)c(Cl)cc7C6=C(C#N)C#N)sc5c32)C(c2ccc(CCCCCC)cc2)(c2ccc(CCCCCC)cc2)c2c-4sc3cc(/C=C4\C(=O)c5cc(Cl)c(Cl)cc5C4=C(C#N)C#N)sc23)cc1,0.693,20.12,10.1,72.3,-5.33,-3.48,-5.75,-4.09,,,2024.0,10.1002/anie.202400565,opvdb_experimental,electrochemical,training
PTzBi,N2200,CCCCCCCCN1C(=O)c2c(c(-c3ccc(-c4cc5c(-c6ccc(CC(CC)CCCC)s6)c6sccc6c(-c6ccc(CC(CC)CCCC)s6)c5s4)s3)c3nn(CCCCCCCC)nc3c2-c2cccs2)C1=O,CCCCCCCCCCC(CCCCCCCC)CN1C(=O)C2=C3C(=CC(C4=CC=C(C5=CC=CS5)S4)=C4C(=O)N(CC(CCCCCCCC)CCCCCCCCCC)C(=O)C(=C43)C=C2)C1=O,0.9,5.36,2.8,58.0,-5.34,-3.46,-5.71,-4.02,,,2024.0,10.1039/d4tc04387a,opvdb_experimental,electrochemical,training
P1,PC71BM,CCCCCCCCc1cc(-c2c(-c3cccs3)sc3c(-c4cc(CCCCCCCC)c(CCCCCCCC)s4)c(-c4ccc(-c5cccc6nsnc56)s4)sc23)sc1CCCCCCCC,COC(=O)CCCC1(c2ccccc2)C23c4c5ccc6c7cc8c9c%10c(cc%11cc%12c%13c%14c(cc%15c%16ccc-5c2c%16c2c5c%16c%17c(c(c46)c7c9c%17c4c%10c%11c%13c4c%16c%14c%152)C513)C%12)C8,0.908,14.8,8.61,64.1,-5.34,-3.53,-5.9,-3.9,,,2024.0,10.1021/acsami.4c00167,opvdb_experimental,electrochemical,training
PTzBI-dF,PY-IT,CCCCCCCCN1C(=O)c2c(c(-c3cc(F)c(-c4cc5c(-c6cc(F)c(CC(CC)CCCC)s6)c6sccc6c(-c6cc(F)c(CC(CC)CCCC)s6)c5s4)s3)c3nn(CCC(CC)CCCC)nc3c2-c2cc(F)cs2)C1=O,CCCCCCCCCCCc1c(/C=C2\C(=O)c3ccccc3C2=C(C#N)C#N)sc2c1sc1c3c4nsnc4c4c5sc6c(CCCCCCCCCCC)c(/C=C7\C(=O)c8cc(-c9cccs9)ccc8C7=C(C#N)C#N)sc6c5n(CC(CCCCCCCC)CCCCCCCCCC)c4c3n(CC(CCCCCCCC)CCCCCCCCCC)c21,0.951,21.86,13.78,66.31,-5.55,-3.83,-5.68,-3.94,,,2024.0,10.1002/aenm.202402268,opvdb_experimental,electrochemical,training
PF2,PCBM,CCCCCCCCC(CCCCCC)Cc1cc2sc(-c3c4cc(-c5sc(-c6c(F)c(F)c(-c7cc(CC(CC)CCCC)cs7)c7nsnc67)cc5CC(CC)CCCC)sc4c(-c4cc5sc(CC(CCCCCC)CCCCCCCC)cc5s4)c4ccsc34)cc2s1,COC(=O)CCCC1(c2ccccc2)C23c4c5c6c7c8c9c(c%10c%11c2c2c%12c4c4c%13c5c5c7c7c8c8c%14c9c%10c9c%10c%11c2c2c%11c%12c4c4c%12c%13c5c5c7c7c8c8c%14c9c9c%10c2c2c%11c4c4c%12c5c7c5c8c9c2c45)C613,0.76,17.8,9.0,66.0,-5.48,-3.73,-6.1,-3.7,,,2024.0,10.1016/j.synthmet.2024.117599,opvdb_experimental,electrochemical,training
SM1-S,Y6,CCCCCCCCC1=C(C2=CC=C(C3=C(CCCCCCCC)C=C(C4=CC5=C(C6=CC=C(SCC(CC)CCCC)S6)C6=C(C=C(C7=CC(CCCCCCCC)=C(C8=CC=C(C9=C(CCCCCCCC)C=C(/C=C(\C#N)C(=O)OCC(CC)CCCC)S9)S8)S7)S6)C(C6=CC=C(SCC(CC)CCCC)S6)=C5S4)S3)S2)SC(/C=C(/C#N)C(=O)OCC(CC)CCCC)=C1,CCCCCCCCCCCc1c(/C=C2\C(=O)c3cc(F)c(F)cc3C2=C(C#N)C#N)sc2c1sc1c3c4nsnc4c4c5sc6c(CCCCCCCCCCC)c(/C=C7\C(=O)c8cc(F)c(F)cc8C7=C(C#N)C#N)sc6c5n(CC(CC)CCCC)c4c3n(CC(CC)CCCC)c21,0.82,23.2,12.9,68.0,-5.32,-2.81,-5.65,-4.09,,,2024.0,10.1039/d4cc06017b,opvdb_experimental,electrochemical,training
SM1,Y6,CCCCCCCCC1=C(C2=CC=C(C3=C(CCCCCCCC)C=C(C4=CC5=C(C6=CC=C(CC(CC)CCCC)S6)C6=C(C=C(C7=CC(CCCCCCCC)=C(C8=CC=C(C9=C(CCCCCCCC)C=C(/C=C(\C#N)C(=O)OCC(CC)CCCC)S9)S8)S7)S6)C(C6=CC=C(CC(CC)CCCC)S6)=C5S4)S3)S2)SC(/C=C(/C#N)C(=O)OCC(CC)CCCC)=C1,CCCCCCCCCCCc1c(/C=C2\C(=O)c3cc(F)c(F)cc3C2=C(C#N)C#N)sc2c1sc1c3c4nsnc4c4c5sc6c(CCCCCCCCCCC)c(/C=C7\C(=O)c8cc(F)c(F)cc8C7=C(C#N)C#N)sc6c5n(CC(CC)CCCC)c4c3n(CC(CC)CCCC)c21,0.8,23.6,12.7,67.0,-5.25,-2.8,-5.65,-4.09,,,2024.0,10.1039/d4cc06017b,opvdb_experimental,electrochemical,training
SM 4,PC71BM,CCCCCCCCOc1cc(-c2ccc(-c3ccc4c5c(cccc35)C(=O)N(CCCCCCCC)C4=O)s2)c(OCCCCCCCC)cc1-c1ccc(-c2ccc3c4c(cccc24)C(=O)N(CCCCCCCC)C3=O)s1,COC(=O)CCCC1(c2ccccc2)C23c4c5ccc6c7cc8c9c%10c(cc%11cc%12c%13c%14c(cc%15c%16ccc-5c2c%16c2c5c%16c%17c(c(c46)c7c9c%17c4c%10c%11c%13c4c%16c%14c%152)C513)C%12)C8,0.97,13.69,10.06,75.0,-5.8,-3.65,-5.9,-3.9,,,2024.0,10.1021/acsaem.4c00854,opvdb_experimental,electrochemical,training
PffBT-2T,L8-BO,CCCCCCCCCCCCC(CCCCCCCCCC)Cc1ccc(-c2csc(-c3c(F)c(F)c(-c4cc(-c5ccc(CC(CCCCCCCCCC)CCCCCCCCCCCC)s5)c(-c5ccc(-c6cccs6)s5)s4)c4nsnc34)c2)s1,CCCCCCC(CCCC)Cc1c(/C=C2\C(=O)c3cc(F)c(F)cc3C2=C(C#N)C#N)sc2c1sc1c3c4nsnc4c4c5sc6c(CC(CCCC)CCCCCC)c(/C=C7\C(=O)c8cc(F)c(F)cc8C7=C(C#N)C#N)sc6c5n(CC(CC)CCCC)c4c3n(CC(CC)CCCC)c21,0.92,22.3,13.3,65.3,-5.27,-3.1,-5.68,-3.9,,,2024.0,10.1002/anie.202412903,opvdb_experimental,electrochemical,training
PBDB-T,COi8DFIC,CCCCC(CC)Cc1ccc(-c2c3cc(-c4ccc(-c5sc(-c6cccs6)c6c5C(=O)c5c(CC(CC)CCCC)sc(CC(CC)CCCC)c5C6=O)s4)sc3c(-c3ccc(CC(CC)CCCC)s3)c3ccsc23)s1,CCCCCCc1ccc(C2(c3ccc(CCCCCC)cc3)Oc3c(sc4c5c(sc34)-c3sc4cc(/C=C6\C(=O)c7cc(F)c(F)cc7C6=C(C#N)C#N)sc4c3C(c3ccc(CCCCCC)cc3)(c3ccc(CCCCCC)cc3)O5)-c3sc4cc(/C=C5\C(=O)c6cc(F)c(F)cc6C5=C(C#N)C#N)sc4c32)cc1,0.73,22.17,9.78,60.52,-5.33,-3.48,-5.5,-3.88,,,2024.0,10.1039/d4tc05190d,opvdb_experimental,electrochemical,training
PTQ10,BTA3-4F,CCCCCCCCC(CCCCCC)COc1cnc2c(C)c(F)c(F)c(-c3ccc(C)s3)c2n1,CCCCCCCCn1nc2c(/C=c3\sc(=C(C#N)C#N)n(CC)c3=O)ccc(-c3cc4c(s3)-c3cc5c(cc3C4(c3ccc(CCCCCC)cc3)c3ccc(CCCCCC)cc3)-c3sc(-c4ccc(/C=c6\sc(=C(C#N)C#N)n(CC)c6=O)c6nn(CCCCCCCC)nc46)cc3C5(c3ccc(CCCCCC)cc3)c3ccc(CCCCCC)cc3)c2n1,1.269,11.51,9.95,68.09,-5.54,-2.92,-5.49,-3.72,,,2024.0,10.1021/jacs.4c17140,opvdb_experimental,electrochemical,training
D18-Cl,O-IDTBR,CCCCCCC(CCCC)Cc1csc(-c2cc3c4nsnc4c4cc(-c5cc(CC(CCCC)CCCCCC)c(-c6cc7c(-c8cc(Cl)c(CC(CC)CCCC)s8)c8sccc8c(-c8cc(Cl)c(CC(CC)CCCC)s8)c7s6)s5)sc4c3s2)c1,CCCCCCCCC1(CCCCCCCC)c2cc3c(cc2-c2sc(-c4ccc(/C=C5\SC(=S)N(CC)C5=O)c5nsnc45)cc21)C(CCCCCCCC)(CCCCCCCC)c1cc(-c2ccc(/C=C4\SC(=S)N(CC)C4=O)c4nsnc24)sc1-3,0.851,18.77,9.66,60.5,-5.51,-2.77,-5.52,-3.89,,,2024.0,10.1021/acsapm.4c01193,opvdb_experimental,electrochemical,training
P3TEA,SF-PDI2,CCCCCCCCCCC(CCCCCCCC)COC(=O)c1cc(-c2c(F)c(F)c(-c3cc(C(=O)OCC(CCCCCCCC)CCCCCCCCCC)c(-c4sccc4CC(CCCCCC)CCCCCCC)s3)c3nsnc23)sc1-c1cc(CC(CCCCCC)CCCCCCC)c(-c2ccc(-c3c(F)c(F)c(-c4cccs4)c4nsnc34)s2)s1,CCCCCCC(CCCCCC)N1C(=O)c2ccc3c4ccc5c6c(cc(-c7ccc8c(c7)C7(c9ccccc9-c9ccccc97)c7cc(-c9cc%10c%11c(ccc%12c%13ccc%14c%15c(ccc(c9c%11%12)c%15%13)C(=O)N(C(CCCCCC)CCCCCC)C%14=O)C(=O)N(C(CCCCCC)CCCCCC)C%10=O)ccc7-8)c(c7ccc(c2c37)C1=O)c64)C(=O)N(C(CCCCCC)CCCCCC)C5=O,1.11,13.27,9.5,64.3,-5.46,-3.56,-5.9,-3.83,,,2024.0,10.1002/cssc.202402169,opvdb_experimental,electrochemical,training
PTB7Th,PCBM,CCCCC(CC)COC(=O)c1sc2csc(-c3cc4c(-c5ccc(CC(CC)CCCC)s5)c5sccc5c(-c5ccc(CC(CC)CCCC)s5)c4s3)c2c1F,COC(=O)CCCC1(c2ccccc2)C23c4c5c6c7c8c9c(c%10c%11c2c2c%12c4c4c%13c5c5c7c7c8c8c%14c9c%10c9c%10c%11c2c2c%11c%12c4c4c%12c%13c5c5c7c7c8c8c%14c9c9c%10c2c2c%11c4c4c%12c5c7c5c8c9c2c45)C613,0.78,18.26,9.45,57.0,-5.21,-3.6,-6.1,-3.7,,,2024.0,10.1021/acsami.4c04669,opvdb_experimental,electrochemical,training
PB-BT,Y6,CCCCCCCCCCC(CCCCCCCC)COc1c2cc(-c3sc(-c4ccc(-c5cc(CCCCCC)cs5)c5nsnc45)cc3CCCCCC)sc2c(OCC(CCCCCCCC)CCCCCCCCCC)c2ccsc12,CCCCCCCCCCCc1c(/C=C2\C(=O)c3cc(F)c(F)cc3C2=C(C#N)C#N)sc2c1sc1c3c4nsnc4c4c5sc6c(CCCCCCCCCCC)c(/C=C7\C(=O)c8cc(F)c(F)cc8C7=C(C#N)C#N)sc6c5n(CC(CC)CCCC)c4c3n(CC(CC)CCCC)c21,0.79,21.69,9.56,56.0,-5.36,-3.67,-5.65,-4.09,,,2024.0,10.1016/j.optmat.2024.115778,opvdb_experimental,electrochemical,training
PM6,PY-C11,CCCCC(CC)Cc1sc(-c2c3cc(-c4ccc(-c5sc(-c6cccs6)c6c5C(=O)c5c(CC(CC)CCCC)sc(CC(CC)CCCC)c5C6=O)s4)sc3c(-c3cc(F)c(CC(CC)CCCC)s3)c3ccsc23)cc1F,CCCCCCCCCCCCC(CCCCCCCCCC)Cn1c2c3sc(/C=C4\C(=O)c5ccccc5C4=C(C#N)C#N)c(CCCCCCCCCCC)c3sc2c2c3nsnc3c3c4sc5c(CCCCCCCCCCC)c(C/C=C6/C(=O)c7cc(-c8cccs8)ccc7C6=C(C#N)C#N)sc5c4n(CC(CCCCCCCCCC)CCCCCCCCCCCC)c3c21,0.937,24.92,18.35,78.6,-5.56,-3.65,-5.68,-3.9,,,2024.0,10.1016/j.enchem.2024.100129,opvdb_experimental,electrochemical,training
2,PC71BM,CCCCC(CC)CN1C(=O)c2cccc3c(-c4ccc(-c5ccc6c7c(cccc57)C(=O)N(CC(CC)CCCC)C6=O)s4)ccc(c23)C1=O,COC(=O)CCCC1(c2ccccc2)C23c4c5ccc6c7cc8c9c%10c(cc%11cc%12c%13c%14c(cc%15c%16ccc-5c2c%16c2c5c%16c%17c(c(c46)c7c9c%17c4c%10c%11c%13c4c%16c%14c%152)C513)C%12)C8,0.82,14.19,8.03,69.0,-5.95,-3.62,-5.9,-3.9,,,2024.0,10.1021/acsami.4c00167,opvdb_experimental,electrochemical,training
PBDD4T,PC71BM,CCc1csc(-c2sc(-c3cc(CC)c(-c4ccc(-c5ccc(-c6sc(-c7sc(-c8cc(CC)c(-c9ccc(-c%10ccc(-c%11sc(-c%12sc(-c%13cc(CC)c(-c%14ccc(-c%15cccs%15)s%14)s%13)c%13c%12C(=O)c%12c(CC)sc(CC)c%12C%13=O)cc%11CC)s%10)s9)s8)c8c7C(=O)c7c(CC)sc(CC)c7C8=O)cc6CC)s5)s4)s3)c3c2C(=O)c2c(CC)sc(CC)c2C3=O)c1,CCCCC(=O)OCC1(C2=CC=CC=C2)C3=CC=CC4=CC=CC5=CC=CC6=CC=C7C=CC=CC8=CC=CC1=C8C7=C6C5=C4C3,0.79,12.23,4.68,48.43,-5.3,-3.535,-6.1,-3.9,,,2024.0,10.1002/ente.202401316,opvdb_experimental,electrochemical,training
PBDB-T,NCBDT,CCCCC(CC)Cc1ccc(-c2c3cc(-c4ccc(-c5sc(-c6cccs6)c6c5C(=O)c5c(CC(CC)CCCC)sc(CC(CC)CCCC)c5C6=O)s4)sc3c(-c3ccc(CC(CC)CCCC)s3)c3ccsc23)s1,CCCCCCCCc1c2sc3c(c2c(CCCCCCCC)c2sc4c(c12)C(c1ccc(CCCCCC)cc1)(c1ccc(CCCCCC)cc1)c1cc(C=C2C(=O)c5cc(F)ccc5C2=C(C#N)C#N)sc1-4)C(c1ccc(CCCCCC)cc1)(c1ccc(CCCCCC)cc1)c1cc(C=C2C(=O)c4cc(F)ccc4C2=C(C#N)C#N)sc1-3,0.8046,23.135359,12.26,65.88,-5.33,-3.48,-5.36,-3.89,,,2024.0,10.1016/j.rio.2024.100748,opvdb_experimental,electrochemical,training
D18,IT-4Cl,CCCCCCC(CCCC)Cc1csc(-c2cc3c4nsnc4c4cc(-c5cc(CC(CCCC)CCCCCC)c(-c6cc7c(-c8cc(F)c(CC(CC)CCCC)s8)c8sccc8c(-c8cc(F)c(CC(CC)CCCC)s8)c7s6)s5)sc4c3s2)c1,CCCCCCc1ccc(C2(c3ccc(CCCCCC)cc3)c3cc4c(cc3-c3sc5cc(/C=C6\C(=O)c7cc(Cl)c(Cl)cc7C6=C(C#N)C#N)sc5c32)C(c2ccc(CCCCCC)cc2)(c2ccc(CCCCCC)cc2)c2c-4sc3cc(/C=C4\C(=O)c5cc(Cl)c(Cl)cc5C4=C(C#N)C#N)sc23)cc1,0.895,19.69,11.75,66.69,-5.51,-2.77,-5.75,-4.09,,,2024.0,10.1021/acsmaterialslett.4c00287,opvdb_experimental,electrochemical,training
PM6,BTP-BO-4Cl,CCCCC(CC)Cc1sc(-c2c3cc(-c4ccc(-c5sc(-c6cccs6)c6c5C(=O)c5c(CC(CC)CCCC)sc(CC(CC)CCCC)c5C6=O)s4)sc3c(-c3cc(F)c(CC(CC)CCCC)s3)c3ccsc23)cc1F,CCCCCCCCCCCc1c(/C=C2\C(=O)c3cc(Cl)c(Cl)cc3C2=C(C#N)C#N)sc2c1Cc1c-2n(CC(CCCC)CCCCCC)c2c1c1nsnc1c1c3c(n(CC(CCCC)CCCCCC)c12)-c1sc(/C=C2\C(=O)c4cc(Cl)c(Cl)cc4C2=C(C#N)C#N)c(CCCCCCCCCCC)c1C3,0.846,27.85,18.42,78.12,-5.56,-3.65,-5.62,-4.05,,,2024.0,10.1021/acs.macromol.4c01285,opvdb_experimental,electrochemical,training
PB2,BTP-eC9,CCCCCCCCCCC(CCCCCCCC)COC(=O)c1cc2c(-c3ccc(-c4cc5c(-c6ccc(CC(CC)CCCC)s6)c6sccc6c(-c6ccc(CC(CC)CCCC)s6)c5s4)s3)sc(-c3cccs3)c2s1,CCCCCCCCCc1c(/C=C2\C(=O)c3cc(Cl)c(Cl)cc3C2=C(C#N)C#N)sc2c1sc1c3c4nsnc4c4c5sc6c(CCCCCCCCC)c(/C=C7\C(=O)c8cc(Cl)c(Cl)cc8C7=C(C#N)C#N)sc6c5n(CC(CCCC)CCCCCC)c4c3n(CC(CCCC)CCCCCC)c21,0.866,26.7,18.1,78.1,-4.94,-3.31,-5.68,-3.9,,,2024.0,10.1021/acsenergylett.4c00723,opvdb_experimental,electrochemical,training
D18,SF-HR,CCCCCCC(CCCC)CC1=CSC(C2=CC3=C(S2)C2=C(C=C(C4=CC(CC(CCCC)CCCCCC)=C(C5=CC6=C(C7=CC(F)=C(CC(CC)CCCC)S7)C7=C(C=CS7)C(C7=CC(F)=C(CC(CC)CCCC)S7)=C6S5)S4)S2)C2=NSN=C32)=C1,CCN1C(=O)/C(=C/c2ccc(-c3ccc4c(c3)C3(c5cc(-c6ccc(/C=C7\SC(=S)N(CC)C7=O)s6)ccc5-4)c4cc(-c5ccc(/C=C6\SC(=S)N(CC)C6=O)s5)ccc4-c4ccc(-c5ccc(/C=C6\SC(=S)N(CC)C6=O)s5)cc43)s2)SC1=S,1.186,7.52,5.03,56.4,-5.51,-2.77,-5.53,-3.33,,,2024.0,10.1002/adfm.202414292,opvdb_experimental,electrochemical,training
PM6,BTP-Th,CCCCC(CC)Cc1sc(-c2c3cc(-c4ccc(-c5sc(-c6cccs6)c6c5C(=O)c5c(CC(CC)CCCC)sc(CC(CC)CCCC)c5C6=O)s4)sc3c(-c3cc(F)c(CC(CC)CCCC)s3)c3ccsc23)cc1F,CCCCCCc1ccc(-c2c(/C=C3\C(=O)c4cc(F)c(F)cc4C3=C(C#N)C#N)sc3c2sc2c4c5nsnc5c5c6sc7c(-c8ccc(CCCCCC)s8)c(/C=C8\C(=O)c9cc(F)c(F)cc9C8=C(C#N)C#N)sc7c6n(CC(CCCC)CCCCCC)c5c4n(CC(CCCC)CCCCCC)c32)s1,0.871,26.07,17.58,77.44,-5.56,-3.65,-5.75,-3.96,,,2024.0,10.1002/adma.202407613,opvdb_experimental,electrochemical,training
PM7,IT-4F,CCCCC(CC)Cc1sc(-c2c3ccsc3c(-c3cc(Cl)c(CC(CC)CCCC)s3)c3sc(-c4ccc(-c5sc(-c6cccs6)c6c5C(=O)c5c(CC(CC)CCCC)sc(CC(CC)CCCC)c5C6=O)s4)cc23)cc1Cl,CCCCCCc1ccc(C2(c3ccc(CCCCCC)cc3)c3cc4c(cc3-c3sc5cc(/C=C6\C(=O)c7cc(F)c(F)cc7C6=C(C#N)C#N)sc5c32)C(c2ccc(CCCCCC)cc2)(c2ccc(CCCCCC)cc2)c2c-4sc3cc(/C=C4\C(=O)c5cc(F)c(F)cc5C4=C(C#N)C#N)sc23)cc1,0.885,21.05,14.07,75.51,-5.575,-3.67,-5.66,-4.14,,,2023.0,10.1002/adma.202305652,opvdb_experimental,electrochemical,training
PTQ-10,IDTPC-Me,CCOc1cnc2c(-c3ccc(-c4c(F)c(F)c(-c5ccc(-c6c(F)c(F)c(-c7cccs7)c7ncc(OCC)nc67)s5)c5ncc(OCC)nc45)s3)c(F)c(F)cc2n1,CCCCCCC1(CCCCCC)c2cc3c(cc2-c2sc(/C=C4\C(=O)c5c(csc5C)C4=C(C#N)C#N)cc21)C(CCCCCC)(CCCCCC)c1cc(/C=C2\C(=O)c4c(csc4C)C2=C(C#N)C#N)sc1-3,0.95,13.8,9.2,70.3,-5.54,-2.92,-5.62,-3.92,,,2023.0,10.1021/accountsmr.3c00160,opvdb_experimental,electrochemical,training
PM6,PY2F-T,CCCCC(CC)Cc1sc(-c2c3cc(-c4ccc(-c5sc(-c6cccs6)c6c5C(=O)c5c(CC(CC)CCCC)sc(CC(CC)CCCC)c5C6=O)s4)sc3c(-c3cc(F)c(CC(CC)CCCC)s3)c3ccsc23)cc1F,CCCCCCCCCCCc1c(/C=C2\C(=O)c3c(F)cc(F)cc3C2=C(C#N)C#N)sc2c1sc1c3c4nsnc4c4c5sc6c(CCCCCCCCCCC)c(/C=C7\C(=O)c8c(cc(F)c(-c9cccs9)c8F)C7=C(C#N)C#N)sc6c5n(CC(CCCCCCCC)CCCCCCCCCC)c4c3n(CC(CCCCCCCC)CCCCCCCCCC)c21,0.887,26.2,17.38,74.8,-5.56,-3.65,-5.71,-3.84,,,2023.0,10.1002/adfm.202300712,opvdb_experimental,electrochemical,training
JD40-BDD20,PA-5,CCCCCCC(CCCC)Cc1cc(-c2cc3c4nsnc4c4cc(-c5cc(CC(CCCC)CCCCCC)c(-c6cc7c(-c8ccc(CC(CC)CCCC)s8)c8sc(-c9ccc(-c%10sc(-c%11cccs%11)c%11c%10C(=O)c%10c(CC(CC)CCCC)sc(CC(CC)CCCC)c%10C%11=O)s9)cc8c(-c8ccc(CC(CC)CCCC)s8)c7s6)s5)sc4c3s2)sc1-c1cc2c(-c3ccc(CC(CC)CCCC)s3)c3sccc3c(-c3ccc(CC(CC)CCCC)s3)c2s1,CCCCCCCCCCCCC(CCCCCCCCCC)Cn1c2c3sc(/C=C4\C(=O)c5ccccc5C4=C(C#N)C#N)c(CCCCCCCCCCC)c3sc2c2c3nsnc3c3c4sc5c(CCCCCCCCCCC)c(/C=C6\C(=O)c7cc(-c8cccs8)ccc7C6=C(C#N)C#N)sc5c4n(CC(CCCCCCCCCC)CCCCCCCCCCCC)c3c21,0.9,24.62,17.39,78.4,-5.28,-3.27,-5.63,-3.72,,,2023.0,10.1002/adfm.202313722,opvdb_experimental,electrochemical,training
PM6,CH1007,CCCCC(CC)Cc1sc(-c2c3cc(-c4ccc(-c5sc(-c6cccs6)c6c5C(=O)c5c(CC(CC)CCCC)sc(CC(CC)CCCC)c5C6=O)s4)sc3c(-c3cc(F)c(CC(CC)CCCC)s3)c3ccsc23)cc1F,CCCCCCCCCCCc1c(/C=C2\C(=O)c3cc(F)c(F)cc3C2=C(C#N)C#N)[se]c2c1sc1c3c4nsnc4c4c5sc6c(CCCCCCCCCCC)c(/C=C7\C(=O)c8cc(F)c(F)cc8C7=C(C#N)C#N)[se]c6c5n(CC(CCCC)CCCCCC)c4c3n(CC(CCCC)CCCCCC)c12,0.825,27.5,17.47,77.0,-5.56,-3.65,-5.59,-3.97,,,2023.0,10.1002/aenm.202304477,opvdb_experimental,electrochemical,training
D18,Y7,CCCCCCC(CCCC)Cc1csc(-c2cc3c4nsnc4c4cc(-c5cc(CC(CCCC)CCCCCC)c(-c6cc7c(-c8cc(F)c(CC(CC)CCCC)s8)c8sccc8c(-c8cc(F)c(CC(CC)CCCC)s8)c7s6)s5)sc4c3s2)c1,CCCCCCCCCCCc1c(/C=C2\C(=O)c3cc(Cl)c(Cl)cc3C2=C(C#N)C#N)sc2c1sc1c3c4nsnc4c4c5sc6c(CCCCCCCCCCC)c(/C=C7\C(=O)c8cc(Cl)c(Cl)cc8C7=C(C#N)C#N)sc6c5n(CC(CC)CCCC)c4c3n(CC(CC)CCCC)c21,0.847,26.77,17.18,75.78,-5.51,-2.77,-5.72,-4.16,,,2023.0,10.1002/anie.202318360,opvdb_experimental,electrochemical,training
PBTz-F,PM6,CCCCCCCCC(CCCCCC)Cc1nc2c(-c3ccc(-c4cc5c(-c6cc(F)c(CC(CC)CCCC)s6)c6sccc6c(-c6cc(F)c(CC(CC)CCCC)s6)c5s4)s3)c(F)c(F)c(-c3cccs3)c2s1,CCCCC(CC)Cc1sc(-c2c3cc(-c4ccc(-c5sc(-c6cccs6)c6c5C(=O)c5c(CC(CC)CCCC)sc(CC(CC)CCCC)c5C6=O)s4)sc3c(-c3cc(F)c(CC(CC)CCCC)s3)c3ccsc23)cc1F,0.905,27.24,19.54,79.26,-5.43,-3.37,-5.56,-3.65,,,2023.0,10.1002/adma.202300631,opvdb_experimental,electrochemical,training
PiBT,Y6,CCCCCCN1C(=O)c2ccc(/C=C/c3ccc(/C=C/c4ccc5c(c4)C(=O)N(CCCCCC)C5=O)c4nsnc34)cc2C1=O,CCCCCCCCCCCc1c(/C=C2\C(=O)c3cc(F)c(F)cc3C2=C(C#N)C#N)sc2c1sc1c3c4nsnc4c4c5sc6c(CCCCCCCCCCC)c(/C=C7\C(=O)c8cc(F)c(F)cc8C7=C(C#N)C#N)sc6c5n(CC(CC)CCCC)c4c3n(CC(CC)CCCC)c21,0.87,28.2,19.0,77.3,-5.8,-3.3,-5.65,-4.09,,,2023.0,10.1002/adma.202312311,opvdb_experimental,electrochemical,training
M8,PC71BM,CCCCCCC(CCCC)Cn1c2cc(/C=C3\C(=O)c4cc(F)c(F)cc4C3=C(C#N)C#N)sc2c2oc3c(OCC(CC)CCCC)c4c(oc5c6sc(/C=C7\C(=O)c8cc(F)c(F)cc8C7=C(C#N)C#N)cc6n(CC(CCCC)CCCCCC)c54)c(OCC(CC)CCCC)c3c21,COC(=O)CCCC1(c2ccccc2)C23c4c5ccc6c7cc8c9c%10c(cc%11cc%12c%13c%14c(cc%15c%16ccc-5c2c%16c2c5c%16c%17c(c(c46)c7c9c%17c4c%10c%11c%13c4c%16c%14c%152)C513)C%12)C8,0.81,12.8,6.7,68.0,-5.49,-3.91,-5.9,-3.9,,,2023.0,10.1016/j.cclet.2023.108438,opvdb_experimental,electrochemical,training
P3HT,PY-IT,CCCCCCc1ccsc1,CCCCCCCCCCCc1c(/C=C2\C(=O)c3ccccc3C2=C(C#N)C#N)sc2c1sc1c3c4nsnc4c4c5sc6c(CCCCCCCCCCC)c(/C=C7\C(=O)c8cc(-c9cccs9)ccc8C7=C(C#N)C#N)sc6c5n(CC(CCCCCCCC)CCCCCCCCCC)c4c3n(CC(CCCCCCCC)CCCCCCCCCC)c21,0.601,4.71,1.17,41.4,-5.01,-3.12,-5.68,-3.94,,,2023.0,10.1016/j.chempr.2023.04.021,opvdb_experimental,electrochemical,training
PM6,H2,CCCCC(CC)Cc1sc(-c2c3cc(-c4ccc(-c5sc(-c6cccs6)c6c5C(=O)c5c(CC(CC)CCCC)sc(CC(CC)CCCC)c5C6=O)s4)sc3c(-c3cc(F)c(CC(CC)CCCC)s3)c3ccsc23)cc1F,CCCCCCCCCCCc1c(/C=C2\C(=O)c3ccccc3C2=C(C#N)C#N)sc2c1sc1c3c4nsnc4c4c5sc6c(CCCCCCCCCCC)c(/C=C7\C(=O)c8ccccc8C7=C(C#N)C#N)sc6c5n(CC(CC)CCCC)c4c3n(CC(CC)CCCC)c21.CCl.CCl,0.84,13.88,6.59,56.27,-5.56,-3.65,-5.62,-3.94,,,2023.0,10.1002/solr.202300143,opvdb_experimental,electrochemical,training
PCE10,ITIC-4F,CCCCC(CC)COC(=O)c1sc2c(-c3cc4c(-c5ccc(CC(CC)CCCC)s5)c5sccc5c(-c5ccc(CC(CC)CCCC)s5)c4s3)scc2c1F,CCCCCCc1ccc(C2(c3ccc(CCCCCC)cc3)c3cc4c(cc3-c3sc5cc(/C=C6/C(=O)c7cc(F)c(F)cc7C6=C(C#N)C#N)sc5c32)C(c2ccc(CCCCCC)cc2)(c2ccc(CCCCCC)cc2)c2c-4sc3cc(/C=C4/C(=O)c5cc(F)c(F)cc5C4=C(C#N)C#N)sc23)cc1,0.64,18.79,6.48,55.0,-5.21,-3.6,-5.82,-4.24,,,2023.0,10.1002/aenm.202301696,opvdb_experimental,electrochemical,training
P3HT,IDTBR,CCCCCCc1ccsc1,CCN1C(=O)/C(=C/c2ccc(-c3cc4c(s3)-c3cc5c(cc3C4(CC)CC)-c3sc(-c4ccc(/C=C6\SC(=S)N(CC)C6=O)c6nsnc46)cc3C5(CC)CC)c3nsnc23)SC1=S,0.73,14.6,7.0,66.0,-5.01,-3.12,-5.63,-3.8,,,2023.0,10.1016/j.jmgm.2023.108432,opvdb_experimental,electrochemical,training
PM6,PZC24,CCCCC(CC)Cc1sc(-c2c3cc(-c4ccc(-c5sc(-c6cccs6)c6c5C(=O)c5c(CC(CC)CCCC)sc(CC(CC)CCCC)c5C6=O)s4)sc3c(-c3cc(F)c(CC(CC)CCCC)s3)c3ccsc23)cc1F,CCCCCCCCCCCCC(CCCCCCCCCC)Cn1c2c3sc(/C=C4\C(=O)c5ccccc5C4=C(C#N)C#N)c(CC(CCCC)CCCCCC)c3sc2c2c3nc4cc(F)c(F)cc4nc3c3c4sc5c(CC(CCCC)CCCCCC)c(C/C=C6/C(=O)c7cc(-c8scc(F)c8F)ccc7C6=C(C#N)C#N)sc5c4n(CC(CCCCCCCCCC)CCCCCCCCCCCC)c3c21,0.946,23.76,16.82,74.47,-5.56,-3.65,-5.69,-3.7,,,2023.0,10.1002/aenm.202300301,opvdb_experimental,electrochemical,training
PTO2,IT-4F,CCOC(=O)c1ccsc1-c1cc2c(-c3cc(F)c(CC)s3)c3sc(-c4cc(C(=O)OCC)c(-c5cc6c(-c7cc(F)c(CC)s7)c7sc(-c8cc(C(=O)OCC)c(-c9cc%10c(-c%11cc(F)c(CC)s%11)c%11sccc%11c(-c%11cc(F)c(CC)s%11)c%10s9)s8)cc7c(-c7cc(F)c(CC)s7)c6s5)s4)cc3c(-c3cc(F)c(CC)s3)c2s1,CCCCCCc1ccc(C2(c3ccc(CCCCCC)cc3)c3cc4c(cc3-c3sc5cc(/C=C6\C(=O)c7cc(F)c(F)cc7C6=C(C#N)C#N)sc5c32)C(c2ccc(CCCCCC)cc2)(c2ccc(CCCCCC)cc2)c2c-4sc3cc(/C=C4\C(=O)c5cc(F)c(F)cc5C4=C(C#N)C#N)sc23)cc1,1.72,12.51,16.61,77.2,-5.59,-3.67,-5.66,-4.14,,,2023.0,10.1002/solr.202300642,opvdb_experimental,electrochemical,training
PM6,CH-D1,CCCCC(CC)Cc1sc(-c2c3cc(-c4ccc(-c5sc(-c6cccs6)c6c5C(=O)c5c(CC(CC)CCCC)sc(CC(CC)CCCC)c5C6=O)s4)sc3c(-c3cc(F)c(CC(CC)CCCC)s3)c3ccsc23)cc1F,CCCCCCCCCCCCC(CCCCCCCCCC)Cn1c2c3sc(/C=C4\C(=O)c5ccc(-c6sc(-c7ccc8c(c7)C(=O)/C(=C/Cc7sc9c(sc%10c%11c%12nc%13cc(F)c(F)cc%13nc%12c%12c%13sc%14c(CC(CCCC)CCCCCC)c(/C=C%15\C(=O)c%16ccccc%16C%15=C(C#N)C#N)sc%14c%13n(CC(CCCCCCCCCC)CCCCCCCCCCCC)c%12c%11n(CC(CCCCCCCCCC)CCCCCCCCCCCC)c9%10)c7CC(CCCC)CCCCCC)C8=C(C#N)C#N)c(F)c6F)cc5C4=C(C#N)C#N)c(CC(CCCC)CCCCCC)c3sc2c2c3nc4cc(F)c(F)cc4nc3c3c4sc5c(CC(CCCC)CCCCCC)c(C/C=C6/C(=O)c7ccccc7C6=C(C#N)C#N)sc5c4n(CC(CCCCCCCCCC)CCCCCCCCCCCC)c3c21,0.949,23.9,16.62,73.2,-5.56,-3.65,-5.68,-3.68,,,2023.0,10.1002/aenm.202300301,opvdb_experimental,electrochemical,training
PM6,PYFT-o,CCCCC(CC)Cc1sc(-c2c3cc(-c4ccc(-c5sc(-c6cccs6)c6c5C(=O)c5c(CC(CC)CCCC)sc(CC(CC)CCCC)c5C6=O)s4)sc3c(-c3cc(F)c(CC(CC)CCCC)s3)c3ccsc23)cc1F,CCCCCCCCCCCCC(CCCCCCCCCC)Cn1c2c3sc(/C=C4\C(=O)c5c(F)cccc5C4=C(C#N)C#N)c(CCCCCCCCCCC)c3sc2c2c3nsnc3c3c4sc5c(CCCCCCCCCCC)c(/C=C6\C(=O)c7c(ccc(-c8cccs8)c7F)C6=C(C#N)C#N)sc5c4n(CC(CCCCCCCCCC)CCCCCCCCCCCC)c3c21,0.879,25.29,16.96,76.3,-5.56,-3.65,-5.715,-3.805,,,2023.0,10.1039/d3ee02953k,opvdb_experimental,electrochemical,training
PBDFCl-2,Y6,CCCCCCC(CCCC)Cc1csc(-c2cc3c4nsnc4c4cc(-c5cc(CC(CCCC)CCCCCC)c(-c6cc7c(-c8sc(CC(CC)CCCC)cc8Cl)c8occc8c(-c8sc(CC(CC)CCCC)cc8Cl)c7o6)s5)sc4c3s2)c1,CCCCCCCCCCCc1c(/C=C2\C(=O)c3cc(F)c(F)cc3C2=C(C#N)C#N)sc2c1sc1c3c4nsnc4c4c5sc6c(CCCCCCCCCCC)c(/C=C7\C(=O)c8cc(F)c(F)cc8C7=C(C#N)C#N)sc6c5n(CC(CC)CCCC)c4c3n(CC(CC)CCCC)c21,0.88,26.94,17.0,71.59,-5.51,-3.55,-5.65,-4.09,,,2023.0,10.1002/adfm.202300981,opvdb_experimental,electrochemical,training
PC5,Y6,CCCCC(CC)COC(=O)c1csc(-c2cc3c(OCC(CC)CCCC)c4sccc4c(OCC(CC)CCCC)c3s2)c1,CCCCCCCCCCCc1c(/C=C2\C(=O)c3cc(F)c(F)cc3C2=C(C#N)C#N)sc2c1sc1c3c4nsnc4c4c5sc6c(CCCCCCCCCCC)c(/C=C7\C(=O)c8cc(F)c(F)cc8C7=C(C#N)C#N)sc6c5n(CC(CC)CCCC)c4c3n(CC(CC)CCCC)c21,0.856,26.2,17.02,75.9,-5.5,-3.38,-5.65,-4.09,,,2023.0,10.1002/smll.202303226,opvdb_experimental,electrochemical,training
PDBQx-TCl,PY-IT,CCCCCCC(CCCC)Cc1csc(-c2cc3c4nccnc4c4cc(-c5cc(CC(CCCC)CCCCCC)c(-c6cc7sc8c(-c9cc(Cl)c(CC(CC)CCCC)s9)c9c(sc%10ccsc%109)c(-c9cc(Cl)c(CC(CC)CCCC)s9)c8c7s6)s5)sc4c3s2)c1,CCCCCCCCCCCc1c(/C=C2\C(=O)c3ccccc3C2=C(C#N)C#N)sc2c1sc1c3c4nsnc4c4c5sc6c(CCCCCCCCCCC)c(/C=C7\C(=O)c8cc(-c9cccs9)ccc8C7=C(C#N)C#N)sc6c5n(CC(CCCCCCCC)CCCCCCCCCC)c4c3n(CC(CCCCCCCC)CCCCCCCCCC)c21,0.81,23.5,16.8,78.6,-5.23,-2.67,-5.68,-3.94,,,2023.0,10.1039/d3ee02700g,opvdb_experimental,electrochemical,training
D18,N4,CCCCCCC(CCCC)Cc1csc(-c2cc3c4nsnc4c4cc(-c5cc(CC(CCCC)CCCCCC)c(-c6cc7c(-c8cc(F)c(CC(CC)CCCC)s8)c8sccc8c(-c8cc(F)c(CC(CC)CCCC)s8)c7s6)s5)sc4c3s2)c1,CCCCCCCCN1C(=O)c2cc(-c3ccc(C=C4C(=O)c5ccccc5C4=O)s3)c3c4c(cc(-c5ccc(C=C6C(=O)c7ccccc7C6=O)s5)c(c24)C1=O)C(=O)N(CCCCCCCC)C3=O,0.87,24.9,16.8,77.4,-5.51,-2.77,-5.54,-3.67,,,2023.0,10.1002/aenm.202303799,opvdb_experimental,electrochemical,training
PSEHTT,FTTB,CCCCC(CC)Cc1ccsc1-c1nc2sc(-c3sc(-c4cc5c(s4)-c4sccc4[Si]5(CC(CC)CCCC)CC(CC)CCCC)cc3CC(CC)CCCC)nc2s1,CCCCCCCCC1(CCCCCCCC)c2cc(-c3ccc(C=C4C(=O)N(CC)C(=S)N(CC)C4=O)s3)ccc2-c2ccc(-c3ccc(C=C4C(=O)N(CC)C(=S)N(CC)C4=O)s3)cc21,1.0,12.47,7.17,51.0,-5.1,-3.3,-5.65,-3.62,,,2023.0,10.1016/j.jphotochem.2023.115162,opvdb_experimental,electrochemical,training
PM6,ITIC-4 F,CCCCC(CC)Cc1sc(-c2c3cc(-c4ccc(-c5sc(-c6cccs6)c6c5C(=O)c5c(CC(CC)CCCC)sc(CC(CC)CCCC)c5C6=O)s4)sc3c(-c3cc(F)c(CC(CC)CCCC)s3)c3ccsc23)cc1F,CCCCCCc1ccc(C2(c3ccc(CCCCCC)cc3)c3cc4c(cc3-c3sc5cc(/C=C6/C(=O)c7cc(F)c(F)cc7C6=C(C#N)C#N)sc5c32)C(c2ccc(CCCCCC)cc2)(c2ccc(CCCCCC)cc2)c2c-4sc3cc(/C=C4/C(=O)c5cc(F)c(F)cc5C4=C(C#N)C#N)sc23)cc1,0.85,24.5,14.04,67.1,-5.56,-3.65,-5.82,-4.24,,,2023.0,10.1002/solr.202300320,opvdb_experimental,electrochemical,training
PBDB-T,ITIC2,CCCCC(CC)Cc1ccc(-c2c3cc(-c4ccc(-c5sc(-c6cccs6)c6c5C(=O)c5c(CC(CC)CCCC)sc(CC(CC)CCCC)c5C6=O)s4)sc3c(-c3ccc(CC(CC)CCCC)s3)c3ccsc23)s1,CCCCCCc1ccc(C2(c3ccc(CCCCCC)cc3)c3cc(C=C4C(=O)c5ccccc5C4=C(C#N)C#N)sc3-c3sc4c(-c5ccc(CC(CC)CCCC)s5)c5c6c(sc5c(-c5ccc(CC(CC)CCCC)s5)c4c32)-c2sc(C=C3C(=O)c4ccccc4C3=C(C#N)C#N)cc2C6(c2ccc(CCCCCC)cc2)c2ccc(CCCCCC)cc2)cc1,0.874,15.19,9.38,70.5,-5.33,-3.48,-5.43,-3.8,,,2023.0,10.1002/solr.202300047,opvdb_experimental,electrochemical,training
PBDT-TTz,Y6,CCCCC(CC)COc1c2cc(-c3sc(-c4nnc(-c5cc(CC(CC)CCCC)cs5)nn4)cc3CC(CC)CCCC)sc2c(OCC(CC)CCCC)c2ccsc12,CCCCCCCCCCCc1c(/C=C2\C(=O)c3cc(F)c(F)cc3C2=C(C#N)C#N)sc2c1sc1c3c4nsnc4c4c5sc6c(CCCCCCCCCCC)c(/C=C7\C(=O)c8cc(F)c(F)cc8C7=C(C#N)C#N)sc6c5n(CC(CC)CCCC)c4c3n(CC(CC)CCCC)c21,0.83,25.51,13.92,65.76,-5.42,-3.58,-5.65,-4.09,,,2023.0,10.1021/acsapm.3c02608,opvdb_experimental,electrochemical,training
PTB7-Th,P(NDI2OD-T2),CCCCC(CC)COC(=O)c1sc2csc(-c3cc4c(-c5ccc(CC(CC)CCCC)s5)c5sccc5c(-c5ccc(CC(CC)CCCC)s5)c4s3)c2c1F,CCCCCCCCCCC(CCCCCCCC)CN1C(=O)c2ccc3c4c(c(-c5ccc(-c6cccs6)s5)cc(c24)C1=O)C(=O)N(C(CCCCCCCC)CCCCCCCCCC)C3=O,0.84,13.59,6.12,53.0,-5.21,-3.6,-5.49,-4.05,,,2023.0,10.1039/d3py00718a,opvdb_experimental,electrochemical,training
P6TIF,PC71BM,CCCCCCCCCCCCc1csc(-c2sc(-c3ccc4c(c3)/C(=C3\C(=O)N(CC(CCCCCCCCCC)CCCCCCCCCCCC)c5cc(-c6cc(CCCCCCCCCCCC)c(-c7cc(CCCCCCCCCCCC)c(-c8cc(F)c(-c9sccc9F)s8)s7)s6)ccc53)C(=O)N4CC(CCCCCCCCCC)CCCCCCCCCCCC)cc2CCCCCCCCCCCC)c1,COC(=O)CCCC1(c2ccccc2)C23c4c5ccc6c7cc8c9c%10c(cc%11cc%12c%13c%14c(cc%15c%16ccc-5c2c%16c2c5c%16c%17c(c(c46)c7c9c%17c4c%10c%11c%13c4c%16c%14c%152)C513)C%12)C8,0.73,19.08,9.12,65.48,-5.26,-3.83,-5.9,-3.9,,,2023.0,10.1016/j.cej.2023.143796,opvdb_experimental,electrochemical,training
J52,DF-PCIC,CCCCCCCCC(CCCCCC)Cn1nc2c(-c3cccs3)c(F)c(F)c(-c3ccc(-c4cc5c(-c6ccc(CC(CC)CCCC)s6)c6sccc6c(-c6ccc(CC(CC)CCCC)s6)c5s4)s3)c2n1,CCCCC(CC)CC1(CC(CC)CCCC)c2cc(/C=C3\C(=O)c4ccccc4C3=C(C#N)C#N)sc2-c2sc(-c3cc(F)c(-c4cc5c(s4)-c4sc(/C=C6\C(=O)c7ccccc7C6=C(C#N)C#N)cc4C5(CC(CC)CCCC)CC(CC)CCCC)cc3F)cc21,0.872,17.61,9.11,59.4,-5.2,-3.05,-5.49,-3.77,,,2023.0,10.1016/j.cej.2023.144472,opvdb_experimental,electrochemical,training
P3HT,F-BTA3,CCCCCCc1ccsc1,CCCCCCCCn1nc2c(C=c3sc(=C(C#N)C#N)n(CC)c3=O)cc(F)c(-c3cc4c(s3)-c3cc5c(cc3C4(c3ccc(CCCCCC)cc3)c3ccc(CCCCCC)cc3)-c3sc(-c4c(F)cc(C=c6sc(=C(C#N)C#N)n(CC)c6=O)c6nn(CCCCCCCC)nc46)cc3C5(c3ccc(CCCCCC)cc3)c3ccc(CCCCCC)cc3)c2n1,0.84,11.18,6.1,65.0,-5.01,-3.12,-5.52,-3.39,,,2023.0,10.1002/aenm.202303976,opvdb_experimental,electrochemical,training
PTO2,IDTT-IC,CCOC(=O)c1ccsc1-c1cc2c(-c3cc(F)c(CC)s3)c3sc(-c4cc(C(=O)OCC)c(-c5cc6c(-c7cc(F)c(CC)s7)c7sc(-c8cc(C(=O)OCC)c(-c9cc%10c(-c%11cc(F)c(CC)s%11)c%11sccc%11c(-c%11cc(F)c(CC)s%11)c%10s9)s8)cc7c(-c7cc(F)c(CC)s7)c6s5)s4)cc3c(-c3cc(F)c(CC)s3)c2s1,CCCCCCCCCCCCCCCCC1(CCCCCCCCCCCCCCCC)c2cc3c(cc2-c2sc4cc(/C=C5\C(=O)c6ccccc6C5=C(C#N)C#N)sc4c21)C(CCCCCCCCCCCCCCCC)(CCCCCCCCCCCCCCCC)c1c-3sc2cc(/C=C3\C(=O)c4ccccc4C3=C(C#N)C#N)sc12,1.07,14.41,9.28,60.0,-5.59,-3.67,-5.68,-3.84,,,2023.0,10.1039/d3tc02042h,opvdb_experimental,electrochemical,training
PC2,Y6,CCCCCCC1(CCCCCC)c2ccccc2-c2cc3c(cc21)c1cc2c(cc1n3CC)-c1ccc(-c3ccc(-c4c(OCCCC)c(OCCCC)c(-c5cccs5)c5nsnc45)s3)cc1C2(CCCCCC)CCCCCC,CCCCCCCCCCCc1c(/C=C2\C(=O)c3cc(F)c(F)cc3C2=C(C#N)C#N)sc2c1sc1c3c4nsnc4c4c5sc6c(CCCCCCCCCCC)c(/C=C7\C(=O)c8cc(F)c(F)cc8C7=C(C#N)C#N)sc6c5n(CC(CC)CCCC)c4c3n(CC(CC)CCCC)c21,0.859,26.68,17.58,76.7,-5.43,-3.56,-5.65,-4.09,,,2023.0,10.1002/smll.202303226,opvdb_experimental,electrochemical,training
Y6,ZnPc,CCCCCCCCCCCc1c(/C=C2\C(=O)c3cc(F)c(F)cc3C2=C(C#N)C#N)sc2c1sc1c3c4nsnc4c4c5sc6c(CCCCCCCCCCC)c(/C=C7\C(=O)c8cc(F)c(F)cc8C7=C(C#N)C#N)sc6c5n(CC(CC)CCCC)c4c3n(CC(CC)CCCC)c21,CCCCCCCCCCCc1c(/C=C2\C(=O)c3cc(F)c(F)cc3C2=C(C#N)C#N)sc2c1sc1c3c4nsnc4c4c5sc6c(CCCCCCCCCCC)c(/C=C7\C(=O)c8cc(F)c(F)cc8C7=C(C#N)C#N)sc6c5n(CC(CC)CCCC)c4c3n(CC(CC)CCCC)c21,0.64,4.0,1.4,55.0,-5.65,-4.09,-5.65,-4.09,,,2023.0,10.1021/acsami.3c04282,opvdb_experimental,electrochemical,training
PM6,PX-1,CCCCC(CC)Cc1sc(-c2c3cc(-c4ccc(-c5sc(-c6cccs6)c6c5C(=O)c5c(CC(CC)CCCC)sc(CC(CC)CCCC)c5C6=O)s4)sc3c(-c3cc(F)c(CC(CC)CCCC)s3)c3ccsc23)cc1F,CCCCCCCCCCCCC(CCCCCCCCCC)Cn1c2c3sc(/C=C4\C(=O)c5cc(F)c(F)cc5C4=C(C#N)C#N)c(CCCCCCCCCCC)c3sc2c2c3nc4c5cc(-c6scc(F)c6F)ccc5c5ccccc5c4nc3c3c4sc5c(CCCCCCCCCCC)c(/C=C6/C(=O)c7cc(F)c(F)cc7C6=C(C#N)C#N)sc5c4n(CC(CCCCCCCCCC)CCCCCCCCCCCC)c3c21,0.959,19.9,13.55,71.02,-5.56,-3.65,-5.67,-3.81,,,2023.0,10.1002/marc.202300407,opvdb_experimental,electrochemical,training
PTQ10,IT-4F,CCCCCCCCC(CCCCCC)COc1cnc2c(-c3cccs3)c(F)c(F)cc2n1,CCCCCCc1ccc(C2(c3ccc(CCCCCC)cc3)c3cc4c(cc3-c3sc5cc(/C=C6\C(=O)c7cc(F)c(F)cc7C6=C(C#N)C#N)sc5c32)C(c2ccc(CCCCCC)cc2)(c2ccc(CCCCCC)cc2)c2c-4sc3cc(/C=C4\C(=O)c5cc(F)c(F)cc5C4=C(C#N)C#N)sc23)cc1,0.929,20.88,13.25,68.29,-5.54,-2.92,-5.66,-4.14,,,2023.0,10.1002/adma.202305652,opvdb_experimental,electrochemical,training
Y5,PBDB-T,CCCCCCCCCCCc1c(/C=C2\C(=O)c3ccccc3C2=C(C#N)C#N)sc2c1sc1c3c4nsnc4c4c5sc6c(CCCCCCCCCCC)c(/C=C7\C(=O)c8ccccc8C7=C(C#N)C#N)sc6c5n(CC(CC)CCCC)c4c3n(CC(CC)CCCC)c21,CCCCC(CC)Cc1ccc(-c2c3cc(-c4ccc(-c5sc(-c6cccs6)c6c5C(=O)c5c(CC(CC)CCCC)sc(CC(CC)CCCC)c5C6=O)s4)sc3c(-c3ccc(CC(CC)CCCC)s3)c3ccsc23)s1,0.84,23.46,13.46,68.3,-5.55,-3.87,-5.33,-3.48,,,2023.0,10.1002/chem.202302624,opvdb_experimental,electrochemical,training
PBDB-T,BTIC-4F,CCCCC(CC)Cc1ccc(-c2c3cc(-c4ccc(-c5sc(-c6cccs6)c6c5C(=O)c5c(CC(CC)CCCC)sc(CC(CC)CCCC)c5C6=O)s4)sc3c(-c3ccc(CC(CC)CCCC)s3)c3ccsc23)s1,CCn1c(=O)c2cc(-c3cc4c(s3)-c3sc(/C=C5\C(=O)c6cc(F)c(F)cc6C5=C(C#N)C#N)cc3C4(CC)CC)sc2c2sc(-c3cc4c(s3)-c3sc(/C=C5\C(=O)c6cc(F)c(F)cc6C5=C(C#N)C#N)cc3C4(CC)CC)cc2c1=O,0.79,16.92,8.53,64.0,-5.33,-3.48,-5.71,-3.95,,,2023.0,10.1021/acsaem.3c03231,opvdb_experimental,electrochemical,training
J52,HF-PCIC,CCCCCCCCC(CCCCCC)Cn1nc2c(-c3cccs3)c(F)c(F)c(-c3ccc(-c4cc5c(-c6ccc(CC(CC)CCCC)s6)c6sccc6c(-c6ccc(CC(CC)CCCC)s6)c5s4)s3)c2n1,CCCCC(CC)CC1(CC(CC)CCCC)C2=C(SC(c3cc(F)c(-c4cc5c(s4)-c4sc(/C=C6\C(=O)c7cc(F)c(F)cc7C6=C(C#N)C#N)cc4C5(CC(CC)CCCC)CC(CC)CCCC)cc3F)C2)c2sc(/C=C3\C(=O)c4cc(F)c(F)cc4C3=C(C#N)C#N)cc21,0.757,19.21,8.6,59.3,-5.2,-3.05,-5.53,-3.83,,,2023.0,10.1016/j.cej.2023.144472,opvdb_experimental,electrochemical,training
PC5,PY-IT,CCCCC(CC)COC(=O)c1csc(-c2cc3c(OCC(CC)CCCC)c4sccc4c(OCC(CC)CCCC)c3s2)c1,CCCCCCCCCCCc1c(/C=C2\C(=O)c3ccccc3C2=C(C#N)C#N)sc2c1sc1c3c4nsnc4c4c5sc6c(CCCCCCCCCCC)c(/C=C7\C(=O)c8cc(-c9cccs9)ccc8C7=C(C#N)C#N)sc6c5n(CC(CCCCCCCC)CCCCCCCCCC)c4c3n(CC(CCCCCCCC)CCCCCCCCCC)c21,0.944,23.49,15.46,69.7,-5.5,-3.38,-5.68,-3.94,,,2023.0,10.1002/smll.202303226,opvdb_experimental,electrochemical,training
PDCBT,PY-IT,CCCCCCCCC(CCCCCC)COC(=O)c1csc(-c2cc(C(=O)OCC(CCCCCC)CCCCCCCC)c(-c3ccc(-c4cccs4)s3)s2)c1,CCCCCCCCCCCc1c(/C=C2\C(=O)c3ccccc3C2=C(C#N)C#N)sc2c1sc1c3c4nsnc4c4c5sc6c(CCCCCCCCCCC)c(/C=C7\C(=O)c8cc(-c9cccs9)ccc8C7=C(C#N)C#N)sc6c5n(CC(CCCCCCCC)CCCCCCCCCC)c4c3n(CC(CCCCCCCC)CCCCCCCCCC)c21,0.929,22.8,15.3,72.2,-5.31,-3.0,-5.68,-3.94,,,2023.0,10.1016/j.chempr.2023.04.021,opvdb_experimental,electrochemical,training
PBPD,PY-IT,CCCCCCCCC(CCCCCC)COc1nc2cc(-c3cccs3)ccc2c2ccc(-c3ccc(-c4cc5c(-c6ccc(CC(CCCCCC)CCCCCCCC)s6)c6sccc6c(-c6ccc(CC(CCCCCC)CCCCCCCC)s6)c5s4)s3)cc12,CCCCCCCCCCCc1c(/C=C2\C(=O)c3ccccc3C2=C(C#N)C#N)sc2c1sc1c3c4nsnc4c4c5sc6c(CCCCCCCCCCC)c(/C=C7\C(=O)c8cc(-c9cccs9)ccc8C7=C(C#N)C#N)sc6c5n(CC(CCCCCCCC)CCCCCCCCCC)c4c3n(CC(CCCCCCCC)CCCCCCCCCC)c21,0.889,23.72,15.29,72.53,-5.49,-3.38,-5.68,-3.94,,,2023.0,10.1002/adfm.202301701,opvdb_experimental,electrochemical,training
PBDB-T,PY-IT,CCCCC(CC)Cc1ccc(-c2c3cc(-c4ccc(-c5sc(-c6cccs6)c6c5C(=O)c5c(CC(CC)CCCC)sc(CC(CC)CCCC)c5C6=O)s4)sc3c(-c3ccc(CC(CC)CCCC)s3)c3ccsc23)s1,CCCCCCCCCCCc1c(/C=C2\C(=O)c3ccccc3C2=C(C#N)C#N)sc2c1sc1c3c4nsnc4c4c5sc6c(CCCCCCCCCCC)c(/C=C7\C(=O)c8cc(-c9cccs9)ccc8C7=C(C#N)C#N)sc6c5n(CC(CCCCCCCC)CCCCCCCCCC)c4c3n(CC(CCCCCCCC)CCCCCCCCCC)c21,0.836,24.51,15.05,73.44,-5.33,-3.48,-5.68,-3.94,,,2023.0,10.1002/anie.202319755,opvdb_experimental,electrochemical,training
D18-Cl,BTA3,CCCCCCC(CCCC)Cc1csc(-c2cc3c4nsnc4c4cc(-c5cc(CC(CCCC)CCCCCC)c(-c6cc7c(-c8cc(Cl)c(CC(CC)CCCC)s8)c8sccc8c(-c8cc(Cl)c(CC(CC)CCCC)s8)c7s6)s5)sc4c3s2)c1,CCCCCCCCn1nc2c(/C=c3\sc(=C(C#N)C#N)n(CC)c3=O)ccc(-c3cc4c(s3)-c3cc5c(cc3C4(c3ccc(CCCCCC)cc3)c3ccc(CCCCCC)cc3)-c3sc(-c4ccc(/C=c6\sc(=C(C#N)C#N)n(CC)c6=O)c6nn(CCCCCCCC)nc46)cc3C5(c3ccc(CCCCCC)cc3)c3ccc(CCCCCC)cc3)c2n1,1.3,8.29,6.3,58.43,-5.51,-2.77,-5.49,-3.72,,,2023.0,10.1002/marc.202300019,opvdb_experimental,electrochemical,training
PBDB-T,L8-BO,CCCCC(CC)Cc1ccc(-c2c3cc(-c4ccc(-c5sc(-c6cccs6)c6c5C(=O)c5c(CC(CC)CCCC)sc(CC(CC)CCCC)c5C6=O)s4)sc3c(-c3ccc(CC(CC)CCCC)s3)c3ccsc23)s1,CCCCCCC(CCCC)Cc1c(/C=C2\C(=O)c3cc(F)c(F)cc3C2=C(C#N)C#N)sc2c1sc1c3c4nsnc4c4c5sc6c(CC(CCCC)CCCCCC)c(/C=C7\C(=O)c8cc(F)c(F)cc8C7=C(C#N)C#N)sc6c5n(CC(CC)CCCC)c4c3n(CC(CC)CCCC)c21,0.761,26.3,15.0,74.9,-5.33,-3.48,-5.68,-3.9,,,2023.0,10.1002/adma.202308608,opvdb_experimental,electrochemical,training
PBT,Y6,CCCCCCCCCCCCOc1c(OCCCCCCCCCCCC)c(-c2ccc(-c3cc4c(-c5ccc(SCC(CC)CCCC)cc5)c5sccc5c(-c5ccc(SCC(CC)CCCC)cc5)c4s3)s2)c2nsnc2c1-c1cccs1,CCCCCCCCCCCc1c(/C=C2\C(=O)c3cc(F)c(F)cc3C2=C(C#N)C#N)sc2c1sc1c3c4nsnc4c4c5sc6c(CCCCCCCCCCC)c(/C=C7\C(=O)c8cc(F)c(F)cc8C7=C(C#N)C#N)sc6c5n(CC(CC)CCCC)c4c3n(CC(CC)CCCC)c21,0.79,25.6,12.9,63.3,-5.43,-3.65,-5.65,-4.09,,,2023.0,10.1002/adma.202312311,opvdb_experimental,electrochemical,training
PM6,H1,CCCCC(CC)Cc1sc(-c2c3cc(-c4ccc(-c5sc(-c6cccs6)c6c5C(=O)c5c(CC(CC)CCCC)sc(CC(CC)CCCC)c5C6=O)s4)sc3c(-c3cc(F)c(CC(CC)CCCC)s3)c3ccsc23)cc1F,CCN1C(=O)C2=C(c3ccc(-c4ccc5c(c4)C(=C4c6cc(-c7ccc(C8=C9C(=O)N(CC)C(c%10cccs%10)=C9C(=O)N8CC)s7)ccc6-c6ccc(-c7ccc(C8=C9C(=O)N(CC)C(c%10cccs%10)=C9C(=O)N8CC)s7)cc64)c4cc(-c6ccc(C7=C8C(=O)N(CC)C(c9cccs9)=C8C(=O)N7CC)s6)ccc4-5)s3)N(CC)C(=O)C2=C1c1cccs1,0.99,10.65,5.97,56.6,-5.56,-3.65,-5.51,-3.84,,,2023.0,10.1002/solr.202300143,opvdb_experimental,electrochemical,training
PBN-S,Y6,CCSc1cc2c(cc1SCC)C(=O)c1c(-c3ccc(-c4cc5c(-c6cc(F)c(CC)s6)c6sc(-c7ccc(-c8sc(-c9ccc(-c%10cc%11c(-c%12cc(F)c(CC)s%12)c%12sc(-c%13ccc(-c%14sc(-c%15ccc(-c%16cc%17c(-c%18cc(F)c(CC)s%18)c%18sccc%18c(-c%18cc(F)c(CC)s%18)c%17s%16)s%15)c%15c%14C(=O)c%14cc(SCC)c(SCC)cc%14C%15=O)s%13)cc%12c(-c%12cc(F)c(CC)s%12)c%11s%10)s9)c9c8C(=O)c8cc(SCC)c(SCC)cc8C9=O)s7)cc6c(-c6cc(F)c(CC)s6)c5s4)s3)sc(-c3cccs3)c1C2=O,CCCCCCCCCCCc1c(/C=C2\C(=O)c3cc(F)c(F)cc3C2=C(C#N)C#N)sc2c1sc1c3c4nsnc4c4c5sc6c(CCCCCCCCCCC)c(/C=C7\C(=O)c8cc(F)c(F)cc8C7=C(C#N)C#N)sc6c5n(CC(CC)CCCC)c4c3n(CC(CC)CCCC)c21,0.849,24.71,12.86,61.4,-5.48,-3.52,-5.65,-4.09,,,2023.0,10.1016/j.orgel.2023.106765,opvdb_experimental,electrochemical,training
PCE10-2F,Y6,CCOC(=O)c1sc2c(-c3cc4c(-c5cc(F)c(CC)s5)c5sc(-c6sc(-c7cc8c(-c9cc(F)c(CC)s9)c9sc(-c%10sc(-c%11cc%12c(-c%13cc(F)c(CC)s%13)c%13sccc%13c(-c%13cc(F)c(CC)s%13)c%12s%11)c%11sc(C(=O)OCC)c(F)c%10%11)cc9c(-c9cc(F)c(CC)s9)c8s7)c7sc(C(=O)OCC)c(F)c67)cc5c(-c5cc(F)c(CC)s5)c4s3)scc2c1F,CCCCCCCCCCCc1c(/C=C2\C(=O)c3cc(F)c(F)cc3C2=C(C#N)C#N)sc2c1sc1c3c4nsnc4c4c5sc6c(CCCCCCCCCCC)c(/C=C7\C(=O)c8cc(F)c(F)cc8C7=C(C#N)C#N)sc6c5n(CC(CC)CCCC)c4c3n(CC(CC)CCCC)c21,0.796,25.87,14.55,70.56,-5.47,-3.9,-5.65,-4.09,,,2023.0,10.1039/d3ee04476a,opvdb_experimental,electrochemical,training
PM6,PC70BM,CCCCC(CC)Cc1sc(-c2c3cc(-c4ccc(-c5sc(-c6cccs6)c6c5C(=O)c5c(CC(CC)CCCC)sc(CC(CC)CCCC)c5C6=O)s4)sc3c(-c3cc(F)c(CC(CC)CCCC)s3)c3ccsc23)cc1F,CCCCC(=O)OCC1(C2=CC=CC=C2)C3=CC=CC4=CC=CC5=CC=CC6=CC=C7C=CC=CC8=CC=CC1=C8C7=C6C5=C4C3,0.97,13.91,9.43,69.93,-5.56,-3.65,-6.1,-3.9,,,2023.0,10.1002/solr.202300228,opvdb_experimental,electrochemical,training
