Repository: AsadKhanJBNU/osc_predictor

# OSC Donor–Acceptor Property Predictor

Predicts **nine** electronic and photovoltaic properties of organic solar cell
donor–acceptor pairs **directly from SMILES** — no DFT and no device measurements
as inputs.

**Try it live:** https://huggingface.co/spaces/AsadWazir/osc_predictor

## About

Selected models from the combined SMILES-only pipeline:

| Property | Description | Selected model | Test *R*² |
|---|---|---|---|
| V_OC | Open-circuit voltage | ElasticNet | 45.8% |
| J_SC | Short-circuit current | ElasticNet | 69.5% |
| PCE | Power conversion efficiency | Ridge | 61.2% |
| HOMO_D | Donor HOMO | k-NN | 18.5% |
| LUMO_D | Donor LUMO | Extra Trees | 39.1% |

File: Dataset/Examined_Dataset_1.csv (part 1 of 24)
DonorName,AcceptorName,DonorSMILES,AcceptorSMILES,V_OC,J_SC,FF_percent,PCE,HOMO_D,LUMO_D,HOMO_A,LUMO_A,Lambda+,Lambda-,PubYear,DOI,Source_Database
PPDT2FBT-A,P(NDITEG-T2),COCCOCCOCCOCC(COCCOCCOCCOC)Oc1cc(-c2ccc(-c3c(F)c(F)cc4nsnc34)s2)c(OC(COCCOCCOCCOC)COCCOCCOCCOC)cc1-c1cccs1,COCCOCCOCCOCC(COCCOCCOCCOC)CN1C(=O)c2ccc3c4c(c(-c5ccc(-c6cccs6)s5)cc(c24)C1=O)C(=O)N(CC(COCCOCCOCCOC)COCCOCCOCCOC)C3=O,0.71,4.53,43.0,1.56,-5.19,-3.46,-5.44,-3.93,,,2019,10.1021/acsami.9b13812,"OPV-DB (Qiu, J., Zenodo, 2026, doi:10.5281/zenodo.20841543)"
P3HT,ITIC,CCCCCCc1cc(C)sc1C,CCCCCCc1ccc(C2(c3ccc(CCCCCC)cc3)c3cc4c(cc3-c3sc5cc(/C=C6\C(=O)c7ccccc7C6=C(C#N)C#N)sc5c32)C(c2ccc(CCCCCC)cc2)(c2ccc(CCCCCC)cc2)c2c-4sc3cc(/C=C4\C(=O)c5ccccc5C4=C(C#N)C#N)sc23)cc1,0.55,5.2,52.2,1.5,-5.1,-3.2,-5.43,-3.81,,,2019,10.1039/c9ta90222h,"OPV-DB (Qiu, J., Zenodo, 2026, doi:10.5281/zenodo.20841543)"
PDCBT,N2200,CCCCCCCCC(CCCCCC)COC(=O)c1csc(-c2cc(C(=O)OCC(CCCCCC)CCCCCCCC)c(-c3ccc(-c4cccs4)s3)s2)c1,CCCCCCCCCCC(CCCCCCCC)CN1C(=O)c2ccc3c4c(c(-c5ccc(-c6cccs6)s5)cc(c24)C1=O)C(=O)N(CC(CCCCCCCC)CCCCCCCCCC)C3=O,0.91,3.82,41.09,1.45,-5.31,-3.0,-5.71,-4.02,,,2019,10.1039/c9tc03142a,"OPV-DB (Qiu, J., Zenodo, 2026, doi:10.5281/zenodo.20841543)"
PPDT2FBT-A,P(NDITEG-T),COCCOCCOCCOCC(COCCOCCOCCOC)Oc1cc(-c2ccc(-c3c(F)c(F)cc4nsnc34)s2)c(OC(COCCOCCOCCOC)COCCOCCOCCOC)cc1-c1cccs1,COCCOCCOCCOCC(COCCOCCOCCOC)CN1C(=O)c2ccc3c4c(c(-c5cccs5)cc(c24)C1=O)C(=O)N(CC(COCCOCCOCCOC)COCCOCCOCCOC)C3=O,0.68,4.11,43.0,1.43,-5.19,-3.46,-5.72,-3.96,,,2019,10.1021/acsami.9b13812,"OPV-DB (Qiu, J., Zenodo, 2026, doi:10.5281/zenodo.20841543)"
T2-BTDF-(TE2),O-IDTBR,CCCCCCCCCCCCC(CCCCCCCCCC)COC(=O)c1cc(-c2cc(C(=O)OCC(CCCCCCCCCC)CCCCCCCCCCCC)c(-c3ccc(-c4c(F)c(F)c(C)c5nsnc45)s3)s2)sc1-c1ccc(C)s1,CCCCCCCCC1(CCCCCCCC)c2cc3c(cc2-c2sc(-c4ccc(/C=C5\SC(=S)N(CC)C5=O)c5nsnc45)cc21)C(CCCCCCCC)(CCCCCCCC)c1cc(-c2ccc(/C=C4\SC(=S)N(CC)C4=O)c4nsnc24)sc1-3,1.01,2.7,50.0,1.38,-5.66,-3.6,-5.73,-3.92,,,2019,10.1021/acs.chemmater.9b03327,"OPV-DB (Qiu, J., Zenodo, 2026, doi:10.5281/zenodo.20841543)"
PBDTTFTQ-DO,ITIC,CCCCCCCCOc1cccc(-c2nc3c(-c4cccs4)cc(F)c(-c4ccc(-c5cc6c(-c7cc(CCCCCCCC)c(CCCCCCCC)s7)c7sccc7c(-c7cc(CCCCCCCC)c(CCCCCCCC)s7)c6s5)s4)c3nc2-c2cccc(OCCCCCCCC)c2)c1,CCCCCCc1ccc(C2(c3ccc(CCCCCC)cc3)c3cc4c(cc3-c3sc5cc(C=C6C(=O)c7ccccc7C6=C(C#N)C#N)sc5c32)C(c2ccc(CCCCCC)cc2)(c2ccc(CCCCCC)cc2)c2c-4sc3cc(C=C4C(=O)c5ccccc5C4=C(C#N)C#N)sc23)cc1,1.02,3.99,34.3,1.33,-5.37,-3.03,-5.48,-3.83,,,2019,10.1016/j.orgel.2019.06.007,"OPV-DB (Qiu, J., Zenodo, 2026, doi:10.5281/zenodo.20841543)"
44BT,PCBM,CCCCCCN(CCCC)C(=O)c1ccsc1-c1cc(C(=O)N(CCCC)CCCC)c(-c2ccc(-c3cccs3)s2)s1,COC(=O)CCCC1(c2ccccc2)C23c4c5c6c7c8c9c(c%10c%11c2c2c%12c4c4c%13c5c5c7c7c8c8c%14c9c%10c9c%10c%11c2c2c%11c%12c4c4c%12c%13c5c5c7c7c8c8c%14c9c9c%10c2c2c%11c4c4c%12c5c7c5c8c9c2c45)C613,0.87,4.2,36.0,1.31,-5.3,-3.22,-6.1,-3.7,,,2019,10.1039/c9ra06909g,"OPV-DB (Qiu, J., Zenodo, 2026, doi:10.5281/zenodo.20841543)"
P1,IEICO-4F,CCCCC(CC)Cc1ccc(-c2c3cc(-c4sc(C)c(C(=O)OC)c4F)sc3c(-c3ccc(CC(CC)CCCC)s3)c3cc(C)sc23)s1,CCCCCCc1ccc(C2(c3ccc(CCCCCC)cc3)c3cc4c(cc3-c3sc(-c5sc(/C=C6\C(=O)c7cc(F)c(F)cc7C6=C(C#N)C#N)cc5OCC(CC)CCCC)cc32)C(c2ccc(CCCCCC)cc2)(c2ccc(CCCCCC)cc2)c2cc(-c3sc(/C=C5\C(=O)c6cc(F)c(F)cc6C5=C(C#N)C#N)cc3OCC(CC)CCCC)sc2-4)cc1,0.81,4.2,36.7,1.31,-5.6,-3.65,-5.44,-4.19,,,2019,10.1002/advs.201901773,"OPV-DB (Qiu, J., Zenodo, 2026, doi:10.5281/zenodo.20841543)"
"P(N,O-DBND-2T)",PC71BM,CCCCCCCCCCCCCCC(CCCCCCCCCCCCCC)COc1nc2ccccc2c2c(=O)n(CC(CCCCCCCCCCCCCC)CCCCCCCCCCCCCC)c3cc(-c4ccc(-c5cccs5)s4)ccc3c12,COC(=O)CCCC1(c2ccccc2)C23c4c5ccc6c7cc8c9c%10c(cc%11cc%12c%13c%14c(cc%15c%16ccc-5c2c%16c2c5c%16c%17c(c(c46)c7c9c%17c4c%10c%11c%13c4c%16c%14c%152)C513)C%12)C8,0.91,7.91,69.0,4.96,-5.39,-3.19,-5.9,-3.9,,,2019,10.1039/c9ra01545k,"OPV-DB (Qiu, J., Zenodo, 2026, doi:10.5281/zenodo.20841543)"
PDTBDT-BZ,BDTB-Na,CCCCCCCCC(CCCCCC)Cn1nc2c(-c3ccc(C)s3)c(F)c(F)c(-c3ccc(-c4cc5sc6c(-c7ccc(SCC(CCCC)CCCCCC)s7)c7c(sc8cc(C)sc87)c(-c7ccc(SCC(CCCC)CCCCCC)s7)c6c5s4)s3)c2n1,CCCCCCc1ccc(C2(c3ccc(CCCCCC)cc3)c3cc(/C=C4/C(=O)c5cc6ccccc6cc5C4=C(C#N)C#N)sc3-c3sc4c(-c5ccc(SCC(CC)CCCC)cc5)c5c6c(sc5c(-c5ccc(SCC(CC)CCCC)cc5)c4c32)-c2sc(/C=C3/C(=O)c4cc5ccccc5cc4C3=C(C#N)C#N)cc2C6(c2ccc(CCCCCC)cc2)c2ccc(CCCCCC)cc2)cc1,0.863,12.72,43.2,4.95,-5.32,-3.51,-5.5,-3.8,,,2019,10.1021/acsami.9b14981,"OPV-DB (Qiu, J., Zenodo, 2026, doi:10.5281/zenodo.20841543)"
PDTBDT-BZ,BDTB-Na,CCCCCCCCC(CCCCCC)Cn1nc2c(-c3cccs3)c(F)c(F)c(-c3ccc(-c4cc5sc6c(-c7ccc(SCC(CCCC)CCCCCC)s7)c7c(sc8ccsc87)c(-c7ccc(SCC(CCCC)CCCCCC)s7)c6c5s4)s3)c2n1,CCCCCCc1ccc(C2(c3ccc(CCCCCC)cc3)c3cc(/C=C4/C(=O)c5cc6ccccc6cc5C4=C(C#N)C#N)sc3-c3sc4c(-c5ccc(SCC(CC)CCCC)cc5)c5c6c(sc5c(-c5ccc(SCC(CC)CCCC)cc5)c4c32)-c2sc(/C=C3/C(=O)c4cc5ccccc5cc4C3=C(C#N)C#N)cc2C6(c2ccc(CCCCCC)cc2)c2ccc(CCCCCC)cc2)cc1,0.864,12.86,44.5,4.95,-5.32,-3.51,-5.5,-3.8,,,2019,10.1021/acsami.9b14981,"OPV-DB (Qiu, J., Zenodo, 2026, doi:10.5281/zenodo.20841543)"
P(F-Cl),IT-4F,CCCCC(CC)Cc1sc(-c2c3cc(-c4sc(C)c(C)c4Cl)sc3c(-c3cc(F)c(CC(CC)CCCC)s3)c3cc(C)sc23)cc1F,CCCCCCc1ccc(C2(c3ccc(CCCCCC)cc3)c3cc4c(cc3-c3sc5cc(/C=C6\C(=O)c7cc(F)c(F)cc7C6=C(C#N)C#N)sc5c32)C(c2ccc(CCCCCC)cc2)(c2ccc(CCCCCC)cc2)c2c-4sc3cc(/C=C4\C(=O)c5cc(F)c(F)cc5C4=C(C#N)C#N)sc23)cc1,0.879,20.3,66.0,11.8,-5.64,-3.66,-5.71,-4.15,,,2019,10.1002/smll.201902598,"OPV-DB (Qiu, J., Zenodo, 2026, doi:10.5281/zenodo.20841543)"
PNTz4T-1F,PC71BM,CCCCCCCCCCCCC(CCCCCCCCCC)Cc1csc(-c2cc3c(cc(-c4cc(CC(CCCCCCCCCC)CCCCCCCCCCCC)c(-c5ccc(-c6sccc6F)s5)s4)c4nsnc43)c3nsnc23)c1,COC(=O)CCCC1(c2ccccc2)C23c4c5ccc6c7cc8c9c%10c(cc%11cc%12c%13c%14c(cc%15c%16ccc-5c2c%16c2c5c%16c%17c(c(c46)c7c9c%17c4c%10c%11c%13c4c%16c%14c%152)C513)C%12)C8,0.78,20.37,73.0,11.77,-5.29,-3.7,-5.9,-3.9,,,2019,10.1039/c9ta08960h,"OPV-DB (Qiu, J., Zenodo, 2026, doi:10.5281/zenodo.20841543)"
J71,m-ITIC,CCCCCCCCC(CCCCCC)Cn1nc2c(-c3cccs3)c(F)c(F)c(-c3ccc(-c4cc5c(-c6ccc([Si](CCC)(CCC)CCC)s6)c6sccc6c(-c6ccc([Si](CCC)(CCC)CCC)s6)c5s4)s3)c2n1,CCCCCCc1cccc(C2(c3cccc(CCCCCC)c3)c3cc4c(cc3-c3sc5cc(/C=C6\C(=O)c7ccccc7C6=C(C#N)C#N)sc5c32)C(c2cccc(CCCCCC)c2)(c2cccc(CCCCCC)c2)c2c-4sc3cc(/C=C4\C(=O)c5ccccc5C4=C(C#N)C#N)sc23)c1,0.94,17.53,71.2,11.73,-5.39,-3.24,-5.53,-3.95,,,2019,10.1021/acs.macromol.9b00484,"OPV-DB (Qiu, J., Zenodo, 2026, doi:10.5281/zenodo.20841543)"
PBDT-F-3T2C,IT-4F,CCCCCCCCCCOC(=O)c1ccsc1-c1ccc(-c2sc(-c3cc4c(-c5cc(F)c(CC(CC)CCCC)s5)c5sccc5c(-c5cc(F)c(CC(CC)CCCC)s5)c4s3)cc2C(=O)OCCCCCCCCCC)s1,CCCCCCc1ccc(C2(c3ccc(CCCCCC)cc3)c3cc4c(cc3-c3sc5cc(/C=C6\C(=O)c7cc(F)c(F)cc7C6=C(C#N)C#N)sc5c32)C(c2ccc(CCCCCC)cc2)(c2ccc(CCCCCC)cc2)c2c-4sc3cc(/C=C4\C(=O)c5cc(F)c(F)cc5C4=C(C#N)C#N)sc23)cc1,0.852,20.12,68.09,11.67,-5.53,-3.56,-5.66,-4.14,,,2019,10.1016/j.orgel.2019.04.011,"OPV-DB (Qiu, J., Zenodo, 2026, doi:10.5281/zenodo.20841543)"
44TT,PCBM,CCCCN(CCCC)C(=O)c1ccsc1-c1cc(C(=O)N(CCCC)CCCC)c(-c2cc3sccc3s2)s1,COC(=O)CCCC1(c2ccccc2)C23c4c5c6c7c8c9c(c%10c%11c2c2c%12c4c4c%13c5c5c7c7c8c8c%14c9c%10c9c%10c%11c2c2c%11c%12c4c4c%12c%13c5c5c7c7c8c8c%14c9c9c%10c2c2c%11c4c4c%12c5c7c5c8c9c2c45)C613,0.82,4.8,41.0,1.59,-5.4,-3.35,-6.1,-3.7,,,2019,10.1039/c9ra06909g,"OPV-DB (Qiu, J., Zenodo, 2026, doi:10.5281/zenodo.20841543)"
P1,ITIC-Th,CCCCC(CC)Cc1ccc(-c2c3cc(-c4sc(C)c(C(=O)OC)c4F)sc3c(-c3ccc(CC(CC)CCCC)s3)c3cc(C)sc23)s1,CCCCCCc1cc(C2(c3ccc(CCCCCC)s3)c3cc4c(cc3-c3sc5cc(/C=C6\C(=O)c7ccccc7C6=C(C#N)C#N)sc5c32)C(c2ccc(CCCCCC)s2)(c2ccc(CCCCCC)s2)c2c-4sc3cc(/C=C4\C(=O)c5ccccc5C4=C(C#N)C#N)sc23)cs1,1.01,17.66,63.1,11.39,-5.6,-3.65,-5.66,-3.93,,,2019,10.1002/advs.201901773,"OPV-DB (Qiu, J., Zenodo, 2026, doi:10.5281/zenodo.20841543)"
PBDB-T,Ph-DTDPi-OT,CCCCC(CC)Cc1ccc(-c2c3cc(-c4ccc(-c5sc(-c6cccs6)c6c5C(=O)c5c(CC(CC)CCCC)sc(CC(CC)CCCC)c5C6=O)s4)sc3c(-c3ccc(CC(CC)CCCC)s3)c3ccsc23)s1,CCCCCCOc1cc(-c2cc3c(s2)-c2cc4c(cc2OC3(c2ccc(CCCCCC)cc2)c2ccc(CCCCCC)cc2)-c2sc(-c3cc(OCCCCCC)c(/C=C5\C(=O)c6cc(F)c(F)cc6C5=C(C#N)C#N)s3)cc2C(c2ccc(CCCCCC)cc2)(c2ccc(CCCCCC)cc2)O4)sc1/C=C1\C(=O)c2cc(F)c(F)cc2C1=C(C#N)C#N,0.9,18.67,67.5,11.38,-5.33,-3.48,-5.55,-3.9,,,2019,10.1021/acsami.9b19676,"OPV-DB (Qiu, J., Zenodo, 2026, doi:10.5281/zenodo.20841543)"
PTPD,Y6,CCCCCCCCc1ccc(-c2c3cc(-c4ccc(-c5sc(-c6cccs6)c6c5C(=O)N(CC(CCCCCC)CCCCCCCC)C6=O)s4)sc3c(-c3ccc(CCCCCCCC)s3)c3ccsc23)s1,CCCCCCCCCCCc1c(/C=C2\C(=O)c3cc(F)c(F)cc3C2=C(C#N)C#N)sc2c1sc1c3c4nsnc4c4c5sc6c(CCCCCCCCCCC)c(/C=C7\C(=O)c8cc(F)c(F)cc8C7=C(C#N)C#N)sc6c5n(CC(CC)CCCC)c4c3n(CC(CC)CCCC)c21,0.65,20.8,37.7,5.1,-5.05,-3.19,-5.63,-4.3,,,2019,10.1021/acsenergylett.9b02842,"OPV-DB (Qiu, J., Zenodo, 2026, doi:10.5281/zenodo.20841543)"
P3HT,BTDT2R,CCCCCCc1cc(C)sc1C,CCCCCCOc1c(OCCCCCC)c(-c2ccc(/C=C3\SC(=S)N(CC)C3=O)s2)c2nsnc2c1-c1ccc(/C=C2\SC(=S)N(CC)C2=O)s1,0.81,9.42,67.0,5.09,-5.14,-3.14,-5.61,-3.8,,,2019,10.1021/acsami.9b09256,"OPV-DB (Qiu, J., Zenodo, 2026, doi:10.5281/zenodo.20841543)"
P3HT,BTDT2R,CCCCCCc1ccsc1,CCCCCCOc1c(OCCCCCC)c(-c2ccc(/C=C3\SC(=S)N(CC)C3=O)s2)c2nsnc2c1-c1ccc(/C=C2\SC(=S)N(CC)C2=O)s1,0.81,9.42,67.0,5.09,-5.01,-3.12,-5.61,-3.73,,,2019,10.1021/acsami.9b09256,"OPV-DB (Qiu, J., Zenodo, 2026, doi:10.5281/zenodo.20841543)"
PBDB-T,PNDI-TVT,CCCCC(CC)Cc1ccc(-c2c3cc(-c4ccc(-c5sc(-c6cccs6)c6c5C(=O)c5c(CC(CC)CCCC)sc(CC(CC)CCCC)c5C6=O)s4)sc3c(-c3ccc(CC(CC)CCCC)s3)c3ccsc23)s1,CCCCCCCCCCC(CCCCCCCC)CN1C(=O)c2ccc3c4c(c(-c5ccc(/C=C/c6cccs6)s5)cc(c24)C1=O)C(=O)N(CC(CCCCCCCC)CCCCCCCCCC)C3=O,0.85,9.92,62.0,5.06,-5.33,-2.92,-5.36,-3.89,,,2019,10.1021/acs.chemmater.9b00639,"OPV-DB (Qiu, J., Zenodo, 2026, doi:10.5281/zenodo.20841543)"
PSBDB-T,ITIC,CCCCC(CC)C[Si]1(CC(CC)CCCC)c2ccsc2-c2sc(-c3cccc4nsnc34)cc21,CCCCCCc1ccc(C2(c3ccc(CCCCCC)cc3)c3cc4c(cc3-c3sc5cc(C=C6C(=O)c7ccccc7C6=C(C#N)C#N)sc5c32)C(c2ccc(CCCCCC)cc2)(c2ccc(CCCCCC)cc2)c2c-4sc3cc(C=C4C(=O)c5ccccc5C4=C(C#N)C#N)sc23)cc1,0.96,10.45,50.0,5.0,-5.56,-3.53,-5.576,-3.916,,,2019,10.1016/j.dyepig.2019.02.040,"OPV-DB (Qiu, J., Zenodo, 2026, doi:10.5281/zenodo.20841543)"
PTAZ-TPD10-C8,N2200,CCCCCCCCc1cc(-c2c3cc(-c4ccc(-c5c(F)c(F)c(-c6ccc(-c7cc8c(-c9cc(CCCCCCCC)c(CCCCCCCC)s9)c9sc(-c%10scc%11c%10C(=O)N(CCCCCCCC)C%11=O)cc9c(-c9cc(CCCCCCCC)c(CCCCCCCC)s9)c8s7)s6)c6nn(CC(CC)CCCC)nc56)s4)sc3c(-c3cc(CCCCCCCC)c(CCCCCCCC)s3)c3ccsc23)sc1CCCCCCCC,CCCCCCCCCCC(CCCCCCCC)CN1C(=O)c2ccc3c4c(c(-c5ccc(-c6cccs6)s5)cc(c24)C1=O)C(=O)N(CC(CCCCCCCC)CCCCCCCCCC)C3=O,0.88,9.4,60.0,5.0,-5.27,-3.23,-5.71,-4.02,,,2019,10.1002/aenm.201901740,"OPV-DB (Qiu, J., Zenodo, 2026, doi:10.5281/zenodo.20841543)"
T1,ITIC,CCCCCCCCC(CCCCCC)Sc1ccc2cc(-c3c4cc(-c5ccc(-c6c(F)c(F)c(-c7ccc(-c8cc9c(-c%10ccc%11cc(SC(CCCCCC)CCCCCCCC)ccc%11c%10)c%10sc(-c%11ccc(-c%12sc(-c%13cccs%13)c%13c%12C(=O)c%12c(C(CC)CCCC)sc(C(CC)CCCC)c%12C%13=O)s%11)cc%10c(-c%10ccc%11cc(SC(CCCCCC)CCCCCCCC)ccc%11c%10)c9s8)s7)c7nn(C(CCCCCC)CCCCCCCC)nc67)s5)sc4c(-c4ccc5cc(SC(CCCCCC)CCCCCCCC)ccc5c4)c4ccsc34)ccc2c1,CCCCCCc1ccc(C2(c3ccc(CCCCCC)cc3)c3cc4c(cc3-c3sc5cc(C=C6C(=O)c7ccccc7C6=C(C#N)C#N)sc5c32)C(c2ccc(CCCCCC)cc2)(c2ccc(CCCCCC)cc2)c2c-4sc3cc(C=C4C(=O)c5ccccc5C4=C(C#N)C#N)sc23)cc1,0.952,16.8,71.91,11.5,-5.4,-3.54,-5.576,-3.916,,,2019,10.1021/acsami.9b20364,"OPV-DB (Qiu, J., Zenodo, 2026, doi:10.5281/zenodo.20841543)"
PFBDB-T,CDTTIC,CCCCC(CC)Cc1ccc(-c2c3cc(-c4sc(-c5sc(-c6cc(F)cs6)c6c5C(=O)c5c(CC(CC)CCCC)sc(CC(CC)CCCC)c5C6=O)cc4F)sc3c(-c3ccc(CC(CC)CCCC)s3)c3ccsc23)s1,CCCCCCCCC1(CCCCCCCC)c2c(sc3cc(/C=C4\C(=O)c5ccccc5C4=C(C#N)C#N)sc23)-c2sc3cc(/C=C4\C(=O)c5ccccc5C4=C(C#N)C#N)sc3c21,0.78,24.9,56.0,11.5,-5.47,-3.46,-5.62,-3.98,,,2019,10.1002/adfm.201904956,"OPV-DB (Qiu, J., Zenodo, 2026, doi:10.5281/zenodo.20841543)"
PBDB-TF,ITIC-2Cl-Th,CCCCC(CC)Cc1sc(-c2c3cc(-c4ccc(-c5sc(-c6cccs6)c6c5C(=O)c5c(CC(CC)CCCC)sc(CC(CC)CCCC)c5C6=O)s4)sc3c(-c3cc(F)c(CC(CC)CCCC)s3)c3ccsc23)cc1F,CCCCCCc1ccc(C2(c3ccc(CCCCCC)cc3)c3cc4c(cc3-c3sc5cc(/C=C6\C(=O)c7cscc7C6=C(C#N)C#N)sc5c32)C(c2ccc(CCCCCC)cc2)(c2ccc(CCCCCC)cc2)c2c-4sc3cc(/C=C4\C(=O)c5cc(Cl)c(Cl)cc5C4=C(C#N)C#N)sc23)cc1,0.86,18.31,72.1,11.45,-5.5,-3.61,-5.31,-3.74,,,2019,10.1021/acsaem.9b01667,"OPV-DB (Qiu, J., Zenodo, 2026, doi:10.5281/zenodo.20841543)"
J75,m-ITIC,CCCCCCCCC(CCCCCC)Cn1nc2c(-c3ccc(C)s3)c(F)c(F)c(-c3ccc(-c4cc5c(-c6ccc([Si](CCC)(CCC)CCC)[se]6)c6sc(C)cc6c(-c6ccc([Si](CCC)(CCC)CCC)[se]6)c5s4)s3)c2n1,CCCCCCc1cccc(C2(c3cccc(CCCCCC)c3)c3cc4c(cc3-c3sc5cc(/C=C6\C(=O)c7ccccc7C6=C(C#N)C#N)sc5c32)C(c2cccc(CCCCCC)c2)(c2cccc(CCCCCC)c2)c2c-4sc3cc(/C=C4\C(=O)c5ccccc5C4=C(C#N)C#N)sc23)c1,0.96,17.11,69.5,11.41,-5.49,-3.66,-5.53,-3.95,,,2019,10.1021/acs.macromol.9b00484,"OPV-DB (Qiu, J., Zenodo, 2026, doi:10.5281/zenodo.20841543)"
PBDB-TF,DPBDT-4Cl,CCCCC(CC)Cc1sc(-c2c3cc(-c4ccc(-c5sc(-c6cccs6)c6c5C(=O)c5c(CC(CC)CCCC)sc(CC(CC)CCCC)c5C6=O)s4)sc3c(-c3cc(F)c(CC(CC)CCCC)s3)c3ccsc23)cc1F,CCCCCCc1ccc(-c2c3sc4c(c3c(-c3ccc(CCCCCC)cc3)c3sc5c(c23)C(c2ccc(CCCCCC)cc2)(c2ccc(CCCCCC)cc2)c2cc(/C=C3\C(=O)c6cc(Cl)c(Cl)cc6C3=C(C#N)C#N)sc2-5)C(c2ccc(CCCCCC)cc2)(c2ccc(CCCCCC)cc2)c2cc(/C=C3\C(=O)c5cc(Cl)c(Cl)cc5C3=C(C#N)C#N)sc2-4)cc1,0.89,18.7,65.0,11.4,-5.5,-3.68,-5.62,-3.94,,,2019,10.1016/j.nanoen.2019.104209,"OPV-DB (Qiu, J., Zenodo, 2026, doi:10.5281/zenodo.20841543)"
PBDB-T,IPTT-2F,CCCCC(CC)Cc1ccc(-c2c3cc(-c4ccc(-c5sc(-c6cccs6)c6c5C(=O)c5c(CC(CC)CCCC)sc(CC(CC)CCCC)c5C6=O)s4)sc3c(-c3ccc(CC(CC)CCCC)s3)c3ccsc23)s1,CCc1ccc(C2(c3ccc(CC)cc3)c3cc4c(cc3-c3sc5cc(/C=C6\C(=O)c7ccc(F)cc7C6=C(C#N)C#N)sc5c32)C(c2ccc(CC)cc2)(c2ccc(CC)cc2)c2c-4sc3c4sc(/C=C5\C(=O)c6ccc(F)cc6C5=C(C#N)C#N)cc4n(CC)c23)cc1,0.874,19.7,66.2,11.4,-5.33,-3.48,-5.46,-4.04,,,2019,10.1039/c9ta07634d,"OPV-DB (Qiu, J., Zenodo, 2026, doi:10.5281/zenodo.20841543)"
PBDB-T,IDT6CN-M,CCCCC(CC)Cc1ccc(-c2c3cc(-c4ccc(-c5sc(-c6cccs6)c6c5C(=O)c5c(CC(CC)CCCC)sc(CC(CC)CCCC)c5C6=O)s4)sc3c(-c3ccc(CC(CC)CCCC)s3)c3ccsc23)s1,CCCCCCc1ccc(C2(c3ccc(CCCCCC)cc3)c3cc4c(cc3-c3sc(/C=C5/C(=O)c6cc(C)ccc6C5=C(C#N)C#N)cc32)C(c2ccc(CCCCCC)cc2)(c2ccc(CCCCCC)cc2)c2c-4sc3cc(/C=C4\C(=O)c5cc(C)ccc5C4=C(C#N)C#N)sc23)cc1,0.93,16.3,75.9,11.4,-5.33,-3.48,-5.6,-3.87,,,2019,10.1039/c9ta02243k,"OPV-DB (Qiu, J., Zenodo, 2026, doi:10.5281/zenodo.20841543)"
PBDB-T-SF,ITIC-S,CCCCC(CC)CSc1sc(-c2c3cc(-c4ccc(-c5sc(-c6cccs6)c6c5C(=O)c5c(CC(CC)CCCC)sc(CC(CC)CCCC)c5C6=O)s4)sc3c(-c3cc(F)c(SCC(CC)CCCC)s3)c3ccsc23)cc1F,CCCCCCc1ccc(C2(c3ccc(CCCCCC)cc3)c3cc(/C=C4/C(=O)c5ccccc5C4=C(C#N)C#N)sc3-c3sc4c(-c5ccc(SCC(CC)CCCC)s5)c5c6c(sc5c(-c5ccc(SCC(CC)CCCC)s5)c4c32)-c2sc(/C=C3/C(=O)c4ccccc4C3=C(C#N)C#N)cc2C6(c2ccc(CCCCCC)cc2)c2ccc(CCCCCC)cc2)cc1,1.046,16.4,66.3,11.4,-5.4,-3.6,-5.5,-3.86,,,2019,10.1021/acsami.9b11700,"OPV-DB (Qiu, J., Zenodo, 2026, doi:10.5281/zenodo.20841543)"
PT-810-H,ITIC,CCCCCCCCCCCCC(CCCCCCCCCC)Cn1nc2c(-c3ccc(C)s3)c(F)c(F)c(-c3ccc(-c4ccc(/C(C#N)=C/c5cc(OCC(CCCCCCCC)CCCCCCCCCC)c(/C=C(\C#N)c6ccc(C)s6)cc5OCC(CCCCCCCC)CCCCCCCCCC)s4)s3)c2n1,CCCCCCc1ccc(C2(c3ccc(CCCCCC)cc3)c3cc4c(cc3-c3sc5cc(/C=C6\C(=O)c7ccccc7C6=C(C#N)C#N)sc5c32)C(c2ccc(CCCCCC)cc2)(c2ccc(CCCCCC)cc2)c2c-4sc3cc(/C=C4\C(=O)c5ccccc5C4=C(C#N)C#N)sc23)cc1,1.04,12.43,53.1,7.03,-5.51,-3.78,-5.6,-3.99,,,2019,10.1016/j.polymer.2019.121580,"OPV-DB (Qiu, J., Zenodo, 2026, doi:10.5281/zenodo.20841543)"
PBDB-T,PH,CCCCC(CC)Cc1ccc(-c2c3cc(-c4ccc(-c5sc(-c6cccs6)c6c5C(=O)c5c(CC(CC)CCCC)sc(CC(CC)CCCC)c5C6=O)s4)sc3c(-c3ccc(CC(CC)CCCC)s3)c3ccsc23)s1,CCCCCCCCCN1C(=O)c2csc(-c3sc(-c4sc(-c5cc6c(-c7ccc(CC(CC)CCCC)s7)c7sccc7c(-c7ccc(CC(CC)CCCC)s7)c6s5)c5c4C(=O)N(CCCCCCCCC)C5=O)c(CCCCCC)c3CCCCCC)c2C1=O,0.89,13.34,58.0,7.02,-5.33,-3.53,-5.62,-3.43,,,2019,10.1021/acs.chemmater.9b04464,"OPV-DB (Qiu, J., Zenodo, 2026, doi:10.5281/zenodo.20841543)"
PM6,CZTT-IC,CCCCC(CC)Cc1sc(-c2c3cc(-c4ccc(-c5sc(-c6cccs6)c6c5C(=O)c5c(CC(CC)CCCC)sc(CC(CC)CCCC)c5C6=O)s4)sc3c(-c3cc(F)c(CC(CC)CCCC)s3)c3ccsc23)cc1F,CCc1ccc(C2(c3ccc(CC)cc3)c3cc4c5cc6c(cc5n(CC)c4cc3-c3sc4cc(/C=C5\C(=O)c7ccccc7C5=C(C#N)C#N)sc4c32)-c2sc3cc(/C=C4\C(=O)c5ccccc5C4=C(C#N)C#N)sc3c2C6(c2ccc(CC)cc2)c2ccc(CC)cc2)cc1,1.07,12.83,51.16,7.02,-5.56,-3.65,-5.54,-3.97,,,2019,10.1039/c9ta08573d,"OPV-DB (Qiu, J., Zenodo, 2026, doi:10.5281/zenodo.20841543)"
PTB7-Th,P-2,CCCCC(CC)COC(=O)c1sc2c(-c3cc4c(-c5ccc(CC(CC)CCCC)s5)c5sc(C)cc5c(-c5ccc(CC(CC)CCCC)s5)c4s3)sc(C)c2c1F,O=C(C(C=C(F)C(F)=C1)=C1C/2=C(C#N)\\C#N)C2=C/C3=CC=C(/C(C(C=C/4)=NC4=C5\\C6=C(OCCCCCCCCCCCC)C=CC=C6OCCCCCCCCCCCC)=C7C=C/C8=C(C9=C(OCCCCCCCCCCCC)C=CC=C9OCCCCCCCCCCCC)/C%10=N/C(C=C%10)=C(C%11=CC=C(/C=C%12C(C(C=C(F)C(F)=C%13)=C%13C\\%12=C(C#N)\\C#N)=O)S%11)\\C%14=CC=C5N%14[Zn]N8\\7)S3,0.8,13.5,64.8,6.98,-5.24,-3.66,-5.71,-4.28,,,2019,10.1021/acsami.9b15975,"OPV-DB (Qiu, J., Zenodo, 2026, doi:10.5281/zenodo.20841543)"
PDBT(E)BTz-p,IT-4F,CCCCCCC(CCCC)COC(=O)c1ccsc1-c1cnc(-c2ncc(-c3sc(-c4cc5sc6c(-c7cc(Cl)c(CC(CCCC)CCCCCC)s7)c7c(sc8ccsc87)c(-c7cc(Cl)c(CC(CCCC)CCCCCC)s7)c6c5s4)cc3C(=O)OCC(CCCC)CCCCCC)s2)s1,CCCCCCc1ccc(C2(c3ccc(CCCCCC)cc3)c3cc4c(cc3-c3sc5cc(/C=C6\C(=O)c7cc(F)c(F)cc7C6=C(C#N)C#N)sc5c32)C(c2ccc(CCCCCC)cc2)(c2ccc(CCCCCC)cc2)c2c-4sc3cc(/C=C4\C(=O)c5cc(F)c(F)cc5C4=C(C#N)C#N)sc23)cc1,0.98,14.93,48.2,6.96,-5.65,-3.65,-5.66,-4.14,,,2019,10.1039/c9ta04237g,"OPV-DB (Qiu, J., Zenodo, 2026, doi:10.5281/zenodo.20841543)"
PDCBT-2Cl,ITIC-Th1,CCOC(=O)c1csc(-c2cc(C(=O)OCC)c(-c3cc(Cl)c(-c4sc(-c5sc(-c6cc(C(=O)OCC)c(-c7cc(Cl)c(-c8sc(-c9sc(-c%10cc(C(=O)OCC)c(-c%11cc(Cl)c(-c%12sccc%12Cl)s%11)s%10)cc9C(=O)OCC)cc8Cl)s7)s6)cc5C(=O)OCC)cc4Cl)s3)s2)c1,CCCCCCc1ccc(C2(c3ccc(CCCCCC)s3)c3cc4c(cc3-c3sc5cc(C=C6C(=O)c7cc(F)ccc7C6=C(C#N)C#N)sc5c32)C(c2ccc(CCCCCC)s2)(c2ccc(CCCCCC)s2)c2c-4sc3cc(C=C4C(=O)c5cc(F)ccc5C4=C(C#N)C#N)sc23)s1,0.99,13.54,51.8,6.94,-5.44,-3.0,-5.74,-4.01,,,2019,10.1021/acs.macromol.9b00793,"OPV-DB (Qiu, J., Zenodo, 2026, doi:10.5281/zenodo.20841543)"
PBDTTFTQ-DO,ITIC-Th1,CCCCCCCCOc1cccc(-c2nc3c(-c4ccc(C)s4)cc(F)c4c3nc2-c2cccc(c2)OCCC(CC)(CCCCC)CCCCCc2cc(sc2CCCCCCCC)-c2c3cc(C)sc3c(-c3cc(CCCCCCCC)c(CCCCCCCC)s3)c3cc(sc23)-c2ccc-4s2)c1,CCCCCCc1cc(C2(c3ccc(CCCCCC)s3)c3cc4c(cc3-c3sc5cc(/C=C6\C(=O)c7cc(F)ccc7C6=C(C#N)C#N)sc5c32)C(c2ccc(CCCCCC)s2)(c2ccc(CCCCCC)s2)c2c-4sc3cc(/C=C4\C(=O)c5ccc(F)cc5C4=C(C#N)C#N)sc23)cs1,0.84,13.35,61.7,6.92,-5.37,-3.03,-5.48,-3.83,,,2019,10.1016/j.orgel.2019.06.007,"OPV-DB (Qiu, J., Zenodo, 2026, doi:10.5281/zenodo.20841543)"
J65,ITIC,CCCCC(CC)CSc1ccc(-c2c3cc(-c4ccc(-c5c(F)c(F)c(-c6cccs6)c6nn(CCCCCC[Si](C)(O[Si](C)(C)C)O[Si](C)(C)C)nc56)s4)sc3c(-c3ccc(SCC(CC)CCCC)s3)c3ccsc23)s1,CCCCCCc1ccc(C2(c3ccc(CCCCCC)cc3)c3cc4c(cc3-c3sc5cc(C=C6C(=O)c7ccccc7C6=C(C#N)C#N)sc5c32)C(c2ccc(CCCCCC)cc2)(c2ccc(CCCCCC)cc2)c2c-4sc3cc(C=C4C(=O)c5ccccc5C4=C(C#N)C#N)sc23)cc1,0.93,13.28,55.99,6.91,-5.38,-3.6,-5.576,-3.916,,,2019,10.1016/j.orgel.2019.105603,"OPV-DB (Qiu, J., Zenodo, 2026, doi:10.5281/zenodo.20841543)"
PTQ10,10b,CCCCCCCCC(CCCCCC)COc1cnc2c(C)c(F)c(F)c(-c3ccc(C)s3)c2n1,O=C(N(C(CCCCC)CCCCC)C1=O)C(C1=C2)=CC(C2=C3)=CC4=C3C5=N/C4=N\\C(N67)=C8C(C=C(C=C(C(N(C(CCCCC)CCCCC)C9=O)=O)C9=C%10)C%10=C8)=C6N=C%11N(B7OC%12=CC=CC=C%12)/C(C%13=C%11C=C%14C(C=C(C(N(C(CCCCC)CCCCC)C%15=O)=O)C%15=C%14)=C%13)=N\\5,1.1,4.73,38.1,1.99,-5.54,-2.98,-5.52,-3.79,,,2019,10.1039/c9tc06238f,"OPV-DB (Qiu, J., Zenodo, 2026, doi:10.5281/zenodo.20841543)"
CY1,PC71BM,CCCCC(CC)Cc1sc(CC(CC)CCCC)c2c1C(=O)c1c(-c3cccs3)sc(-c3ccc(-c4cc5c(-c6ccc(SCCCCCC[Si](C)(O[Si](C)(C)C)O[Si](C)(C)C)s6)c6sccc6c(-c6ccc(SCCCCCC[Si](C)(O[Si](C)(C)C)O[Si](C)(C)C)s6)c5s4)s3)c1C2=O,COC(=O)CCCC1(c2ccccc2)C23c4c5ccc6c7cc8c9c%10c(cc%11cc%12c%13c%14c(cc%15c%16ccc-5c2c%16c2c5c%16c%17c(c(c46)c7c9c%17c4c%10c%11c%13c4c%16c%14c%152)C513)C%12)C8,0.85,3.58,60.7,1.85,-5.39,-3.55,-5.9,-3.9,,,2019,10.1016/j.synthmet.2019.116116,"OPV-DB (Qiu, J., Zenodo, 2026, doi:10.5281/zenodo.20841543)"
PBDB-T,IDTV-PhIC,CCCCC(CC)Cc1ccc(-c2c3cc(-c4ccc(-c5sc(-c6cccs6)c6c5C(=O)c5c(CC(CC)CCCC)sc(CC(CC)CCCC)c5C6=O)s4)sc3c(-c3ccc(CC(CC)CCCC)s3)c3ccsc23)s1,CCCCC(CC)COc1ccc(C(=C2c3cc4c(cc3-c3sc(/C=C5\C(=O)c6ccccc6C5=C(C#N)C#N)cc32)C(=C(c2ccc(OCC(CC)CCCC)cc2)c2ccc(OCC(CC)CCCC)cc2)c2cc(/C=C3\C(=O)c5ccccc5C3=C(C#N)C#N)sc2-4)c2ccc(OCC(CC)CCCC)cc2)cc1,0.98,4.93,36.6,1.77,-5.54,-3.65,-5.52,-3.84,,,2019,10.1039/c9tc02237f,"OPV-DB (Qiu, J., Zenodo, 2026, doi:10.5281/zenodo.20841543)"
PBDTT-TPD,IDIC,CCCCCCCCCCCCc1ccc(-c2c3cc(-c4sc(C)c5c4C(=O)N(CCCCCCCC)C5=O)sc3c(-c3ccc(CCCCCCCCCCCC)s3)c3cc(C)sc23)s1,CCCCCCC1(CCCCCC)c2cc3c(cc2-c2sc(/C=C4\C(=O)c5ccccc5C4=C(C#N)C#N)cc21)C(CCCCCC)(CCCCCC)c1cc(/C=C2\C(=O)c4ccccc4C2=C(C#N)C#N)sc1-3,0.89,14.47,55.2,7.15,-5.51,-3.09,-5.59,-3.91,,,2019,10.1016/j.reactfunctpolym.2019.104378,"OPV-DB (Qiu, J., Zenodo, 2026, doi:10.5281/zenodo.20841543)"
PBDB-TF,Y1,CCCCC(CC)Cc1sc(-c2c3cc(-c4ccc(-c5sc(-c6cccs6)c6c5C(=O)c5c(CC(CC)CCCC)sc(CC(CC)CCCC)c5C6=O)s4)sc3c(-c3cc(F)c(CC(CC)CCCC)s3)c3ccsc23)cc1F,CCCCC(CC)Cn1nc2c(n1)c1c3sc4cc(/C=C5\C(=O)c6ccccc6C5=C(C#N)C#N)sc4c3n(CC(CC)CCCC)c1c1c2c2sc3cc(/C=C4\C(=O)c5ccccc5C4=C(C#N)C#N)sc3c2n1CC(CC)CCCC,0.92,12.9,55.5,7.1,-5.49,-3.64,-5.45,-3.95,,,2019,10.1002/adma.201904215,"OPV-DB (Qiu, J., Zenodo, 2026, doi:10.5281/zenodo.20841543)"
PBDBT,PC71BM,CCCCC(CC)Cc1sc(-c2c3cc(-c4cccc5nsnc45)sc3c(-c3cc(Cl)c(CC(CC)CCCC)s3)c3ccsc23)cc1Cl,COC(=O)CCCC1(c2ccccc2)C23c4c5ccc6c7cc8c9c%10c(cc%11cc%12c%13c%14c(cc%15c%16ccc-5c2c%16c2c5c%16c%17c(c(c46)c7c9c%17c4c%10c%11c%13c4c%16c%14c%152)C513)C%12)C8,0.83,12.83,66.59,7.08,-5.33,-3.48,-5.9,-3.9,,,2019,10.1021/acsaem.9b02302,"OPV-DB (Qiu, J., Zenodo, 2026, doi:10.5281/zenodo.20841543)"
P2,IT-M,CCCCCCC(CCCC)CCc1c2cc(-c3ccc(-c4c(F)c(F)c(-c5ccc(C)s5)c5nn(CCOCCOCCOCCOC)nc45)s3)sc2c(CCC(CCCC)CCCCCC)c2cc(C)sc12,CCCCCCc1ccc(C2(c3ccc(CCCCCC)cc3)c3cc4c(cc3-c3sc5cc(/C=C6\C(=O)c7ccc(C)cc7C6=C(C#N)C#N)sc5c32)C(c2ccc(CCCCCC)cc2)(c2ccc(CCCCCC)cc2)c2c-4sc3cc(/C=C4\C(=O)c5ccc(C)cc5C4=C(C#N)C#N)sc23)cc1,0.87,15.44,52.5,7.06,-5.42,-3.43,-5.58,-3.98,,,2019,10.1021/acsapm.9b00044,"OPV-DB (Qiu, J., Zenodo, 2026, doi:10.5281/zenodo.20841543)"
PBDB-T,PNDI-FTVT,CCCCC(CC)Cc1ccc(-c2c3cc(-c4ccc(-c5sc(-c6cccs6)c6c5C(=O)c5c(CC(CC)CCCC)sc(CC(CC)CCCC)c5C6=O)s4)sc3c(-c3ccc(CC(CC)CCCC)s3)c3ccsc23)s1,CCCCCCCCCCC(CCCCCCCC)CN1C(=O)c2ccc3c4c(c(-c5cc(F)c(/C=C/c6sccc6F)s5)cc(c24)C1=O)C(=O)N(CC(CCCCCCCC)CCCCCCCCCC)C3=O,0.72,14.6,69.0,7.04,-5.33,-2.92,-5.5,-3.96,,,2019,10.1021/acs.chemmater.9b00639,"OPV-DB (Qiu, J., Zenodo, 2026, doi:10.5281/zenodo.20841543)"
POEGT,TQBT,CCOCCOCCOc1cc(-c2ccc(-c3cc(OCCOCCOCC)c(-c4ccc(C)s4)s3)s2)sc1C,CCOCCOCCOc1ccc(-c2nc3c(-c4ccc5nsnc5c4)c4nsnc4c(-c4ccc5nsnc5c4)c3nc2-c2ccc(OCCOCCOCC)cc2)cc1,0.92,0.56,34.0,0.18,-4.74,-2.98,-5.68,-3.77,,,2019,10.1039/c9nj02419k,"OPV-DB (Qiu, J., Zenodo, 2026, doi:10.5281/zenodo.20841543)"
44BT,ITIC,CCCCCCN(CCCC)C(=O)c1ccsc1-c1cc(C(=O)N(CCCC)CCCC)c(-c2ccc(-c3cccs3)s2)s1,CCCCCCc1ccc(C2(c3ccc(CCCCCC)cc3)c3cc4c(cc3-c3sc5cc(C=C6C(=O)c7ccccc7C6=C(C#N)C#N)sc5c32)C(c2ccc(CCCCCC)cc2)(c2ccc(CCCCCC)cc2)c2c-4sc3cc(C=C4C(=O)c5ccccc5C4=C(C#N)C#N)sc23)cc1,0.81,3.5,30.0,0.85,-5.3,-3.22,-5.576,-3.916,,,2019,10.1039/c9ra06909g,"OPV-DB (Qiu, J., Zenodo, 2026, doi:10.5281/zenodo.20841543)"
PTQ8,Y6,CCCCCCCCC(CCCCCC)COc1cnc2c(C)ccc(-c3sc(C)c(F)c3F)c2n1,CCCCCCCCCCCc1c(/C=C2\C(=O)c3cc(F)c(F)cc3C2=C(C#N)C#N)sc2c1sc1c3c4nsnc4c4c5sc6c(CCCCCCCCCCC)c(/C=C7\C(=O)c8cc(F)c(F)cc8C7=C(C#N)C#N)sc6c5n(CC(CC)CCCC)c4c3n(CC(CC)CCCC)c21,0.89,3.11,32.5,0.9,-5.68,-2.92,-5.66,-4.08,,,2019,10.1002/adma.201905480,"OPV-DB (Qiu, J., Zenodo, 2026, doi:10.5281/zenodo.20841543)"
TE2-BTDF-(T2),ITIC,CCCCCCCCCCCCC(CCCCCCCCCC)COC(=O)c1cc(-c2c(F)c(F)c(-c3cc(C(=O)OCC(CCCCCCCCCC)CCCCCCCCCCCC)c(-c4ccc(-c5ccc(C)s5)s4)s3)c3nsnc23)sc1C,CCCCCCc1ccc(C2(c3ccc(CCCCCC)cc3)c3cc4c(cc3-c3sc5cc(/C=C6\C(=O)c7ccccc7C6=C(C#N)C#N)sc5c32)C(c2ccc(CCCCCC)cc2)(c2ccc(CCCCCC)cc2)c2c-4sc3cc(/C=C4\C(=O)c5ccccc5C4=C(C#N)C#N)sc23)cc1,1.0,4.4,55.0,2.3,-5.76,-3.59,-5.89,-4.29,,,2019,10.1021/acs.chemmater.9b03327,"OPV-DB (Qiu, J., Zenodo, 2026, doi:10.5281/zenodo.20841543)"
P(T4-DPP-M),ITIC,CCCCCCCCCCCCC(CCCCCCCCCC)Cc1csc(C2=C3C(=O)N(C)C(c4cc(CC(CCCCCCCCCC)CCCCCCCCCCCC)c(-c5ccc(-c6cccs6)s5)s4)=C3C(=O)N2C)c1,CCCCCCc1ccc(C2(c3ccc(CCCCCC)cc3)c3cc4c(cc3-c3sc5cc(C=C6C(=O)c7ccccc7C6=C(C#N)C#N)sc5c32)C(c2ccc(CCCCCC)cc2)(c2ccc(CCCCCC)cc2)c2c-4sc3cc(C=C4C(=O)c5ccccc5C4=C(C#N)C#N)sc23)cc1,0.69,6.7,46.0,2.2,-5.4,-4.0,-5.49,-3.83,,,2019,10.1016/j.orgel.2019.02.020,"OPV-DB (Qiu, J., Zenodo, 2026, doi:10.5281/zenodo.20841543)"
PBDB-T,NDI-IDT,CCCCC(CC)Cc1ccc(-c2c3cc(-c4ccc(-c5sc(-c6cccs6)c6c5C(=O)c5c(CC(CC)CCCC)sc(CC(CC)CCCC)c5C6=O)s4)sc3c(-c3ccc(CC(CC)CCCC)s3)c3ccsc23)s1,CCCCCCCCC1(CCCCCCCC)c2cc3c(cc2-c2sccc21)C(CCCCCCCC)(CCCCCCCC)c1cc(-c2cc4c5c(ccc6c5c2C(=O)N(CC(CC)CCCC)C6=O)C(=O)N(CC(CC)CCCC)C4=O)sc1-3,0.94,3.7,63.0,2.19,-5.33,-3.48,-5.56,-3.73,,,2019,10.1002/adma.201905161,"OPV-DB (Qiu, J., Zenodo, 2026, doi:10.5281/zenodo.20841543)"
PPDT2FBT-A,P(NDIDEG-T),COCCOCCOCCOCC(COCCOCCOCCOC)Oc1cc(-c2ccc(-c3c(F)c(F)cc4nsnc34)s2)c(OC(COCCOCCOCCOC)COCCOCCOCCOC)cc1-c1cccs1,COCCOCCOCC(COCCOCCOC)CN1C(=O)c2ccc3c4c(c(-c5cccs5)cc(c24)C1=O)C(=O)N(CC(COCCOCCOC)COCCOCCOC)C3=O,0.66,6.43,44.0,2.15,-5.19,-3.46,-5.74,-4.01,,,2019,10.1021/acsami.9b13812,"OPV-DB (Qiu, J., Zenodo, 2026, doi:10.5281/zenodo.20841543)"
PDCBT,PNDI-BDT10,CCCCCCCCC(CCCCCC)COC(=O)c1csc(-c2cc(C(=O)OCC(CCCCCC)CCCCCCCC)c(-c3ccc(-c4cccs4)s3)s2)c1,CCCCCCCCC(CCCCCC)CN1C(=O)c2ccc3c4c(c(-c5cc6c(-c7ccc(CC(CC)CCCC)s7)c7sccc7c(-c7ccc(CC(CC)CCCC)s7)c6s5)cc(c24)C1=O)C(=O)N(CC(CCCCCC)CCCCCCCC)C3=O,0.92,4.53,49.92,2.1,-5.31,-3.0,-6.07,-3.77,,,2019,10.1039/c9tc03142a,"OPV-DB (Qiu, J., Zenodo, 2026, doi:10.5281/zenodo.20841543)"
P(BDT-ThNTTh),PC71BM,CCCCC(CC)COc1c2cc(-c3ccc(-c4c5cc(-c6cccs6)c(-c6cccs6)cc5c(-c5cccs5)c5nsnc45)s3)sc2c(OCC(CC)CCCC)c2ccsc12,COC(=O)CCCC1(c2ccccc2)C23c4c5ccc6c7cc8c9c%10c(cc%11cc%12c%13c%14c(cc%15c%16ccc-5c2c%16c2c5c%16c%17c(c(c46)c7c9c%17c4c%10c%11c%13c4c%16c%14c%152)C513)C%12)C8,0.48,10.49,26.2,1.31,-5.33,-3.54,-5.9,-3.9,,,2019,10.1016/j.synthmet.2019.04.013,"OPV-DB (Qiu, J., Zenodo, 2026, doi:10.5281/zenodo.20841543)"
TE2-BTDF-(T2),O-IDTBR,CCCCCCCCCCCCC(CCCCCCCCCC)COC(=O)c1cc(-c2c(F)c(F)c(-c3cc(C(=O)OCC(CCCCCCCCCC)CCCCCCCCCCCC)c(-c4ccc(-c5ccc(C)s5)s4)s3)c3nsnc23)sc1C,CCCCCCCCC1(CCCCCCCC)c2cc3c(cc2-c2sc(-c4ccc(/C=C5\SC(=S)N(CC)C5=O)c5nsnc45)cc21)C(CCCCCCCC)(CCCCCCCC)c1cc(-c2ccc(/C=C4\SC(=S)N(CC)C4=O)c4nsnc24)sc1-3,1.04,0.6,51.0,0.31,-5.76,-3.59,-5.73,-3.92,,,2019,10.1021/acs.chemmater.9b03327,"OPV-DB (Qiu, J., Zenodo, 2026, doi:10.5281/zenodo.20841543)"
P(BDT-NTTh),PC71BM,CCCCC(CC)COc1c2cc(-c3c4cc(-c5cccs5)c(-c5cccs5)cc4cc4nsnc34)sc2c(OCC(CC)CCCC)c2ccsc12,COC(=O)CCCC1(c2ccccc2)C23c4c5ccc6c7cc8c9c%10c(cc%11cc%12c%13c%14c(cc%15c%16ccc-5c2c%16c2c5c%16c%17c(c(c46)c7c9c%17c4c%10c%11c%13c4c%16c%14c%152)C513)C%12)C8,0.67,2.04,25.2,0.34,-5.34,-3.5,-5.9,-3.9,,,2019,10.1016/j.synthmet.2019.04.013,"OPV-DB (Qiu, J., Zenodo, 2026, doi:10.5281/zenodo.20841543)"
PBDB-T,IDTV-ThIC,CCCCC(CC)Cc1ccc(-c2c3cc(-c4ccc(-c5sc(-c6cccs6)c6c5C(=O)c5c(CC(CC)CCCC)sc(CC(CC)CCCC)c5C6=O)s4)sc3c(-c3ccc(CC(CC)CCCC)s3)c3ccsc23)s1,CCCCC(CC)Cc1ccc(C(=C2c3cc4c(cc3-c3sc(/C=C5\C(=O)c6ccccc6C5=C(C#N)C#N)cc32)C(=C(c2ccc(CC(CC)CCCC)s2)c2ccc(CC(CC)CCCC)s2)c2cc(/C=C3\C(=O)c5ccccc5C3=C(C#N)C#N)sc2-4)c2ccc(CC(CC)CCCC)s2)s1,0.91,2.06,33.3,0.62,-5.54,-3.65,-5.43,-3.72,,,2019,10.1039/c9tc02237f,"OPV-DB (Qiu, J., Zenodo, 2026, doi:10.5281/zenodo.20841543)"
POEGT,TQFP,CCOCCOCCOc1cc(-c2ccc(-c3cc(OCCOCCOCC)c(-c4ccc(C)s4)s3)s2)sc1C,CCOCCOCCOc1ccc(-c2nc3c(-c4ccnc(F)c4F)c4nsnc4c(-c4ccnc(F)c4F)c3nc2-c2ccc(OCCOCCOCC)cc2)cc1,0.66,0.65,26.0,0.11,-4.74,-2.98,-5.85,-3.89,,,2019,10.1039/c9nj02419k,"OPV-DB (Qiu, J., Zenodo, 2026, doi:10.5281/zenodo.20841543)"
PBDT-TT,N2200,CCCCC(CC)COC(=O)c1c(-c2cccs2)sc2c(C(=O)OCC(CC)CCCC)c(-c3ccc(-c4cc5c(-c6ccc(CC(CC)CCCC)s6)c6sccc6c(-c6ccc(CC(CC)CCCC)s6)c5s4)s3)sc12,CCCCCCCCCCC(CCCCCCCC)CN1C(=O)c2ccc3c4c(c(-c5ccc(-c6cccs6)s5)cc(c24)C1=O)C(=O)N(CC(CCCCCCCC)CCCCCCCCCC)C3=O,0.75,2.0,46.0,0.7,-5.23,-3.34,-5.71,-4.02,,,2019,10.1021/acs.chemmater.9b03570,"OPV-DB (Qiu, J., Zenodo, 2026, doi:10.5281/zenodo.20841543)"
PTB7-Th,SF-HR,CCCCC(CC)COC(=O)c1sc2csc(-c3cc4c(-c5ccc(CC(CC)CCCC)s5)c5sccc5c(-c5ccc(CC(CC)CCCC)s5)c4s3)c2c1F,CCN1C(=O)/C(=C/c2ccc(-c3ccc4c(c3)C3(c5cc(-c6ccc(/C=C7\SC(=S)N(CC)C7=O)s6)ccc5-4)c4cc(-c5ccc(/C=C6\SC(=S)N(CC)C6=O)s5)ccc4-c4ccc(-c5ccc(/C=C6\SC(=S)N(CC)C6=O)s5)cc43)s2)SC1=S,1.15,0.36,31.0,0.13,-5.29,-3.72,-5.53,-3.33,,,2019,10.1039/c9ra03188j,"OPV-DB (Qiu, J., Zenodo, 2026, doi:10.5281/zenodo.20841543)"
66BT,PCBM,CCCCCCN(CCCCCC)C(=O)c1ccsc1-c1cc(C(=O)N(CCCCCC)CCCCCC)c(-c2ccc(-c3cccs3)s2)s1,COC(=O)CCCC1(c2ccccc2)C23c4c5c6c7c8c9c(c%10c%11c2c2c%12c4c4c%13c5c5c7c7c8c8c%14c9c%10c9c%10c%11c2c2c%11c%12c4c4c%12c%13c5c5c7c7c8c8c%14c9c9c%10c2c2c%11c4c4c%12c5c7c5c8c9c2c45)C613,0.87,2.7,31.0,0.72,-5.3,-3.24,-6.1,-3.7,,,2019,10.1039/c9ra06909g,"OPV-DB (Qiu, J., Zenodo, 2026, doi:10.5281/zenodo.20841543)"
PBDB-TF,BTIC-2Br-m,CCCCC(CC)Cc1sc(-c2c3cc(-c4ccc(-c5sc(-c6cccs6)c6c5C(=O)c5c(CC(CC)CCCC)sc(CC(CC)CCCC)c5C6=O)s4)sc3c(-c3cc(F)c(CC(CC)CCCC)s3)c3ccsc23)cc1F,CCCCCCCCCCCc1c(/C=C2\C(=O)c3ccc(Br)cc3C2=C(C#N)C#N)sc2c1sc1c3c4nsnc4c4c5sc6c(CCCCCCCCCCC)c(/C=C7\C(=O)c8ccc(Br)cc8C7=C(C#N)C#N)sc6c5n(CC(CC)CCCC)c4c3n(CC(CC)CCCC)c21,0.88,25.03,73.1,16.11,-5.49,-3.64,-5.56,-4.07,,,2019,10.1002/advs.201903784,"OPV-DB (Qiu, J., Zenodo, 2026, doi:10.5281/zenodo.20841543)"
P2F-EHP,Y6,CCc1c(F)cc(-c2c3cc(-c4ccc(-c5c6c(c(-c7ccc(-c8cc9c(-c%10cc(F)c(CC)c(F)c%10)c%10sc(-c%11ccc(-c%12c%13c(c(-c%14ccc(-c%15cc%16c(-c%17cc(F)c(CC)c(F)c%17)c%17sc(-c%18ccc(-c%19c%20c(c(-c%21cccs%21)c%21nn(CC)nc%19%21)C(=O)N(CC)C%20=O)s%18)cc%17c(-c%17cc(F)c(CC)c(F)c%17)c%16s%15)s%14)c%14nn(CC)nc%12%14)C(=O)N(CC)C%13=O)s%11)cc%10c(-c%10cc(F)c(CC)c(F)c%10)c9s8)s7)c7nn(CC)nc57)C(=O)N(CC)C6=O)s4)sc3c(-c3cc(F)c(CC)c(F)c3)c3ccsc23)cc1F,CCCCCCCCCCCc1c(/C=C2\C(=O)c3cc(F)c(F)cc3C2=C(C#N)C#N)sc2c1sc1c3c4nsnc4c4c5sc6c(CCCCCCCCCCC)c(/C=C7\C(=O)c8cc(F)c(F)cc8C7=C(C#N)C#N)sc6c5n(CC(CC)CCCC)c4c3n(CC(CC)CCCC)c21,0.81,26.72,72.85,16.02,-5.38,-3.06,-5.65,-4.09,,,2019,10.1002/solr.201900342,"OPV-DB (Qiu, J., Zenodo, 2026, doi:10.5281/zenodo.20841543)"
P2F-Ehp,Y6,CCCCCCCCN1C(=O)c2c(c(-c3ccc(-c4cc5c(-c6cc(F)c(CC(CC)CCCC)c(F)c6)c6sccc6c(-c6cc(F)c(CC(CC)CCCC)c(F)c6)c5s4)s3)c3nn(CCC(CC)CCCC)nc3c2-c2cccs2)C1=O,CCCCCCCCCCCc1c(/C=C2\C(=O)c3cc(F)c(F)cc3C2=C(C#N)C#N)sc2c1sc1c3c4nsnc4c4c5sc6c(CCCCCCCCCCC)c(/C=C7\C(=O)c8cc(F)c(F)cc8C7=C(C#N)C#N)sc6c5n(CC(CC)CCCC)c4c3n(CC(CC)CCCC)c21,0.81,26.11,73.3,15.65,-5.46,-3.14,-5.68,-4.06,,,2019,10.1021/acsenergylett.9b01447,"OPV-DB (Qiu, J., Zenodo, 2026, doi:10.5281/zenodo.20841543)"
PDPPF2T2DPP-TVT,PC71BM,CCCCCCCCCCCCC(CCCCCCCCCCCC)CN1C(=O)C2=C(c3ccc(-c4cc(F)c(-c5sc(-c6ccc(C7=C8C(=O)N(CC(CCCCCCCCCC)CCCCCCCCCCCC)C(c9ccc(-c%10ccc(/C=C/c%11cccs%11)s%10)s9)=C8C(=O)N7CC(CCCCCCCCCC)CCCCCCCCCCCC)s6)cc5F)s4)s3)N(CC(CCCCCCCCCCCC)CCCCCCCCCCCC)C(=O)C2=C1c1cccs1,COC(=O)CCCC1(c2ccccc2)C23c4c5ccc6c7cc8c9c%10c(cc%11cc%12c%13c%14c(cc%15c%16ccc-5c2c%16c2c5c%16c%17c(c(c46)c7c9c%17c4c%10c%11c%13c4c%16c%14c%152)C513)C%12)C8,0.7,6.76,68.0,3.2,-5.08,-3.66,-5.9,-3.9,,,2019,10.1039/c9ra08858j,"OPV-DB (Qiu, J., Zenodo, 2026, doi:10.5281/zenodo.20841543)"
PBDB-TF,7c,CCCCC(CC)Cc1sc(-c2c3cc(-c4ccc(-c5sc(-c6cccs6)c6c5C(=O)c5c(CC(CC)CCCC)sc(CC(CC)CCCC)c5C6=O)s4)sc3c(-c3cc(F)c(CC(CC)CCCC)s3)c3ccsc23)cc1F,O=C(c(c1cc23)cc2c4nc5n6[B-]7(Cl)[n+]4c3nc(c(cc8c(n9CCCC)=O)c%10cc8c9=O)n7c%10nc6c%11cc(C(N(C%12=O)CCCC)=O)c%12cc5%11)N(C1=O)CCCC,0.82,7.19,53.1,3.15,-5.41,-3.74,-5.92,-3.98,,,2019,10.1021/acs.orglett.9b01130,"OPV-DB (Qiu, J., Zenodo, 2026, doi:10.5281/zenodo.20841543)"
PTzTIBDTT,PC71BM,CCCCCCCCCCCCc1cc(-c2cc3c(-c4ccc(CC(CC)CCCC)s4)c4sccc4c(-c4ccc(CC(CC)CCCC)s4)c3s2)sc1-c1cc2c(=O)n(CC(CCCCCC)CCCCCCCC)c(=O)c3nc(-c4sccc4CCCCCCCCCCCC)sc3c2s1,COC(=O)CCCC1(c2ccccc2)C23c4c5ccc6c7cc8c9c%10c(cc%11cc%12c%13c%14c(cc%15c%16ccc-5c2c%16c2c5c%16c%17c(c(c46)c7c9c%17c4c%10c%11c%13c4c%16c%14c%152)C513)C%12)C8,0.9,13.48,65.9,8.0,-5.65,-3.74,-5.9,-3.9,,,2019,10.1039/c9tc03301g,"OPV-DB (Qiu, J., Zenodo, 2026, doi:10.5281/zenodo.20841543)"
PBDB-T,PNDI-TF5,CCCCC(CC)Cc1ccc(-c2c3cc(-c4ccc(-c5sc(-c6cccs6)c6c5C(=O)c5c(CC(CC)CCCC)sc(CC(CC)CCCC)c5C6=O)s4)sc3c(-c3ccc(CC(CC)CCCC)s3)c3ccsc23)s1,CCCCCCCCCCC(CCCCCCCC)CN1C(=O)c2ccc3c4c(c(-c5ccc(-c6ccc(-c7cc8c9c(c(-c%10scc(F)c%10F)cc%10c9c7C(=O)N(CC(CCCCCCCC)CCCCCCCCCC)C%10=O)C(=O)N(CC(CCCCCCCC)CCCCCCCCCC)C8=O)s6)s5)cc(c24)C1=O)C(=O)N(CC(CCCCCCCC)CCCCCCCCCC)C3=O,0.87,15.08,61.0,8.0,-5.33,-3.48,-6.34,-3.99,,,2019,10.1039/c9tc04766b,"OPV-DB (Qiu, J., Zenodo, 2026, doi:10.5281/zenodo.20841543)"
PBDT-PhI,ITIC,CCCCC(CC)Cc1ccc(-c2c3cc(-c4ccc(-c5ccc(-c6cccs6)c6c5C(=O)N(CC(CC)CCCC)C6=O)s4)sc3c(-c3ccc(CC(CC)CCCC)s3)c3ccsc23)s1,CCCCCCc1ccc(C2(c3ccc(CCCCCC)cc3)c3cc4c(cc3-c3sc5cc(C=C6C(=O)c7ccccc7C6=C(C#N)C#N)sc5c32)C(c2ccc(CCCCCC)cc2)(c2ccc(CCCCCC)cc2)c2c-4sc3cc(C=C4C(=O)c5ccccc5C4=C(C#N)C#N)sc23)cc1,0.99,13.17,58.7,7.99,-5.5,-2.74,-5.576,-3.916,,,2019,10.1039/c9tc01932d,"OPV-DB (Qiu, J., Zenodo, 2026, doi:10.5281/zenodo.20841543)"
SM-Cl,IDIC,CCCCCCCCc1cc(/C=C(/C#N)C(=O)OCC(CC)CCCC)sc1-c1ccc(-c2sc(-c3cc4c(-c5cc(Cl)c(CC(CC)CCCC)s5)c5sc(-c6cc(CCCCCCCC)c(-c7ccc(-c8sc(/C=C(\C#N)C(=O)OCC(CC)CCCC)cc8CCCCCCCC)s7)s6)cc5c(-c5cc(Cl)c(CC(CC)CCCC)s5)c4s3)cc2CCCCCCCC)s1,CCCCCCC1(CCCCCC)c2cc3c(cc2-c2sc(/C=C4\C(=O)c5ccccc5C4=C(C#N)C#N)cc21)C(CCCCCC)(CCCCCC)c1cc(/C=C2\C(=O)c4ccccc4C2=C(C#N)C#N)sc1-3,0.972,12.61,63.1,7.73,-5.42,-3.34,-5.69,-3.91,,,2019,10.1021/acsami.9b16900,"OPV-DB (Qiu, J., Zenodo, 2026, doi:10.5281/zenodo.20841543)"
PTB7-Th,B-4TPDI,CCCCC(CC)COC(=O)c1sc2c(-c3cc4c(-c5ccc(CC(CC)CCCC)s5)c5sc(C)cc5c(-c5ccc(CC(CC)CCCC)s5)c4s3)sc(C)c2c1F,CCCCCC(CCCCC)N1C(=O)c2ccc3c4ccc5c6c(cc(C#Cc7cc(C#Cc8cc9c%10c(ccc%11c%12ccc%13c%14c(ccc(c8c%10%11)c%14%12)C(=O)N(C(CCCCC)CCCCC)C%13=O)C(=O)N(C(CCCCC)CCCCC)C9=O)c8ccc9c(C#Cc%10cc%11c%12c(ccc%13c%14ccc%15c%16c(ccc(c%10c%12%13)c%16%14)C(=O)N(C(CCCCC)CCCCC)C%15=O)C(=O)N(C(CCCCC)CCCCC)C%11=O)cc(C#Cc%10cc%11c%12c(ccc%13c%14ccc%15c%16c(ccc(c%10c%12%13)c%16%14)C(=O)N(C(CCCCC)CCCCC)C%15=O)C(=O)N(C(CCCCC)CCCCC)C%11=O)c%10ccc7c8c%109)c(c7ccc(c2c37)C1=O)c64)C(=O)N(C(CCCCC)CCCCC)C5=O,0.78,18.13,54.6,7.71,-5.15,-3.31,-5.84,-3.89,,,2019,10.1021/acsaem.9b00611,"OPV-DB (Qiu, J., Zenodo, 2026, doi:10.5281/zenodo.20841543)"
PNQx-2F2THW,PC71BM,CCCCC(CC)COc1cccc(-c2nc3c(-c4cccs4)cc4c(cc(-c5ccc(-c6cc(F)c(-c7sccc7F)s6)s5)c5nc(-c6cccc(OCC(CC)CCCC)c6)c(-c6cccc(OCC(CC)CCCC)c6)nc54)c3nc2-c2cccc(OCC(CC)CCCC)c2)c1,COC(=O)CCCC1(c2ccccc2)C23c4c5ccc6c7cc8c9c%10c(cc%11cc%12c%13c%14c(cc%15c%16ccc-5c2c%16c2c5c%16c%17c(c(c46)c7c9c%17c4c%10c%11c%13c4c%16c%14c%152)C513)C%12)C8,0.72,14.9,69.0,7.7,-5.3,-3.37,-6.0,-4.1,,,2019,10.1002/marc.201900120,"OPV-DB (Qiu, J., Zenodo, 2026, doi:10.5281/zenodo.20841543)"
PTB7-Th,IPY-T-IC,CCCCC(CC)COC(=O)c1sc2csc(-c3cc4c(-c5ccc(CC(CC)CCCC)s5)c5sccc5c(-c5ccc(CC(CC)CCCC)s5)c4s3)c2c1F,CCCCCCCCC1(CCCCCCCC)c2cc(-c3ccc(/C=C4\C(=O)c5ccccc5C4=C(C#N)C#N)s3)ccc2-c2nc3c(nc21)-c1ccc(-c2ccc(/C=C4\C(=O)c5ccccc5C4=C(C#N)C#N)s2)cc1C3(CCCCCCCC)CCCCCCCC,0.83,16.51,55.5,7.68,-5.29,-3.72,-5.69,-3.5,,,2019,10.1021/acsami.9b17185,"OPV-DB (Qiu, J., Zenodo, 2026, doi:10.5281/zenodo.20841543)"
P(T4-iI-M),ITIC,CCCCCCCCCCCCC(CCCCCCCCCC)Cc1csc(-c2ccc3c(c2)N(C)C(=O)/C3=C2/C(=O)N(C)c3cc(-c4cc(CC(CCCCCCCCCC)CCCCCCCCCCCC)c(-c5ccc(-c6cccs6)s5)s4)ccc32)c1,CCCCCCc1ccc(C2(c3ccc(CCCCCC)cc3)c3cc4c(cc3-c3sc5cc(C=C6C(=O)c7ccccc7C6=C(C#N)C#N)sc5c32)C(c2ccc(CCCCCC)cc2)(c2ccc(CCCCCC)cc2)c2c-4sc3cc(C=C4C(=O)c5ccccc5C4=C(C#N)C#N)sc23)cc1,0.76,7.3,40.0,2.4,-5.5,-3.9,-5.49,-3.83,,,2019,10.1016/j.orgel.2019.02.020,"OPV-DB (Qiu, J., Zenodo, 2026, doi:10.5281/zenodo.20841543)"
J71,HCN-C8,CCCCCCCCC(CCCCCC)Cn1nc2c(-c3cccs3)c(F)c(F)c(-c3ccc(-c4cc5c(-c6ccc([Si](CCC)(CCC)CCC)s6)c6sccc6c(-c6ccc([Si](CCC)(CCC)CCC)s6)c5s4)s3)c2n1,CCCCCCCCn1c2cc3c(cc2c2cc4c(cc21)-c1sc(/C=C2\C(=O)c5ccccc5C2=C(C#N)C#N)cc1C4(c1ccc(CCCCCC)cc1)c1ccc(CCCCCC)cc1)C(c1ccc(CCCCCC)cc1)(c1ccc(CCCCCC)cc1)c1cc(/C=C2\C(=O)c4ccccc4C2=C(C#N)C#N)sc1-3,1.01,5.81,37.6,2.38,-5.35,-3.4,-5.63,-3.54,,,2019,10.1021/acs.chemmater.9b02355,"OPV-DB (Qiu, J., Zenodo, 2026, doi:10.5281/zenodo.20841543)"
ffBT-TRTRy,PC71BM,CCCCCCC(C#Cc1cc(-c2c(F)c(F)cc3nsnc23)sc1-c1sccc1CC(CCCC)CCCCCC)CCCC,COC(=O)CCCC1(c2ccccc2)C23c4c5ccc6c7cc8c9c%10c(cc%11cc%12c%13c%14c(cc%15c%16ccc-5c2c%16c2c5c%16c%17c(c(c46)c7c9c%17c4c%10c%11c%13c4c%16c%14c%152)C513)C%12)C8,0.93,7.46,44.0,2.34,-5.5,-3.87,-5.9,-3.9,,,2019,10.1016/j.orgel.2019.02.012,"OPV-DB (Qiu, J., Zenodo, 2026, doi:10.5281/zenodo.20841543)"
J71,PNDI-TVT,CCCCCCCCC(CCCCCC)Cn1nc2c(-c3cccs3)c(F)c(F)c(-c3ccc(-c4cc5c(-c6ccc([Si](CCC)(CCC)CCC)s6)c6sccc6c(-c6ccc([Si](CCC)(CCC)CCC)s6)c5s4)s3)c2n1,CCCCCCCCCCC(CCCCCCCC)CN1C(=O)c2ccc3c4c(c(-c5ccc(/C=C/c6cccs6)s5)cc(c24)C1=O)C(=O)N(CC(CCCCCCCC)CCCCCCCCCC)C3=O,0.88,5.28,50.0,2.32,-5.4,-3.24,-5.575,-3.815,,,2019,10.1021/acsami.9b12814,"OPV-DB (Qiu, J., Zenodo, 2026, doi:10.5281/zenodo.20841543)"
PBDTSe-FTTE,ITIC-Th,CCCCC(CC)COC(=O)c1sc2c(-c3cc4c(-c5ccc(CC(CC)CCCC)[se]5)c5sc(C)cc5c(-c5ccc(CC(CC)CCCC)[se]5)c4s3)sc(C)c2c1F,CCCCCCc1cc(C2(c3ccc(CCCCCC)s3)c3cc4c(cc3-c3sc5cc(/C=C6\C(=O)c7ccccc7C6=C(C#N)C#N)sc5c32)C(c2ccc(CCCCCC)s2)(c2ccc(CCCCCC)s2)c2c-4sc3cc(/C=C4\C(=O)c5ccccc5C4=C(C#N)C#N)sc23)cs1,0.785,15.6,59.4,7.42,-5.47,-3.85,-5.81,-4.01,,,2019,10.1021/acs.chemmater.9b01741,"OPV-DB (Qiu, J., Zenodo, 2026, doi:10.5281/zenodo.20841543)"
PITPhf-DfQx,PC71BM,CCCCCCCCOc1cccc(-c2nc3c(-c4cccs4)c(F)c(F)c(-c4ccc(-c5cc6c(s5)-c5ccc(-c7cccs7)cc5C6(c5ccc(OCC(CC)CCCC)c(F)c5)c5ccc(OCC(CC)CCCC)c(F)c5)s4)c3nc2-c2cccc(OCCCCCCCC)c2)c1,COC(=O)CCCC1(c2ccccc2)C23c4c5ccc6c7cc8c9c%10c(cc%11cc%12c%13c%14c(cc%15c%16ccc-5c2c%16c2c5c%16c%17c(c(c46)c7c9c%17c4c%10c%11c%13c4c%16c%14c%152)C513)C%12)C8,0.96,11.5,59.6,6.6,-5.4,-3.62,-5.9,-3.9,,,2019,10.1016/j.dyepig.2019.108044,"OPV-DB (Qiu, J., Zenodo, 2026, doi:10.5281/zenodo.20841543)"
ffBT-TORTRy,PC71BM,CCCCCCC(C#Cc1cc(-c2c(F)c(F)cc3nsnc23)sc1-c1sccc1OCC(CCCC)CCCCCC)CCCC,COC(=O)CCCC1(c2ccccc2)C23c4c5ccc6c7cc8c9c%10c(cc%11cc%12c%13c%14c(cc%15c%16ccc-5c2c%16c2c5c%16c%17c(c(c46)c7c9c%17c4c%10c%11c%13c4c%16c%14c%152)C513)C%12)C8,0.75,15.08,58.3,6.6,-5.21,-3.73,-5.9,-3.9,,,2019,10.1016/j.orgel.2019.02.012,"OPV-DB (Qiu, J., Zenodo, 2026, doi:10.5281/zenodo.20841543)"
J61,N2200,CCCCCCCCCCCCSc1ccc(-c2c3cc(-c4ccc(-c5c(F)c(F)c(-c6cccs6)c6nn(CC(CCCCCC)CCCCCCCC)nc56)s4)sc3c(-c3ccc(SCCCCCCCCCCCC)s3)c3ccsc23)s1,CCCCCCCCCCC(CCCCCCCC)CN1C(=O)c2ccc3c4c(c(-c5ccc(-c6cccs6)s5)cc(c24)C1=O)C(=O)N(CC(CCCCCCCC)CCCCCCCCCC)C3=O,0.901,12.14,60.18,6.58,-5.3,-3.15,-5.71,-4.02,,,2019,10.1021/acsami.9b15672,"OPV-DB (Qiu, J., Zenodo, 2026, doi:10.5281/zenodo.20841543)"
J71,PC71BM,CCCCCCCCC(CCCCCC)Cn1nc2c(-c3cccs3)c(F)c(F)c(-c3ccc(-c4cc5c(-c6ccc([Si](CCC)(CCC)CCC)s6)c6sccc6c(-c6ccc([Si](CCC)(CCC)CCC)s6)c5s4)s3)c2n1,COC(=O)CCCC1(c2ccccc2)C23c4c5ccc6c7cc8c9c%10c(cc%11cc%12c%13c%14c(cc%15c%16ccc-5c2c%16c2c5c%16c%17c(c(c46)c7c9c%17c4c%10c%11c%13c4c%16c%14c%152)C513)C%12)C8,0.92,11.03,66.98,6.57,-5.4,-3.24,-5.9,-3.9,,,2019,10.1021/acs.macromol.9b00484,"OPV-DB (Qiu, J., Zenodo, 2026, doi:10.5281/zenodo.20841543)"
P3HT,BTA43,CCCCCCc1ccsc1,CCCCCCCCn1nc2c(/C=c3\sc(=C(C#N)C#N)n(CC)c3=O)ccc(-c3cc4c(s3)-c3cc5c(cc3C4(c3ccc(OCCCCCC)cc3)c3ccc(OCCCCCC)cc3)-c3sc(-c4ccc(/C=c6/sc(=C(C#N)C#N)n(CC)c6=O)c6nn(CCCCCCCC)nc46)cc3C5(c3ccc(OCCCCCC)cc3)c3ccc(OCCCCCC)cc3)c2n1,0.89,10.84,68.0,6.56,-5.01,-3.12,-5.44,-3.47,,,2019,10.1021/acsami.9b16662,"OPV-DB (Qiu, J., Zenodo, 2026, doi:10.5281/zenodo.20841543)"
PDTBDT-BZ,BDTB-Ph,CCCCCCCCC(CCCCCC)Cn1nc2c(-c3ccc(C)s3)c(F)c(F)c(-c3ccc(-c4cc5sc6c(-c7ccc(SCC(CCCC)CCCCCC)s7)c7c(sc8cc(C)sc87)c(-c7ccc(SCC(CCCC)CCCCCC)s7)c6c5s4)s3)c2n1,CCCCCCc1ccc(C2(c3ccc(CCCCCC)cc3)c3cc(/C=C4/C(=O)c5ccccc5C4=C(C#N)C#N)sc3-c3sc4c(-c5ccc(SCC(CC)CCCC)cc5)c5c6c(sc5c(-c5ccc(SCC(CC)CCCC)cc5)c4c32)-c2sc(/C=C3/C(=O)c4ccccc4C3=C(C#N)C#N)cc2C6(c2ccc(CCCCCC)cc2)c2ccc(CCCCCC)cc2)cc1,0.883,13.2,53.9,6.5,-5.32,-3.51,-5.49,-3.76,,,2019,10.1021/acsami.9b14981,"OPV-DB (Qiu, J., Zenodo, 2026, doi:10.5281/zenodo.20841543)"
PBDB-T,LA03,CCCCC(CC)Cc1ccc(-c2c3cc(-c4ccc(-c5sc(-c6cccs6)c6c5C(=O)c5c(CC(CC)CCCC)sc(CC(CC)CCCC)c5C6=O)s4)sc3c(-c3ccc(CC(CC)CCCC)s3)c3ccsc23)s1,CCCCCCCCCCC(CCCCCCCC)CN1C(=O)c2ccc3c4c(c(-c5ccc(-c6c(F)c(F)c(-c7cccs7)c7nn(CC(CCCCCC)CCCCCCCC)nc67)s5)cc(c24)C1=O)C(=O)N(CC(CCCCCCCC)CCCCCCCCCC)C3=O,0.937,11.28,61.34,6.49,-5.33,-3.48,-6.01,-3.71,,,2019,10.1039/c9tc01922g,"OPV-DB (Qiu, J., Zenodo, 2026, doi:10.5281/zenodo.20841543)"
PE31,Y6,CCCCCCCCC(CCCCCC)Cn1nc2c(-c3ccc(C)s3)ccc(-c3ccc(-c4cc5c(-c6cc(Cl)c(CC(CC)CCCC)s6)c6sc(C)cc6c(-c6cc(Cl)c(CC(CC)CCCC)s6)c5s4)s3)c2n1,CCCCCCCCCCCc1c(/C=C2\C(=O)c3cc(F)c(F)cc3C2=C(C#N)C#N)sc2c1sc1c3c4nsnc4c4c5sc6c(CCCCCCCCCCC)c(/C=C7\C(=O)c8cc(F)c(F)cc8C7=C(C#N)C#N)sc6c5n(CC(CC)CCCC)c4c3n(CC(CC)CCCC)c21,0.8,20.45,46.9,7.62,-5.24,-3.35,-5.6,-4.1,,,2019,10.1021/acs.macromol.9b01233,"OPV-DB (Qiu, J., Zenodo, 2026, doi:10.5281/zenodo.20841543)"
