Repository: AsadKhanJBNU/osc_predictor

# OSC Donor–Acceptor Property Predictor

Predicts **nine** electronic and photovoltaic properties of organic solar cell
donor–acceptor pairs **directly from SMILES** — no DFT and no device measurements
as inputs.

**Try it live:** https://huggingface.co/spaces/AsadWazir/osc_predictor

## About

Selected models from the combined SMILES-only pipeline:

| Property | Description | Selected model | Test *R*² |
|---|---|---|---|
| V_OC | Open-circuit voltage | ElasticNet | 45.8% |
| J_SC | Short-circuit current | ElasticNet | 69.5% |
| PCE | Power conversion efficiency | Ridge | 61.2% |
| HOMO_D | Donor HOMO | k-NN | 18.5% |
| LUMO_D | Donor LUMO | Extra Trees | 39.1% |

File: Dataset/Combined_Dataset.csv (part 2 of 28)
DonorName,AcceptorName,DonorSMILES,AcceptorSMILES,V_OC,J_SC,PCE,FF_percent,HOMO_D,LUMO_D,HOMO_A,LUMO_A,Lambda+,Lambda-,PubYear,DOI,source,orbital_label_type,split
PBDFCl-1,Y6,CCCCCCC(CCCC)Cc1csc(-c2cc3c4nsnc4c4cc(-c5cc(CC(CCCC)CCCCCC)c(-c6cc7c(-c8cc(Cl)c(CC(CC)CCCC)s8)c8occc8c(-c8cc(Cl)c(CC(CC)CCCC)s8)c7o6)s5)sc4c3s2)c1,CCCCCCCCCCCc1c(/C=C2\C(=O)c3cc(F)c(F)cc3C2=C(C#N)C#N)sc2c1sc1c3c4nsnc4c4c5sc6c(CCCCCCCCCCC)c(/C=C7\C(=O)c8cc(F)c(F)cc8C7=C(C#N)C#N)sc6c5n(CC(CC)CCCC)c4c3n(CC(CC)CCCC)c21,0.88,24.95,14.86,67.67,-5.49,-3.55,-5.65,-4.09,,,2023.0,10.1002/adfm.202300981,opvdb_experimental,electrochemical,training
PM6,PQx1,CCCCC(CC)Cc1sc(-c2c3cc(-c4ccc(-c5sc(-c6cccs6)c6c5C(=O)c5c(CC(CC)CCCC)sc(CC(CC)CCCC)c5C6=O)s4)sc3c(-c3cc(F)c(CC(CC)CCCC)s3)c3ccsc23)cc1F,CCCCCCCCCCCCC(CCCCCCCCCC)Cn1c2c3sc(/C=C4\C(=O)c5ccccc5C4=C(C#N)C#N)c(CCCCCCCCCCC)c3sc2c2c3nc(-c4ccccc4)c(-c4ccccc4)nc3c3c4sc5c(CCCCCCCCCCC)c(C/C=C6/C(=O)c7cc(-c8cccs8)ccc7C6=C(C#N)C#N)sc5c4n(CC(CCCCCCCCCC)CCCCCCCCCCCC)c3c21,0.951,17.36,9.75,59.05,-5.56,-3.65,-5.56,-3.75,,,2023.0,10.1002/adma.202307398,opvdb_experimental,electrochemical,training
PBT1-EH,ITIC,CCCCCCC(CCCC)Cc1sc(CC(CCCC)CCCCCC)c2c1C(=O)c1c(-c3cccs3)sc(-c3ccc(-c4cc5c(-c6ccc(SCC(CC)CCCC)s6)c6sccc6c(-c6ccc(SCC(CC)CCCC)s6)c5s4)s3)c1C2=O,CCCCCCc1ccc(C2(c3ccc(CCCCCC)cc3)c3cc4c(cc3-c3sc5cc(C=C6C(=O)c7ccccc7C6=C(C#N)C#N)sc5c32)C(c2ccc(CCCCCC)cc2)(c2ccc(CCCCCC)cc2)c2c-4sc3cc(C=C4C(=O)c5ccccc5C4=C(C#N)C#N)sc23)cc1,0.99,15.7,9.8,63.4,-5.43,-3.43,-5.576,-3.916,,,2023.0,10.1021/accountsmr.3c00160,opvdb_experimental,electrochemical,training
SM4,PC61BM,CCCCCCCCOc1cc(-c2ccc(-c3ccc4c5c(cccc35)C(=O)N(CCCCCCCC)C4=O)s2)c(OCCCCCCCC)cc1-c1ccc(-c2ccc3c4c(cccc24)C(=O)N(CCCCCCCC)C3=O)s1,COC(=O)CCCC1(c2ccccc2)C23c4c5c6c7c8c9c(c%10c%11c2c2c%12c4c4c%13c5c5c7c7c8c8c%14c9c%10c9c%10c%11c2c2c%11c%12c4c4c%12c%13c5c5c7c7c8c8c%14c9c9c%10c2c2c%11c4c4c%12c5c7c5c8c9c2c45)C613,0.89,9.72,3.27,38.0,-5.8,-3.65,-6.1,-3.7,,,2023.0,10.1016/j.orgel.2023.106913,opvdb_experimental,electrochemical,training
PR2,PY-IT,CCCCCCCCCCC(CCCCCCCC)Cc1csc(-c2cc(F)c(-c3cc(CC(CCCCCCCC)CCCCCCCCCC)c(-c4ccc(-c5ccc(-c6sc(-c7cc(F)c(-c8cc(CC(CCCCCCCC)CCCCCCCCCC)c(-c9cc%10sc%11ccsc%11c%10s9)s8)c8nsnc78)cc6CC(CCCCCCCC)CCCCCCCCCC)s5)s4)s3)c3nsnc23)c1,CCCCCCCCCCCc1c(/C=C2\C(=O)c3ccccc3C2=C(C#N)C#N)sc2c1sc1c3c4nsnc4c4c5sc6c(CCCCCCCCCCC)c(/C=C7\C(=O)c8cc(-c9cccs9)ccc8C7=C(C#N)C#N)sc6c5n(CC(CCCCCCCC)CCCCCCCCCC)c4c3n(CC(CCCCCCCC)CCCCCCCCCC)c21,0.938,21.9,14.5,70.6,-5.25,-3.685,-5.68,-3.94,,,2023.0,10.1002/smll.202303226,opvdb_experimental,electrochemical,training
PBQx-TF,ITIC,CCCCCCC(CCCC)Cc1csc(-c2cc3c(s2)-c2sc(-c4cc(CC(CCCC)CCCCCC)c(-c5cc6c(-c7cc(F)c(CC(CC)CCCC)s7)c7sccc7c(-c7cc(F)c(CC(CC)CCCC)s7)c6s5)s4)cc2[C@H]2N=CC=N[C@H]32)c1,CCCCCCc1ccc(C2(c3ccc(CCCCCC)cc3)c3cc4c(cc3-c3sc5cc(C=C6C(=O)c7ccccc7C6=C(C#N)C#N)sc5c32)C(c2ccc(CCCCCC)cc2)(c2ccc(CCCCCC)cc2)c2c-4sc3cc(C=C4C(=O)c5ccccc5C4=C(C#N)C#N)sc23)cc1,0.99,16.4,10.7,65.9,-5.41,-2.82,-5.576,-3.916,,,2023.0,10.1002/adma.202310390,opvdb_experimental,electrochemical,training
PPDT2FBT,Y6,CCCCCCCCC(CCCCCC)COc1ccc(OCC(CCCCCC)CCCCCCCC)c(-c2ccc(-c3c(F)c(F)c(-c4cccs4)c4nsnc34)s2)c1,CCCCCCCCCCCc1c(/C=C2\C(=O)c3cc(F)c(F)cc3C2=C(C#N)C#N)sc2c1sc1c3c4nsnc4c4c5sc6c(CCCCCCCCCCC)c(/C=C7\C(=O)c8cc(F)c(F)cc8C7=C(C#N)C#N)sc6c5n(CC(CC)CCCC)c4c3n(CC(CC)CCCC)c21,0.6857,26.34,10.41,57.63,-5.43,-3.67,-5.65,-4.09,,,2023.0,10.1039/d3ya00125c,opvdb_experimental,electrochemical,training
PDBQx-TCl,BTA3-4F,CCCCCCC(CCCC)Cc1csc(-c2cc3c4nccnc4c4cc(-c5cc(CC(CCCC)CCCCCC)c(-c6cc7sc8c(-c9cc(Cl)c(CC(CC)CCCC)s9)c9c(sc%10ccsc%109)c(-c9cc(Cl)c(CC(CC)CCCC)s9)c8c7s6)s5)sc4c3s2)c1,CCCCCCCCn1nc2c(/C=c3\sc(=C(C#N)C#N)n(CC)c3=O)ccc(-c3cc4c(s3)-c3cc5c(cc3C4(c3ccc(CCCCCC)cc3)c3ccc(CCCCCC)cc3)-c3sc(-c4ccc(/C=c6\sc(=C(C#N)C#N)n(CC)c6=O)c6nn(CCCCCCCC)nc46)cc3C5(c3ccc(CCCCCC)cc3)c3ccc(CCCCCC)cc3)c2n1,1.05,13.9,10.5,72.0,-5.23,-2.67,-5.62,-3.67,,,2023.0,10.1039/d3ee02700g,opvdb_experimental,electrochemical,training
PTB7-Th,6-IF4F,CCCCC(CC)COC(=O)c1sc2csc(-c3cc4c(-c5ccc(CC(CC)CCCC)s5)c5sccc5c(-c5ccc(CC(CC)CCCC)s5)c4s3)c2c1F,CCCCCCCCC1(CCCCCCCC)c2cc3c(cc2-c2sc(-c4sc(/C=C5\C(=O)c6cc(F)c(F)cc6C5=C(C#N)C#N)c5sc(C(=O)OCC(CC)CCCCCC)c(F)c45)cc21)C(CCCCCCCC)(CCCCCCCC)c1cc(-c2sc(/C=C4\C(=O)c5cc(F)c(F)cc5C4=C(C#N)C#N)c4sc(C(=O)OCC(CC)CCCCCC)c(F)c24)sc1-3,0.59,25.21,10.46,67.9,-5.21,-3.6,-5.42,-4.14,,,2023.0,10.1016/j.dyepig.2023.111768,opvdb_experimental,electrochemical,training
PTzBI,ITIC,CCCCCCCCN1C(=O)c2c(c(-c3ccc(-c4cc5c(-c6ccc(CC(CC)CCCC)s6)c6sccc6c(-c6ccc(CC(CC)CCCC)s6)c5s4)s3)c3nn(CCCCCCCC)nc3c2-c2cccs2)C1=O,CCCCCCc1ccc(C2(c3ccc(CCCCCC)cc3)c3cc4c(cc3-c3sc5cc(C=C6C(=O)c7ccccc7C6=C(C#N)C#N)sc5c32)C(c2ccc(CCCCCC)cc2)(c2ccc(CCCCCC)cc2)c2c-4sc3cc(C=C4C(=O)c5ccccc5C4=C(C#N)C#N)sc23)cc1,0.98,15.92,10.35,66.16,-5.34,-3.46,-5.576,-3.916,,,2023.0,10.1002/aenm.202301965,opvdb_experimental,electrochemical,training
P6TIF,IT4F,CCCCCCCCCCCCc1csc(-c2sc(-c3ccc4c(c3)/C(=C3\C(=O)N(CC(CCCCCCCCCC)CCCCCCCCCCCC)c5cc(-c6cc(CCCCCCCCCCCC)c(-c7cc(CCCCCCCCCCCC)c(-c8cc(F)c(-c9sccc9F)s8)s7)s6)ccc53)C(=O)N4CC(CCCCCCCCCC)CCCCCCCCCCCC)cc2CCCCCCCCCCCC)c1,CCCCCCc1ccc(C2(c3ccc(CCCCCC)cc3)c3cc4c(cc3-c3sc5cc(/C=C6\C(=O)c7cc(F)c(F)cc7C6=C(C#N)C#N)sc5c32)C(c2ccc(CCCCCC)cc2)(c2ccc(CCCCCC)cc2)c2c-4sc3cc(/C=C4\C(=O)c5cc(F)c(F)cc5C4=C(C#N)C#N)sc23)cc1,0.68,20.28,10.32,74.81,-5.26,-3.83,-5.66,-4.14,,,2023.0,10.1016/j.cej.2023.143796,opvdb_experimental,electrochemical,training
PTB7,ITIC,CCCCC(CC)COC(=O)c1sc2c(-c3cc4c(OCC(CC)CCCC)c5sccc5c(OCC(CC)CCCC)c4s3)scc2c1F,CCCCCCc1ccc(C2(c3ccc(CCCCCC)cc3)c3cc4c(cc3-c3sc5cc(C=C6C(=O)c7ccccc7C6=C(C#N)C#N)sc5c32)C(c2ccc(CCCCCC)cc2)(c2ccc(CCCCCC)cc2)c2c-4sc3cc(C=C4C(=O)c5ccccc5C4=C(C#N)C#N)sc23)cc1,0.81,13.87,5.72,51.0,-5.19,-3.43,-5.576,-3.916,,,2023.0,10.1016/j.synthmet.2023.117347,opvdb_experimental,electrochemical,training
P3HT,BTA5,CCCCCCc1ccsc1,CCCCCCCCn1nc2c(/C=c3/sc(=C(C#N)C#N)n(Cc4ccccc4)c3=O)ccc(-c3cc4c(s3)-c3cc5c(cc3C4(c3ccc(CCCCCC)cc3)c3ccc(CCCCCC)cc3)-c3sc(-c4ccc(/C=c6/sc(=C(C#N)C#N)n(Cc7ccccc7)c6=O)c6nn(CCCCCCCC)nc46)cc3C5(c3ccc(CCCCCC)cc3)c3ccc(CCCCCC)cc3)c2n1,0.91,10.15,6.01,65.0,-5.01,-3.12,-5.55,-3.71,,,2023.0,10.1002/aenm.202303976,opvdb_experimental,electrochemical,training
J71,MeIC,CCCCCCCCC(CCCCCC)Cn1nc2c(-c3cccs3)c(F)c(F)c(-c3ccc(-c4cc5c(-c6ccc([Si](CCC)(CCC)CCC)s6)c6sccc6c(-c6ccc([Si](CCC)(CCC)CCC)s6)c5s4)s3)c2n1,CCCCCCc1ccc(C2(c3ccc(CCCCCC)cc3)c3cc4c(cc3-c3sc5cc(/C=C6\C(=O)c7c(csc7C)C6=C(C#N)C#N)sc5c32)C(c2ccc(CCCCCC)cc2)(c2ccc(CCCCCC)cc2)c2c-4sc3cc(/C=C4\C(=O)c5c(csc5C)C4=C(C#N)C#N)sc23)cc1,0.918,18.41,12.54,74.2,-5.4,-3.24,-5.57,-3.93,,,2023.0,10.1021/accountsmr.3c00160,opvdb_experimental,electrochemical,training
J52-Cl,Y18,CCCCCCCCC(CCCCCC)Cn1nc2c(-c3cccs3)c(F)c(F)c(-c3ccc(-c4cc5c(-c6cc(Cl)c(CC(CC)CCCC)s6)c6sccc6c(-c6cc(Cl)c(CC(CC)CCCC)s6)c5s4)s3)c2n1,CCc1c(/C=C2\C(=O)c3cc(F)c(F)cc3C2=C(C#N)C#N)sc2c1sc1c3c4nn(CC)nc4c4c5sc6c(CC)c(/C=C7\C(=O)c8cc(F)c(F)cc8C7=C(C#N)C#N)sc6c5n(CC)c4c3n(CC)c21,0.8,23.73,13.64,71.86,-5.39,-3.45,-5.58,-3.98,,,2023.0,10.1002/aenm.202302429,opvdb_experimental,electrochemical,training
PMDPP3T,PC70BM,CCCCCCCCC(CCCCCC)CN1C(=O)C2=C(c3cc(C)c(-c4cccs4)s3)N(CC(CCCCCC)CCCCCCCC)C(=O)C2=C1c1cc(C)cs1,CCCCC(=O)OCC1(C2=CC=CC=C2)C3=CC=CC4=CC=CC5=CC=CC6=CC=C7C=CC=CC8=CC=CC1=C8C7=C6C5=C4C3,0.9,21.3,12.65,66.0,-5.2,-3.6,-6.1,-3.9,,,2023.0,10.1039/d3ra03637e,opvdb_experimental,electrochemical,training
P3,L8-BO,CCCCCCc1csc(-c2ccc(-c3cc(CCCCCC)c(/C=C/c4csc(-c5cc6c(OCC(CC)CCCC)c7sc(-c8ccc(C9=C%10C(=O)N(CC(CC)CCCC)C(c%11ccc(-c%12cc%13c(OCC(CC)CCCC)c%14sccc%14c(OCC(CC)CCCC)c%13s%12)s%11)=C%10C(=O)N9CC(CC)CCCC)s8)cc7c(OCC(CC)CCCC)c6s5)c4)s3)c3nsnc23)c1,CCCCCCC(CCCC)Cc1c(/C=C2\C(=O)c3cc(F)c(F)cc3C2=C(C#N)C#N)sc2c1sc1c3c4nsnc4c4c5sc6c(CC(CCCC)CCCCCC)c(/C=C7\C(=O)c8cc(F)c(F)cc8C7=C(C#N)C#N)sc6c5n(CC(CC)CCCC)c4c3n(CC(CC)CCCC)c21,0.742,22.8,12.56,74.3,-5.31,-3.6,-5.68,-3.9,,,2023.0,10.1039/d3py00540b,opvdb_experimental,electrochemical,training
PDBT-Cl,Y6,CCc1sc(-c2c3sc4cc(-c5ccc(-c6sc(-c7ccc(-c8cc9sc%10c(-c%11cc(Cl)c(CC)s%11)c%11c(sc%12cc(-c%13ccc(-c%14sc(-c%15ccc(-c%16cc%17sc%18c(-c%19cc(Cl)c(CC)s%19)c%19c(sc%20cc(-c%21ccc(-c%22sc(-c%23cccs%23)c%23c%22C(=O)c%22c(CC)sc(CC)c%22C%23=O)s%21)sc%20%19)c(-c%19cc(Cl)c(CC)s%19)c%18c%17s%16)s%15)c%15c%14C(=O)c%14c(CC)sc(CC)c%14C%15=O)s%13)sc%12%11)c(-c%11cc(Cl)c(CC)s%11)c%10c9s8)s7)c7c6C(=O)c6c(CC)sc(CC)c6C7=O)s5)sc4c3c(-c3cc(Cl)c(CC)s3)c3sc4ccsc4c23)cc1Cl,CCCCCCCCCCCc1c(/C=C2\C(=O)c3cc(F)c(F)cc3C2=C(C#N)C#N)sc2c1sc1c3c4nsnc4c4c5sc6c(CCCCCCCCCCC)c(/C=C7\C(=O)c8cc(F)c(F)cc8C7=C(C#N)C#N)sc6c5n(CC(CC)CCCC)c4c3n(CC(CC)CCCC)c21,0.765,25.86,12.83,64.1,-5.41,-3.56,-5.65,-4.09,,,2023.0,10.1039/d3tc04798a,opvdb_experimental,electrochemical,training
SM2,PC61BM,CCCCCCCCCCCCN1C(=O)c2cccc3c(-c4ccc(-c5ccc(-c6ccc(-c7ccc8c9c(cccc79)C(=O)N(CCCCCCCCCCCC)C8=O)s6)c(F)c5)s4)ccc(c23)C1=O,COC(=O)CCCC1(c2ccccc2)C23c4c5c6c7c8c9c(c%10c%11c2c2c%12c4c4c%13c5c5c7c7c8c8c%14c9c%10c9c%10c%11c2c2c%11c%12c4c4c%12c%13c5c5c7c7c8c8c%14c9c9c%10c2c2c%11c4c4c%12c5c7c5c8c9c2c45)C613,0.87,10.77,4.33,46.0,-5.98,-3.62,-6.1,-3.7,,,2023.0,10.1016/j.orgel.2023.106913,opvdb_experimental,electrochemical,training
PBDT-TT,Y6-BO,CCCCC(CC)COC(=O)c1c(-c2cccs2)sc2c(C(=O)OCC(CC)CCCC)c(-c3ccc(-c4cc5c(-c6ccc(CC(CC)CCCC)s6)c6sccc6c(-c6ccc(CC(CC)CCCC)s6)c5s4)s3)sc12,CCCCCCCCCCCc1c(/C=C2\C(=O)c3cc(F)c(F)cc3C2=C(C#N)C#N)sc2c1sc1c3c4nsnc4c4c5sc6c(CCCCCCCCCCC)c(/C=C7\C(=O)c8cc(F)c(F)cc8C7=C(C#N)C#N)sc6c5n(CC(CCCC)CCCCCC)c4c3n(CC(CCCC)CCCCCC)c21,0.795,17.8,8.77,62.0,-5.23,-3.34,-5.65,-4.1,,,2023.0,10.1021/acsami.3c00815,opvdb_experimental,electrochemical,training
J52,ITIC,CCCCCCCCC(CCCCCC)Cn1nc2c(-c3cccs3)c(F)c(F)c(-c3ccc(-c4cc5c(-c6ccc(CC(CC)CCCC)s6)c6sccc6c(-c6ccc(CC(CC)CCCC)s6)c5s4)s3)c2n1,CCCCCCc1ccc(C2(c3ccc(CCCCCC)cc3)c3cc4c(cc3-c3sc5cc(C=C6C(=O)c7ccccc7C6=C(C#N)C#N)sc5c32)C(c2ccc(CCCCCC)cc2)(c2ccc(CCCCCC)cc2)c2c-4sc3cc(C=C4C(=O)c5ccccc5C4=C(C#N)C#N)sc23)cc1,0.8,18.3,8.7,59.0,-5.2,-3.05,-5.576,-3.916,,,2023.0,10.1002/solr.202300471,opvdb_experimental,electrochemical,training
PDNB,Y6,CCCCCCCCCCCCC(CCCCCCCCCC)CN1C(=O)c2ccc3c4c(ccc(c24)C1=O)-c1nc2c(-c4cc(CC(CC)CCCC)c(-c5cc6c(-c7ccc(CC(CC)CCCC)s7)c7sccc7c(-c7ccc(CC(CC)CCCC)s7)c6s5)s4)c(F)c(F)c(-c4cc(CC(CC)CCCC)cs4)c2nc1-3,CCCCCCCCCCCc1c(/C=C2\C(=O)c3cc(F)c(F)cc3C2=C(C#N)C#N)sc2c1sc1c3c4nsnc4c4c5sc6c(CCCCCCCCCCC)c(/C=C7\C(=O)c8cc(F)c(F)cc8C7=C(C#N)C#N)sc6c5n(CC(CC)CCCC)c4c3n(CC(CC)CCCC)c21,0.795,16.97,8.83,65.47,-5.49,-3.91,-5.65,-4.09,,,2023.0,10.1039/d3ra05647c,opvdb_experimental,electrochemical,training
PBDB-T,BTP-BO-4Cl,CCCCC(CC)Cc1ccc(-c2c3cc(-c4ccc(-c5sc(-c6cccs6)c6c5C(=O)c5c(CC(CC)CCCC)sc(CC(CC)CCCC)c5C6=O)s4)sc3c(-c3ccc(CC(CC)CCCC)s3)c3ccsc23)s1,CCCCCCCCCCCc1c(/C=C2\C(=O)c3cc(Cl)c(Cl)cc3C2=C(C#N)C#N)sc2c1Cc1c-2n(CC(CCCC)CCCCCC)c2c1c1nsnc1c1c3c(n(CC(CCCC)CCCCCC)c12)-c1sc(/C=C2\C(=O)c4cc(Cl)c(Cl)cc4C2=C(C#N)C#N)c(CCCCCCCCCCC)c1C3,0.748,25.23,12.86,68.15,-5.33,-3.48,-5.62,-4.05,,,2023.0,10.1002/adma.202313105,opvdb_experimental,electrochemical,training
PBB2-H,PY-IT,CCCCCCCCC(CCCCCC)Cc1ccc(-c2c3nc(-c4ccc(-c5cc6c(-c7ccc(CC(CC)CCCC)s7)c7sccc7c(-c7ccc(CC(CC)CCCC)s7)c6s5)s4)sc3c(-c3ccc(CC(CCCCCC)CCCCCCCC)s3)c3nc(-c4cccs4)sc23)s1,CCCCCCCCCCCc1c(/C=C2\C(=O)c3ccccc3C2=C(C#N)C#N)sc2c1sc1c3c4nsnc4c4c5sc6c(CCCCCCCCCCC)c(/C=C7\C(=O)c8cc(-c9cccs9)ccc8C7=C(C#N)C#N)sc6c5n(CC(CCCCCCCC)CCCCCCCCCC)c4c3n(CC(CCCCCCCC)CCCCCCCCCC)c21,0.937,19.89,13.55,72.71,-5.45,-3.47,-5.68,-3.94,,,2023.0,10.1039/d3ee00186e,opvdb_experimental,electrochemical,training
PBTz-Cl,Y6-BO,CCCCCCCCC(CCCCCC)Cc1nc2c(-c3ccc(-c4cc5c(-c6cc(Cl)c(CC(CC)CCCC)s6)c6sccc6c(-c6cc(Cl)c(CC(CC)CCCC)s6)c5s4)s3)c(F)c(F)c(-c3cccs3)c2s1,CCCCCCCCCCCc1c(/C=C2\C(=O)c3cc(F)c(F)cc3C2=C(C#N)C#N)sc2c1sc1c3c4nsnc4c4c5sc6c(CCCCCCCCCCC)c(/C=C7\C(=O)c8cc(F)c(F)cc8C7=C(C#N)C#N)sc6c5n(CC(CCCC)CCCCCC)c4c3n(CC(CCCC)CCCCCC)c21,0.9,22.78,12.36,60.57,-5.47,-3.39,-5.65,-4.1,,,2023.0,10.1016/j.orgel.2023.106860,opvdb_experimental,electrochemical,training
PTQ-10,IDTPC,CCOc1cnc2c(-c3ccc(-c4c(F)c(F)c(-c5ccc(-c6c(F)c(F)c(-c7cccs7)c7ncc(OCC)nc67)s5)c5ncc(OCC)nc45)s3)c(F)c(F)cc2n1,CCCCCCC1(CCCCCC)c2cc3c(cc2-c2sc(/C=C4\C(=O)c5cscc5C4=C(C#N)C#N)cc21)C(CCCCCC)(CCCCCC)c1cc(/C=C2\C(=O)c4cscc4C2=C(C#N)C#N)sc1-3,0.93,17.5,12.2,74.6,-5.54,-2.92,-5.755,-3.96,,,2023.0,10.1021/accountsmr.3c00160,opvdb_experimental,electrochemical,training
PDNB-2F,Y6,CCCCCCCCCCCCC(CCCCCCCCCC)CN1C(=O)c2ccc3c4c(ccc(c24)C1=O)-c1nc2c(-c4cc(CC(CC)CCCC)c(-c5cc6c(-c7cc(F)c(CC(CC)CCCC)s7)c7sccc7c(-c7cc(F)c(CC(CC)CCCC)s7)c6s5)s4)c(F)c(F)c(-c4cc(CC(CC)CCCC)cs4)c2nc1-3,CCCCCCCCCCCc1c(/C=C2\C(=O)c3cc(F)c(F)cc3C2=C(C#N)C#N)sc2c1sc1c3c4nsnc4c4c5sc6c(CCCCCCCCCCC)c(/C=C7\C(=O)c8cc(F)c(F)cc8C7=C(C#N)C#N)sc6c5n(CC(CC)CCCC)c4c3n(CC(CC)CCCC)c21,0.87,22.45,12.18,62.37,-5.6,-3.95,-5.65,-4.09,,,2023.0,10.1039/d3ra05647c,opvdb_experimental,electrochemical,training
D18-Cl,PYF-T-o,CCCCCCC(CCCC)Cc1csc(-c2cc3c4nsnc4c4cc(-c5cc(CC(CCCC)CCCCCC)c(-c6cc7c(-c8cc(Cl)c(CC(CC)CCCC)s8)c8sccc8c(-c8cc(Cl)c(CC(CC)CCCC)s8)c7s6)s5)sc4c3s2)c1,CCCCCCCCCCCCC(CCCCCCCCCC)Cn1c2c3sc(/C=C4\C(=O)c5c(F)cccc5C4=C(C#N)C#N)c(CCCCCCCCCCC)c3sc2c2c3nsnc3c3c4sc5c(CCCCCCCCCCC)c(/C=C6\C(=O)c7c(ccc(-c8cccs8)c7F)C6=C(C#N)C#N)sc5c4n(CC(CCCCCCCCCC)CCCCCCCCCCCC)c3c21,0.906,22.97,12.3,59.5,-5.48,-2.75,-5.715,-3.805,,,2023.0,10.1002/adfm.202306791,opvdb_experimental,electrochemical,training
PBDB-T,PTY6,CCCCC(CC)Cc1ccc(-c2c3cc(-c4ccc(-c5sc(-c6cccs6)c6c5C(=O)c5c(CC(CC)CCCC)sc(CC(CC)CCCC)c5C6=O)s4)sc3c(-c3ccc(CC(CC)CCCC)s3)c3ccsc23)s1,CCCCCCCCCCCCC(CCCCCCCCCC)Cn1c2c3sc(/C=C4\C(=O)c5ccccc5C4=C(C#N)C#N)c(CCCCCCCCCCC)c3sc2c2c3nsnc3c3c4sc5c(CCCCCCCCCCC)c(/C=C6\C(=O)c7cc(-c8ccc(-c9ccc(-c%10sc(-c%11ccc(-c%12cc%13c(-c%14ccc(CC(CC)CCCC)s%14)c%14sccc%14c(-c%14ccc(CC(CC)CCCC)s%14)c%13s%12)s%11)c%11c%10C(=O)c%10c(CC(CC)CCCC)sc(CC(CC)CCCC)c%10C%11=O)s9)s8)ccc7C6=C(C#N)C#N)sc5c4n(CC(CCCCCCCCCC)CCCCCCCCCCCC)c3c21,0.873,20.47,12.04,67.0,-5.33,-3.48,-5.64,-3.81,,,2023.0,10.1002/adfm.202311798,opvdb_experimental,electrochemical,training
PM6,ITC-2Br1,CCCCC(CC)Cc1sc(-c2c3cc(-c4ccc(-c5sc(-c6cccs6)c6c5C(=O)c5c(CC(CC)CCCC)sc(CC(CC)CCCC)c5C6=O)s4)sc3c(-c3cc(F)c(CC(CC)CCCC)s3)c3ccsc23)cc1F,CCCCCCc1ccc(C2(c3ccc(CCCCCC)cc3)c3cc4c(cc3-c3sc5cc(/C=C6\C(=O)c7c(Br)csc7C6=C(C#N)C#N)sc5c32)C(c2ccc(CCCCCC)cc2)(c2ccc(CCCCCC)cc2)c2c-4sc3cc(/C=C4\C(=O)c5c(Br)csc5C4=C(C#N)C#N)sc23)cc1,1.01,16.6,11.9,70.6,-5.56,-3.65,-5.7,-3.95,,,2023.0,10.1021/accountsmr.3c00160,opvdb_experimental,electrochemical,training
PCE10,IEICO-4F,CCCCC(CC)COC(=O)c1sc2c(-c3cc4c(-c5ccc(CC(CC)CCCC)s5)c5sccc5c(-c5ccc(CC(CC)CCCC)s5)c4s3)scc2c1F,CCCCCCc1ccc(C2(c3ccc(CCCCCC)cc3)c3cc4c(cc3-c3sc(-c5sc(/C=C6\C(=O)c7cc(F)c(F)cc7C6=C(C#N)C#N)cc5OCC(CC)CCCC)cc32)C(c2ccc(CCCCCC)cc2)(c2ccc(CCCCCC)cc2)c2cc(-c3scc(/C=C5/C(=O)c6cc(F)c(F)cc6C5=C(C#N)C#N)c3OCC(CC)CCCC)sc2-4)cc1,0.71,24.96,11.15,63.0,-5.21,-3.6,-5.44,-4.19,,,2023.0,10.1016/j.nanoen.2023.108472,opvdb_experimental,electrochemical,training
PBDB-T,F-F,CCCCC(CC)Cc1ccc(-c2c3cc(-c4ccc(-c5sc(-c6cccs6)c6c5C(=O)c5c(CC(CC)CCCC)sc(CC(CC)CCCC)c5C6=O)s4)sc3c(-c3ccc(CC(CC)CCCC)s3)c3ccsc23)s1,CCCCCCCCC1(CCCCCCCC)c2cc3c(cc2-c2cc4c(cc21)-c1sc(C=C2C(=O)c5cc(F)ccc5C2=C(C#N)C#N)cc1C4(CCCCCCCC)CCCCCCCC)C(CCCCCCCC)(CCCCCCCC)c1cc(C=C2C(=O)c4cc(F)ccc4C2=C(C#N)C#N)sc1-3,0.88,17.36,10.85,71.0,-5.33,-3.48,-5.72,-4.13,,,2023.0,10.1016/j.jphotochem.2023.115162,opvdb_experimental,electrochemical,training
PBDBT,IT-IC,CCCCC(CC)Cc1sc(-c2c3cc(-c4cccc5nsnc45)sc3c(-c3cc(Cl)c(CC(CC)CCCC)s3)c3ccsc23)cc1Cl,CCCCCCc1ccc(C2(c3ccc(CCCCCC)cc3)c3cc4c(cc3-c3sc5cc(C=C6C(=O)c7ccccc7C6=C(C#N)C#N)sc5c32)C(c2ccc(CCCCCC)cc2)(c2ccc(CCCCCC)cc2)c2c-4sc3cc(C=C4C(=O)c5ccccc5C4=C(C#N)C#N)sc23)cc1,0.91,16.43,10.85,73.0,-5.33,-3.48,-5.576,-3.916,,,2023.0,10.1021/acsami.3c15126,opvdb_experimental,electrochemical,training
PTC,IT-4F,CCCCC(CC)Cc1sc(-c2c3cc(-c4cc(C(=O)CC5CCCCC5)cs4)sc3c(-c3cc(F)c(CC(CC)CCCC)s3)c3ccsc23)cc1F,CCCCCCc1ccc(C2(c3ccc(CCCCCC)cc3)c3cc4c(cc3-c3sc5cc(/C=C6\C(=O)c7cc(F)c(F)cc7C6=C(C#N)C#N)sc5c32)C(c2ccc(CCCCCC)cc2)(c2ccc(CCCCCC)cc2)c2c-4sc3cc(/C=C4\C(=O)c5cc(F)c(F)cc5C4=C(C#N)C#N)sc23)cc1,0.95,18.39,10.66,61.03,-5.65,-3.7,-5.66,-4.14,,,2023.0,10.1039/d3py00229b,opvdb_experimental,electrochemical,training
PBDB-T,BTOIC,CCCCC(CC)Cc1ccc(-c2c3cc(-c4ccc(-c5sc(-c6cccs6)c6c5C(=O)c5c(CC(CC)CCCC)sc(CC(CC)CCCC)c5C6=O)s4)sc3c(-c3ccc(CC(CC)CCCC)s3)c3ccsc23)s1,CCOc1c2c(c(OCC)c3c1C(c1ccc(CC)cc1)(c1ccc(CC)cc1)c1c-3sc3cc(/C=C4\C(=O)c5c(csc5C)C4=C(C#N)C#N)sc13)C(c1ccc(CC)cc1)(c1ccc(CC)cc1)c1c-2sc2cc(/C=C3\C(=O)c4c(csc4C)C3=C(C#N)C#N)sc12,0.862,18.6,10.96,68.4,-5.33,-3.48,-5.42,-3.94,,,2023.0,10.1021/accountsmr.3c00160,opvdb_experimental,electrochemical,training
SM3,PC61BM,CCCCCCCCOc1cc(-c2ccc(-c3ccc4c5c(cccc35)C(=O)N(CCCCCCCC)C4=O)s2)c(F)cc1-c1ccc(-c2ccc3c4c(cccc24)C(=O)N(CCCCCCCC)C3=O)s1,COC(=O)CCCC1(c2ccccc2)C23c4c5c6c7c8c9c(c%10c%11c2c2c%12c4c4c%13c5c5c7c7c8c8c%14c9c%10c9c%10c%11c2c2c%11c%12c4c4c%12c%13c5c5c7c7c8c8c%14c9c9c%10c2c2c%11c4c4c%12c5c7c5c8c9c2c45)C613,0.79,7.19,2.49,44.0,-5.95,-3.68,-6.1,-3.7,,,2023.0,10.1016/j.orgel.2023.106913,opvdb_experimental,electrochemical,training
PM6,PQx2,CCCCC(CC)Cc1sc(-c2c3cc(-c4ccc(-c5sc(-c6cccs6)c6c5C(=O)c5c(CC(CC)CCCC)sc(CC(CC)CCCC)c5C6=O)s4)sc3c(-c3cc(F)c(CC(CC)CCCC)s3)c3ccsc23)cc1F,CCCCCCCCCCCCC(CCCCCCCCCC)Cn1c2c3sc(/C=C4\C(=O)c5ccccc5C4=C(C#N)C#N)c(CCCCCCCCCCC)c3sc2c2c3nc4c5ccccc5c5ccccc5c4nc3c3c4sc5c(CCCCCCCCCCC)c(C/C=C6/C(=O)c7cc(-c8cccs8)ccc7C6=C(C#N)C#N)sc5c4n(CC(CCCCCCCCCC)CCCCCCCCCCCC)c3c21,0.899,5.63,2.61,51.61,-5.56,-3.65,-5.55,-3.72,,,2023.0,10.1002/adma.202307398,opvdb_experimental,electrochemical,training
SM1,PC61BM,CCCCCCCCc1cc(/C=C(/C#N)C(=O)OCC(CC)CCCC)sc1-c1ccc(-c2sc(-c3cc4c(-c5ccc(CC(CC)CCCC)s5)c5sc(-c6cc(CCCCCCCC)c(-c7ccc(-c8sc(/C=C(\C#N)C(=O)OCC(CC)CCCC)cc8CCCCCCCC)s7)s6)cc5c(-c5ccc(CC(CC)CCCC)s5)c4s3)cc2CCCCCCCC)s1,COC(=O)CCCC1(c2ccccc2)C23c4c5c6c7c8c9c(c%10c%11c2c2c%12c4c4c%13c5c5c7c7c8c8c%14c9c%10c9c%10c%11c2c2c%11c%12c4c4c%12c%13c5c5c7c7c8c8c%14c9c9c%10c2c2c%11c4c4c%12c5c7c5c8c9c2c45)C613,0.75,7.06,2.53,48.0,-5.25,-2.8,-6.1,-3.7,,,2023.0,10.1016/j.orgel.2023.106913,opvdb_experimental,electrochemical,training
PBDB-T-2Cl,Y6-BO,CCCCC(CC)Cc1sc(-c2c3cc(-c4ccc(-c5sc(-c6cccs6)c6c5C(=O)c5c(CC(CC)CCCC)sc(CC(CC)CCCC)c5C6=O)s4)sc3c(-c3cc(Cl)c(CC(CC)CCCC)s3)c3ccsc23)cc1Cl,CCCCCCCCCCCc1c(/C=C2\C(=O)c3cc(F)c(F)cc3C2=C(C#N)C#N)sc2c1sc1c3c4nsnc4c4c5sc6c(CCCCCCCCCCC)c(/C=C7\C(=O)c8cc(F)c(F)cc8C7=C(C#N)C#N)sc6c5n(CC(CCCC)CCCCCC)c4c3n(CC(CCCC)CCCCCC)c21,0.85,24.48,15.98,74.55,-5.52,-3.6,-5.65,-4.1,,,2023.0,10.1002/adom.202302202,opvdb_experimental,electrochemical,training
PR2,Y6,CCCCCCCCCCC(CCCCCCCC)Cc1csc(-c2cc(F)c(-c3cc(CC(CCCCCCCC)CCCCCCCCCC)c(-c4ccc(-c5ccc(-c6sc(-c7cc(F)c(-c8cc(CC(CCCCCCCC)CCCCCCCCCC)c(-c9cc%10sc%11ccsc%11c%10s9)s8)c8nsnc78)cc6CC(CCCCCCCC)CCCCCCCCCC)s5)s4)s3)c3nsnc23)c1,CCCCCCCCCCCc1c(/C=C2\C(=O)c3cc(F)c(F)cc3C2=C(C#N)C#N)sc2c1sc1c3c4nsnc4c4c5sc6c(CCCCCCCCCCC)c(/C=C7\C(=O)c8cc(F)c(F)cc8C7=C(C#N)C#N)sc6c5n(CC(CC)CCCC)c4c3n(CC(CC)CCCC)c21,0.841,25.49,15.84,73.9,-5.25,-3.685,-5.65,-4.09,,,2023.0,10.1002/smll.202303226,opvdb_experimental,electrochemical,training
PC2,PY-IT,CCCCCCC1(CCCCCC)c2ccccc2-c2cc3c(cc21)c1cc2c(cc1n3CC)-c1ccc(-c3ccc(-c4c(OCCCC)c(OCCCC)c(-c5cccs5)c5nsnc45)s3)cc1C2(CCCCCC)CCCCCC,CCCCCCCCCCCc1c(/C=C2\C(=O)c3ccccc3C2=C(C#N)C#N)sc2c1sc1c3c4nsnc4c4c5sc6c(CCCCCCCCCCC)c(/C=C7\C(=O)c8cc(-c9cccs9)ccc8C7=C(C#N)C#N)sc6c5n(CC(CCCCCCCC)CCCCCCCCCC)c4c3n(CC(CCCCCCCC)CCCCCCCCCC)c21,0.94,23.42,15.92,72.3,-5.43,-3.56,-5.68,-3.94,,,2023.0,10.1002/smll.202303226,opvdb_experimental,electrochemical,training
PM6,P3,CCCCC(CC)Cc1sc(-c2c3cc(-c4ccc(-c5sc(-c6cccs6)c6c5C(=O)c5c(CC(CC)CCCC)sc(CC(CC)CCCC)c5C6=O)s4)sc3c(-c3cc(F)c(CC(CC)CCCC)s3)c3ccsc23)cc1F,CCCCCCc1csc(-c2ccc(-c3cc(CCCCCC)c(/C=C/c4csc(-c5cc6c(OCC(CC)CCCC)c7sc(-c8ccc(C9=C%10C(=O)N(CC(CC)CCCC)C(c%11ccc(-c%12cc%13c(OCC(CC)CCCC)c%14sccc%14c(OCC(CC)CCCC)c%13s%12)s%11)=C%10C(=O)N9CC(CC)CCCC)s8)cc7c(OCC(CC)CCCC)c6s5)c4)s3)c3nsnc23)c1,0.98,4.49,1.7,38.56,-5.56,-3.65,-5.31,-3.6,,,2023.0,10.1002/chem.202300653,opvdb_experimental,electrochemical,training
P3HT,Flu-RH,CCCCCCc1ccsc1,CCN1C(=O)/C(=C/c2ccc(-c3ccc4c(c3)C(CC)(CC)c3cc(-c5ccc(/C=C6\SC(=S)N(CC)C6=O)s5)ccc3-4)s2)SC1=S,1.03,5.7,3.08,52.0,-5.01,-3.12,-5.58,-3.53,,,2023.0,10.1016/j.jphotochem.2023.115162,opvdb_experimental,electrochemical,training
D18-ChCl,PYF-T-o,CCCCCCC(CCCC)Cc1csc(-c2cc3c4nsnc4c4cc(-c5cc(CC(CC)CCCCCC)c(-c6cc7c(-c8cc(Cl)c(CCCCCCC9CCCCC9)s8)c8sccc8c(-c8cc(Cl)c(CCCCCCC9CCCCC9)s8)c7s6)s5)sc4c3s2)c1,CCCCCCCCCCCCC(CCCCCCCCCC)Cn1c2c3sc(/C=C4\C(=O)c5c(F)cccc5C4=C(C#N)C#N)c(CCCCCCCCCCC)c3sc2c2c3nsnc3c3c4sc5c(CCCCCCCCCCC)c(/C=C6\C(=O)c7c(ccc(-c8cccs8)c7F)C6=C(C#N)C#N)sc5c4n(CC(CCCCCCCCCC)CCCCCCCCCCCC)c3c21,0.905,25.72,17.1,73.4,-5.53,-2.83,-5.715,-3.805,,,2023.0,10.1002/adfm.202306791,opvdb_experimental,electrochemical,training
PTB7-Th,B1,CCCCC(CC)COC(=O)c1sc2csc(-c3cc4c(-c5ccc(CC(CC)CCCC)s5)c5sccc5c(-c5ccc(CC(CC)CCCC)s5)c4s3)c2c1F,CCCCCCc1cc(-c2cc3c(-c4ccc(SCC(CC)CCCC)cc4)c4sc(-c5cc(CCCCCC)c(-c6cc(CCCCCC)c(-c7ccc(/C=C8/SC(=S)N(CCCC)C8=O)s7)s6)s5)cc4c(-c4ccc(SCC(CC)CCCC)cc4)c3s2)sc1-c1cc(CCCCCC)c(-c2ccc(/C=C3/SC(=S)N(CCCC)C3=O)s2)s1,0.94,5.82,2.06,38.0,-5.21,-3.6,-5.37,-3.51,,,2023.0,10.1002/ajoc.202300377,opvdb_experimental,electrochemical,training
PETVT-FT,L15,CCCCCCC(CCCC)COC(=O)c1ccsc1/C=C/c1sc(-c2scc(F)c2F)cc1C(=O)OCC(CCCC)CCCCCC,CCCCCCCCCCCc1c(/C=C2\C(=O)c3ccccc3C2=C(C#N)C#N)sc2c1sc1c3c4nsnc4c4c5sc6c(CCCCCCCCCCC)c(/C=C7\C(=O)c8cc(-c9cc%10c(=O)n(CC(CCCCCC)CCCCCCCC)c(=O)c%11ccsc%11c%10s9)ccc8C7=C(C#N)C#N)sc6c5n(CC(CCCCCCCC)CCCCCCCCCC)c4c3n(CC(CCCCCCCC)CCCCCCCCCC)c21,0.98,3.76,1.92,52.43,-5.7,-3.09,-5.75,-3.94,,,2023.0,10.1002/aenm.202301110,opvdb_experimental,electrochemical,training
PFETVT-T,L15,CCCCCCC(CCCC)COC(=O)c1c(F)csc1/C=C/c1sc(-c2cccs2)c(F)c1C(=O)OCC(CCCC)CCCCCC,CCCCCCCCCCCc1c(/C=C2\C(=O)c3ccccc3C2=C(C#N)C#N)sc2c1sc1c3c4nsnc4c4c5sc6c(CCCCCCCCCCC)c(/C=C7\C(=O)c8cc(-c9cc%10c(=O)n(CC(CCCCCC)CCCCCCCC)c(=O)c%11ccsc%11c%10s9)ccc8C7=C(C#N)C#N)sc6c5n(CC(CCCCCCCC)CCCCCCCCCC)c4c3n(CC(CCCCCCCC)CCCCCCCCCC)c21,0.93,19.74,11.81,64.33,-5.63,-3.18,-5.75,-3.94,,,2023.0,10.1002/aenm.202301110,opvdb_experimental,electrochemical,training
PM6,F-M,CCCCC(CC)Cc1sc(-c2c3cc(-c4ccc(-c5sc(-c6cccs6)c6c5C(=O)c5c(CC(CC)CCCC)sc(CC(CC)CCCC)c5C6=O)s4)sc3c(-c3cc(F)c(CC(CC)CCCC)s3)c3ccsc23)cc1F,CCCCCCCCC1(CCCCCCCC)c2cc3c(cc2-c2cc4c(cc21)-c1sc(/C=C2\C(=O)c5cc(C)ccc5C2=C(C#N)C#N)cc1C4(CCCCCCCC)CCCCCCCC)C(CCCCCCCC)(CCCCCCCC)c1cc(/C=C2\C(=O)c4cc(C)ccc4C2=C(C#N)C#N)sc1-3,1.067,14.82,11.19,69.6,-5.56,-3.65,-5.42,-3.7,,,2023.0,10.1002/solr.202300728,opvdb_experimental,electrochemical,training
PBDB-T,P1,CCCCC(CC)Cc1ccc(-c2c3cc(-c4ccc(-c5sc(-c6cccs6)c6c5C(=O)c5c(CC(CC)CCCC)sc(CC(CC)CCCC)c5C6=O)s4)sc3c(-c3ccc(CC(CC)CCCC)s3)c3ccsc23)s1,CCCCCCCCc1cc(-c2c(-c3cccs3)sc3c(-c4cc(CCCCCCCC)c(CCCCCCCC)s4)c(-c4ccc(-c5cccc6nsnc56)s4)sc23)sc1CCCCCCCC,0.857,15.09,8.12,62.0,-5.33,-3.48,-5.34,-3.53,,,2023.0,10.1021/acsapm.3c03141,opvdb_experimental,electrochemical,training
PTB7-Th,COTIC-4F,CCCCC(CC)COC(=O)c1sc2csc(-c3cc4c(-c5ccc(CC(CC)CCCC)s5)c5sccc5c(-c5ccc(CC(CC)CCCC)s5)c4s3)c2c1F,CCCCC(CC)COc1cc(/C=C2\C(=O)c3cc(F)c(F)cc3C2=C(C#N)C#N)sc1-c1cc2c(s1)-c1sc(-c3sc(/C=C4\C(=O)c5cc(F)c(F)cc5C4=C(C#N)C#N)cc3OCC(CC)CCCC)cc1C2(CC(CC)CCCC)CC(CC)CCCC,0.551,24.95,8.55,61.0,-5.21,-3.6,-5.26,-4.16,,,2023.0,10.1021/acsenergylett.3c01444,opvdb_experimental,electrochemical,training
Y6,D18,CCCCCCCCCCCc1c(/C=C2\C(=O)c3cc(F)c(F)cc3C2=C(C#N)C#N)sc2c1sc1c3c4nsnc4c4c5sc6c(CCCCCCCCCCC)c(/C=C7\C(=O)c8cc(F)c(F)cc8C7=C(C#N)C#N)sc6c5n(CC(CC)CCCC)c4c3n(CC(CC)CCCC)c21,CCCCCCC(CCCC)Cc1csc(-c2cc3c4nsnc4c4cc(-c5cc(CC(CCCC)CCCCCC)c(-c6cc7c(-c8cc(F)c(CC(CC)CCCC)s8)c8sccc8c(-c8cc(F)c(CC(CC)CCCC)s8)c7s6)s5)sc4c3s2)c1,0.849,18.58,7.81,49.51,-5.65,-4.09,-5.51,-2.77,,,2023.0,10.1021/acsaem.3c00694,opvdb_experimental,electrochemical,training
PM6,ITIC-Th,CCCCC(CC)Cc1sc(-c2c3cc(-c4ccc(-c5sc(-c6cccs6)c6c5C(=O)c5c(CC(CC)CCCC)sc(CC(CC)CCCC)c5C6=O)s4)sc3c(-c3cc(F)c(CC(CC)CCCC)s3)c3ccsc23)cc1F,CCCCCCc1ccc(C2(c3ccc(CCCCCC)s3)c3cc4c(cc3-c3sc5cc(/C=C6\C(=O)c7ccccc7C6=C(C#N)C#N)sc5c32)C(c2ccc(CCCCCC)s2)(c2ccc(CCCCCC)s2)c2c-4sc3cc(/C=C4\C(=O)c5ccccc5C4=C(C#N)C#N)sc23)s1,0.98,16.4,11.5,71.4,-5.56,-3.65,-5.673,-3.909,,,2023.0,10.1021/acsaem.3c00093,opvdb_experimental,electrochemical,training
PM6,IXIC-4Cl,CCCCC(CC)Cc1sc(-c2c3cc(-c4ccc(-c5sc(-c6cccs6)c6c5C(=O)c5c(CC(CC)CCCC)sc(CC(CC)CCCC)c5C6=O)s4)sc3c(-c3cc(F)c(CC(CC)CCCC)s3)c3ccsc23)cc1F,CCCCCCc1ccc(C2(c3ccc(CCCCCC)cc3)c3c(sc4cc(/C=C5\C(=O)c6cc(Cl)c(Cl)cc6C5=C(C#N)C#N)sc34)-c3sc4c5c(sc4c32)-c2sc3cc(/C=C4\C(=O)c6cc(Cl)c(Cl)cc6C4=C(C#N)C#N)sc3c2C5(c2ccc(CCCCCC)cc2)c2ccc(CCCCCC)cc2)cc1,0.76,23.6,11.64,65.2,-5.56,-3.65,-5.2,-3.95,,,2023.0,10.1039/d3ee00602f,opvdb_experimental,electrochemical,training
PBDB-T-2Cl,4TFIC-4F,CCCCC(CC)Cc1sc(-c2c3cc(-c4ccc(-c5sc(-c6cccs6)c6c5C(=O)c5c(CC(CC)CCCC)sc(CC(CC)CCCC)c5C6=O)s4)sc3c(-c3cc(Cl)c(CC(CC)CCCC)s3)c3ccsc23)cc1Cl,CCCCCCCCC1(CCCCCCCC)c2cc3c(cc2-c2cc4c(cc21)-c1sc2cc(/C=C5\C(=O)c6cc(F)c(F)cc6C5=C(C#N)C#N)sc2c1C4(c1ccc(CCCCCC)cc1)c1ccc(CCCCCC)cc1)C(c1ccc(CCCCCC)cc1)(c1ccc(CCCCCC)cc1)c1c-3sc2cc(/C=C3\C(=O)c4cc(F)c(F)cc4C3=C(C#N)C#N)sc12,0.93,16.56,11.24,73.0,-5.52,-3.6,-5.66,-3.98,,,2023.0,10.1016/j.jphotochem.2023.115162,opvdb_experimental,electrochemical,training
PTB7-Th,L8-BO,CCCCC(CC)COC(=O)c1sc2csc(-c3cc4c(-c5ccc(CC(CC)CCCC)s5)c5sccc5c(-c5ccc(CC(CC)CCCC)s5)c4s3)c2c1F,CCCCCCC(CCCC)Cc1c(/C=C2\C(=O)c3cc(F)c(F)cc3C2=C(C#N)C#N)sc2c1sc1c3c4nsnc4c4c5sc6c(CC(CCCC)CCCCCC)c(/C=C7\C(=O)c8cc(F)c(F)cc8C7=C(C#N)C#N)sc6c5n(CC(CC)CCCC)c4c3n(CC(CC)CCCC)c21,0.706,24.3,11.3,66.1,-5.21,-3.6,-5.68,-3.9,,,2023.0,10.1002/adma.202308608,opvdb_experimental,electrochemical,training
PBTz-F,Y6-BO,CCCCCCCCC(CCCCCC)Cc1nc2c(-c3ccc(-c4cc5c(-c6cc(F)c(CC(CC)CCCC)s6)c6sccc6c(-c6cc(F)c(CC(CC)CCCC)s6)c5s4)s3)c(F)c(F)c(-c3cccs3)c2s1,CCCCCCCCCCCc1c(/C=C2\C(=O)c3cc(F)c(F)cc3C2=C(C#N)C#N)sc2c1sc1c3c4nsnc4c4c5sc6c(CCCCCCCCCCC)c(/C=C7\C(=O)c8cc(F)c(F)cc8C7=C(C#N)C#N)sc6c5n(CC(CCCC)CCCCCC)c4c3n(CC(CCCC)CCCCCC)c21,0.88,22.48,11.38,57.59,-5.43,-3.37,-5.65,-4.1,,,2023.0,10.1016/j.orgel.2023.106860,opvdb_experimental,electrochemical,training
D18,IDIC,CCCCCCC(CCCC)Cc1csc(-c2cc3c4nsnc4c4cc(-c5cc(CC(CCCC)CCCCCC)c(-c6cc7c(-c8cc(F)c(CC(CC)CCCC)s8)c8sccc8c(-c8cc(F)c(CC(CC)CCCC)s8)c7s6)s5)sc4c3s2)c1,CCCCCCC1(CCCCCC)c2cc3c(cc2-c2sc(/C=C4\C(=O)c5ccccc5C4=C(C#N)C#N)cc21)C(CCCCCC)(CCCCCC)c1cc(/C=C2\C(=O)c4ccccc4C2=C(C#N)C#N)sc1-3,0.951,17.36,11.38,68.93,-5.51,-2.77,-5.69,-3.91,,,2023.0,10.1002/adma.202308216,opvdb_experimental,electrochemical,training
PTO,IT-4F,CCCCCCCCCCCc1c(/C=C2\C(=O)c3ccccc3C2=C(C#N)C#N)sc2c1sc1c3c4nsnc4c4c5sc6c(CCCCCCCCCCC)c(/C=C7/C(=O)c8cc(-c9cc%10sccc%10s9)ccc8C7=C(C#N)C#N)sc6c5n(CC(CCCCCCCC)CCCCCCCCCC)c4c3n(CC(CCCCCCCC)CCCCCCCCCC)c21,CCCCCCc1ccc(C2(c3ccc(CCCCCC)cc3)c3cc4c(cc3-c3sc5cc(/C=C6\C(=O)c7cc(F)c(F)cc7C6=C(C#N)C#N)sc5c32)C(c2ccc(CCCCCC)cc2)(c2ccc(CCCCCC)cc2)c2c-4sc3cc(/C=C4\C(=O)c5cc(F)c(F)cc5C4=C(C#N)C#N)sc23)cc1,0.94,18.96,11.83,66.35,-5.61,-3.59,-5.66,-4.14,,,2023.0,10.1039/d3py00229b,opvdb_experimental,electrochemical,training
L1,L8-BO,CCc1csc(-c2cc3oc(=O)c4cc(-c5cc(CC)c(-c6cc7c(-c8ccc(CC)s8)c8sc(-c9sc(-c%10cc%11oc(=O)c%12cc(-c%13cc(CC)c(-c%14cc%15c(-c%16ccc(CC)s%16)c%16sc(-c%17sc(-c%18cc%19oc(=O)c%20cc(-c%21cc(CC)c(-c%22cc%23c(-c%24ccc(CC)s%24)c%24sccc%24c(-c%24ccc(CC)s%24)c%23s%22)s%21)sc%20c%19s%18)cc%17CC)cc%16c(-c%16ccc(CC)s%16)c%15s%14)s%13)sc%12c%11s%10)cc9CC)cc8c(-c8ccc(CC)s8)c7s6)s5)sc4c3s2)c1,CCCCCCC(CCCC)Cc1c(/C=C2\C(=O)c3cc(F)c(F)cc3C2=C(C#N)C#N)sc2c1sc1c3c4nsnc4c4c5sc6c(CC(CCCC)CCCCCC)c(/C=C7\C(=O)c8cc(F)c(F)cc8C7=C(C#N)C#N)sc6c5n(CC(CC)CCCC)c4c3n(CC(CC)CCCC)c21,0.901,26.38,18.75,78.9,-5.45,-2.79,-5.68,-3.9,,,2023.0,10.1002/adfm.202312545,opvdb_experimental,electrochemical,training
PM6,L15,CCCCC(CC)Cc1sc(-c2c3cc(-c4ccc(-c5sc(-c6cccs6)c6c5C(=O)c5c(CC(CC)CCCC)sc(CC(CC)CCCC)c5C6=O)s4)sc3c(-c3cc(F)c(CC(CC)CCCC)s3)c3ccsc23)cc1F,CCCCCCCCCCCc1c(/C=C2\C(=O)c3ccccc3C2=C(C#N)C#N)sc2c1sc1c3c4nsnc4c4c5sc6c(CCCCCCCCCCC)c(/C=C7\C(=O)c8cc(-c9cc%10c(=O)n(CC(CCCCCC)CCCCCCCC)c(=O)c%11ccsc%11c%10s9)ccc8C7=C(C#N)C#N)sc6c5n(CC(CCCCCCCC)CCCCCCCCCC)c4c3n(CC(CCCCCCCC)CCCCCCCCCC)c21,0.93,25.95,18.72,77.26,-5.56,-3.65,-5.75,-3.94,,,2023.0,10.1002/adma.202308334,opvdb_experimental,electrochemical,training
PM6,BTP-S9,CCCCC(CC)Cc1sc(-c2c3cc(-c4ccc(-c5sc(-c6cccs6)c6c5C(=O)c5c(CC(CC)CCCC)sc(CC(CC)CCCC)c5C6=O)s4)sc3c(-c3cc(F)c(CC(CC)CCCC)s3)c3ccsc23)cc1F,CCc1c(/C=C2\C(=O)c3cc(Cl)c(Cl)cc3C2=C(C#N)C#N)sc2c1sc1c3c4nsnc4c4c5sc6c(CC)c(/C=C7\C(=O)c8cc9cc(F)c(F)cc9cc8C7=C(C#N)C#N)sc6c5n(CC)c4c3n(CC)c21,0.85,27.7,18.5,78.7,-5.56,-3.65,-5.63,-4.09,,,2023.0,10.1039/d3ee00630a,opvdb_experimental,electrochemical,training
D18,EH-HD-4F,CCCCCCC(CCCC)Cc1csc(-c2cc3c4nsnc4c4cc(-c5cc(CC(CCCC)CCCCCC)c(-c6cc7c(-c8cc(F)c(CC(CC)CCCC)s8)c8sccc8c(-c8cc(F)c(CC(CC)CCCC)s8)c7s6)s5)sc4c3s2)c1,CCCCCCCCCCCc1c(/C=C2\C(=O)c3cc(F)c(F)cc3C2=C(C#N)C#N)sc2c1sc1c3c4nsnc4c4c5sc6c(CCCCCCCCCCC)c(/C=C7\C(=O)c8cc(F)c(F)cc8C7=C(C#N)C#N)sc6c5n(CC(CCCCCC)CCCCCCCC)c4c3n(CC(CC)CCCC)c21,0.84,27.24,18.1,78.12,-5.51,-2.77,-5.69,-4.04,,,2023.0,10.1039/d3ta07443a,opvdb_experimental,electrochemical,training
D18-Cl,PY-IT,CCCCCCC(CCCC)Cc1csc(-c2cc3c4nsnc4c4cc(-c5cc(CC(CCCC)CCCCCC)c(-c6cc7c(-c8cc(Cl)c(CC(CC)CCCC)s8)c8sccc8c(-c8cc(Cl)c(CC(CC)CCCC)s8)c7s6)s5)sc4c3s2)c1,CCCCCCCCCCCc1c(/C=C2\C(=O)c3ccccc3C2=C(C#N)C#N)sc2c1sc1c3c4nsnc4c4c5sc6c(CCCCCCCCCCC)c(/C=C7\C(=O)c8cc(-c9cccs9)ccc8C7=C(C#N)C#N)sc6c5n(CC(CCCCCCCC)CCCCCCCCCC)c4c3n(CC(CCCCCCCC)CCCCCCCCCC)c21,0.97,23.6,17.3,75.7,-5.51,-2.77,-5.68,-3.94,,,2023.0,10.1002/adma.202305424,opvdb_experimental,electrochemical,training
PBDB-T,ITIC,CCCCC(CC)Cc1ccc(-c2c3cc(-c4ccc(-c5sc(-c6cccs6)c6c5C(=O)c5c(CC(CC)CCCC)sc(CC(CC)CCCC)c5C6=O)s4)sc3c(-c3ccc(CC(CC)CCCC)s3)c3ccsc23)s1,CCCCCCc1ccc(C2(c3ccc(CCCCCC)cc3)c3cc4c(cc3-c3sc5cc(C=C6C(=O)c7ccccc7C6=C(C#N)C#N)sc5c32)C(c2ccc(CCCCCC)cc2)(c2ccc(CCCCCC)cc2)c2c-4sc3cc(C=C4C(=O)c5ccccc5C4=C(C#N)C#N)sc23)cc1,0.94,25.9,19.86,80.82,-5.33,-3.48,-5.576,-3.916,,,2023.0,10.1016/j.chphi.2023.100407,opvdb_experimental,electrochemical,training
PM6,PQx3,CCCCC(CC)Cc1sc(-c2c3cc(-c4ccc(-c5sc(-c6cccs6)c6c5C(=O)c5c(CC(CC)CCCC)sc(CC(CC)CCCC)c5C6=O)s4)sc3c(-c3cc(F)c(CC(CC)CCCC)s3)c3ccsc23)cc1F,CCCCCCCCCCCCC(CCCCCCCCCC)Cn1c2c3sc(/C=C4\C(=O)c5ccccc5C4=C(C#N)C#N)c(CCCCCCCCCCC)c3sc2c2c3ncc(-c4ccc(Cl)cc4)nc3c3c4sc5c(CCCCCCCCCCC)c(C/C=C6/C(=O)c7cc(-c8cccs8)ccc7C6=C(C#N)C#N)sc5c4n(CC(CCCCCCCCCC)CCCCCCCCCCCC)c3c21,0.934,25.21,18.06,76.72,-5.56,-3.65,-5.6,-3.76,,,2023.0,10.1002/adma.202307398,opvdb_experimental,electrochemical,training
P3HT,F8IC,CCCCCCc1ccsc1,CCCCCCc1ccc(C2(c3ccc(CCCCCC)cc3)c3c(sc4cc(/C=C5\C(=O)c6cc(F)c(F)cc6C5=C(C#N)C#N)sc34)-c3sc4c5c(sc4c32)-c2sc3cc(/C=C4\C(=O)c6cc(F)c(F)cc6C4=C(C#N)C#N)sc3c2C5(c2ccc(CCCCCC)cc2)c2ccc(CCCCCC)cc2)cc1,0.57,1.94,0.35,31.6,-5.01,-3.12,-5.4,-4.0,,,2023.0,10.1016/j.polymer.2023.125890,opvdb_experimental,electrochemical,training
PBTTz3Cl,L8-BO,CCCCCCCCc1csc(-c2sc(-c3cc(CCCCCCCC)c(-c4cc5c(-c6cc(Cl)c(CC(CC)CCCC)s6)c6sccc6c(-c6cc(Cl)c(CC(CC)CCCC)s6)c5s4)s3)nc2Cl)c1,CCCCCCC(CCCC)Cc1c(/C=C2\C(=O)c3cc(F)c(F)cc3C2=C(C#N)C#N)sc2c1sc1c3c4nsnc4c4c5sc6c(CC(CCCC)CCCCCC)c(/C=C7\C(=O)c8cc(F)c(F)cc8C7=C(C#N)C#N)sc6c5n(CC(CC)CCCC)c4c3n(CC(CC)CCCC)c21,0.888,26.6,18.38,77.81,-5.56,-3.6,-5.68,-3.9,,,2022.0,10.1002/adma.202208750,opvdb_experimental,electrochemical,training
PM6,BTP-2F-ThCl,CCCCC(CC)Cc1sc(-c2c3cc(-c4ccc(-c5sc(-c6cccs6)c6c5C(=O)c5c(CC(CC)CCCC)sc(CC(CC)CCCC)c5C6=O)s4)sc3c(-c3cc(F)c(CC(CC)CCCC)s3)c3ccsc23)cc1F,CCCCCCCCCCCc1c(/C=C2\C(=O)c3c(csc3Cl)C2C(C#N)C#N)sc2c1SC1c3c(c4c(c5nsnc35)c3sc5c(CCCCCCCCCCC)c(/C=C6\C(=O)c7cc(F)c(F)cc7C6=C(C#N)C#N)sc5c3n4CC(CC)CCCC)N(CC(CC)CCCC)C21,0.872,26.46,17.7,76.7,-5.56,-3.65,-5.7,-3.99,,,2022.0,10.1021/acsomega.2c06181,opvdb_experimental,electrochemical,training
PTQ10,Y6,CCCCCCCCC(CCCCCC)COc1cnc2c(-c3cccs3)c(F)c(F)cc2n1,CCCCCCCCCCCc1c(/C=C2\C(=O)c3cc(F)c(F)cc3C2=C(C#N)C#N)sc2c1sc1c3c4nsnc4c4c5sc6c(CCCCCCCCCCC)c(/C=C7\C(=O)c8cc(F)c(F)cc8C7=C(C#N)C#N)sc6c5n(CC(CC)CCCC)c4c3n(CC(CC)CCCC)c21,0.855,26.7,17.81,78.0,-5.54,-2.92,-5.65,-4.09,,,2022.0,10.1002/solr.202201090,opvdb_experimental,electrochemical,training
PQB-2,PY-IT,CCCCCCC(CCCC)Cc1csc(-c2cc3c4nccnc4c4cc(-c5cc(CC(CCCC)CCCCCC)c(-c6cc7c(-c8cc(F)c(CC(CC)CCCC)s8)c8sc(-c9ccc(-c%10sc(-c%11ccc(-c%12cc%13c(-c%14cc(F)c(CC(CC)CCCC)s%14)c%14sccc%14c(-c%14cc(F)c(CC(CC)CCCC)s%14)c%13s%12)s%11)c%11c%10C(=O)c%10c(CC(CC)CCCC)sc(CC(CC)CCCC)c%10C%11=O)s9)cc8c(-c8cc(F)c(CC(CC)CCCC)s8)c7s6)s5)sc4c3s2)c1,CCCCCCCCCCCc1c(/C=C2\C(=O)c3ccccc3C2=C(C#N)C#N)sc2c1sc1c3c4nsnc4c4c5sc6c(CCCCCCCCCCC)c(/C=C7\C(=O)c8cc(-c9cccs9)ccc8C7=C(C#N)C#N)sc6c5n(CC(CCCCCCCC)CCCCCCCCCC)c4c3n(CC(CCCCCCCC)CCCCCCCCCC)c21,0.942,24.2,18.1,76.5,-5.45,-3.59,-5.66,-3.7,,,2022.0,10.1039/d2ee03535a,opvdb_experimental,electrochemical,training
PM6,DY3,CCCCC(CC)Cc1sc(-c2c3cc(-c4ccc(-c5sc(-c6cccs6)c6c5C(=O)c5c(CC(CC)CCCC)sc(CC(CC)CCCC)c5C6=O)s4)sc3c(-c3cc(F)c(CC(CC)CCCC)s3)c3ccsc23)cc1F,CCCCCCCCCCCc1c(/C=C2\C(=O)c3cc(F)c(F)cc3C2=C(C#N)C#N)sc2c1sc1c3c4nsnc4c4c5sc6c(CCCCCCCCCCC)c(/C=C7/C(=O)c8cc(F)c(F)cc8C7=C(C#N)C#N)sc6c5n(CC(CC)CCCC)c4c3n(CCCCCCCCCCOc3ccc(OCCCCCCCCCCn4c5c6sc(/C=C7\C(=O)c8cc(F)c(F)cc8C7=C(C#N)C#N)c(CCCCCCCCCCC)c6sc5c5c6nsnc6c6c7sc8c(CCCCCCCCCCC)c(/C=C9/C(=O)c%10cc(F)c(F)cc%10C9=C(C#N)C#N)sc8c7n(CC(CC)CCCC)c6c54)cc3)c21,0.87,26.2,17.33,76.21,-5.5,-3.61,-5.72,-3.95,,,2022.0,10.1002/adma.202206563,opvdb_experimental,electrochemical,training
P3HT,B1,CCCCCCc1ccsc1,CCCCCCc1cc(-c2cc3c(-c4ccc(SCC(CC)CCCC)cc4)c4sc(-c5cc(CCCCCC)c(-c6cc(CCCCCC)c(-c7ccc(/C=C8/SC(=S)N(CCCC)C8=O)s7)s6)s5)cc4c(-c4ccc(SCC(CC)CCCC)cc4)c3s2)sc1-c1cc(CCCCCC)c(-c2ccc(/C=C3/SC(=S)N(CCCC)C3=O)s2)s1,1.15,5.1,1.5,25.6,-5.01,-3.12,-5.37,-3.51,,,2022.0,10.1016/j.optmat.2022.112852,opvdb_experimental,electrochemical,training
PBDT-3T,IT-4F,CCCCC(CC)Cc1ccsc1-c1ccc(-c2sc(-c3cc4c(-c5cc(F)c(CC(CC)CCCC)s5)c5sccc5c(-c5cc(F)c(CC(CC)CCCC)s5)c4s3)cc2CC(CC)CCCC)s1,CCCCCCc1ccc(C2(c3ccc(CCCCCC)cc3)c3cc4c(cc3-c3sc5cc(/C=C6\C(=O)c7cc(F)c(F)cc7C6=C(C#N)C#N)sc5c32)C(c2ccc(CCCCCC)cc2)(c2ccc(CCCCCC)cc2)c2c-4sc3cc(/C=C4\C(=O)c5cc(F)c(F)cc5C4=C(C#N)C#N)sc23)cc1,0.85,3.99,1.05,31.0,-5.48,-3.21,-5.66,-4.14,,,2022.0,10.1021/accountsmr.2c00020,opvdb_experimental,electrochemical,training
PffBT4T-2OD,P(20CH-PDI-TT),CCCCCCCCCCC(CCCCCCCC)Cc1csc(-c2c(F)c(F)c(-c3cc(CC(CCCCCCCC)CCCCCCCCCC)c(-c4ccc(-c5cccs5)s4)s3)c3nsnc23)c1,CCCCCCCCCCC(CCCCCCCC)CN1C(=O)c2ccc3c4ccc5c6c(cc(-c7ccc(-c8cccs8)s7)c(c7ccc(c2c37)C1=O)c64)C(=O)N(CC(CCCCCCCC)CCCCCCCCCC)C5=O,0.78,3.57,1.1,39.61,-5.3,-3.51,-6.1,-3.9,,,2022.0,10.1021/acsami.2c16908,opvdb_experimental,electrochemical,training
PIDT-DTN,ITIC,CCc1ccc(C2(c3ccc(CC)cc3)c3cc4c(cc3-c3sccc32)C(c2ccc(CC)cc2)(c2ccc(CC)cc2)c2cc(-c3sc(-c5sc(-c6cc(CC)c(-c7cc8c(s7)-c7cc9c(cc7C8(c7ccc(CC)cc7)c7ccc(CC)cc7)-c7sc(-c8sc(-c%10sc(-c%11cc(CC)c(-c%12cc%13c(s%12)-c%12cc%14c(cc%12C%13(c%12ccc(CC)cc%12)c%12ccc(CC)cc%12)-c%12sc(-c%13sc(-c%15sc(-c%16cc(CC)cs%16)c%16c%15C(=O)c%15ccccc%15C%16=O)cc%13CC)cc%12C%14(c%12ccc(CC)cc%12)c%12ccc(CC)cc%12)s%11)c%11c%10C(=O)c%10ccccc%10C%11=O)cc8CC)cc7C9(c7ccc(CC)cc7)c7ccc(CC)cc7)s6)c6c5C(=O)c5ccccc5C6=O)cc3CC)sc2-4)cc1,CCCCCCc1ccc(C2(c3ccc(CCCCCC)cc3)c3cc4c(cc3-c3sc5cc(C=C6C(=O)c7ccccc7C6=C(C#N)C#N)sc5c32)C(c2ccc(CCCCCC)cc2)(c2ccc(CCCCCC)cc2)c2c-4sc3cc(C=C4C(=O)c5ccccc5C4=C(C#N)C#N)sc23)cc1,0.97,3.8,1.1,29.0,-5.37,-3.48,-5.576,-3.916,,,2022.0,10.1021/accountsmr.2c00020,opvdb_experimental,electrochemical,training
B1,PYF-T-o,CCCCCCc1cc(-c2cc3c(-c4ccc(SCC(CC)CCCC)cc4)c4sc(-c5cc(CCCCCC)c(-c6cc(CCCCCC)c(-c7ccc(/C=C8/SC(=S)N(CCCC)C8=O)s7)s6)s5)cc4c(-c4ccc(SCC(CC)CCCC)cc4)c3s2)sc1-c1cc(CCCCCC)c(-c2ccc(/C=C3/SC(=S)N(CCCC)C3=O)s2)s1,CCCCCCCCCCCCC(CCCCCCCCCC)Cn1c2c3sc(/C=C4\C(=O)c5c(F)cccc5C4=C(C#N)C#N)c(CCCCCCCCCCC)c3sc2c2c3nsnc3c3c4sc5c(CCCCCCCCCCC)c(/C=C6\C(=O)c7c(ccc(-c8cccs8)c7F)C6=C(C#N)C#N)sc5c4n(CC(CCCCCCCCCC)CCCCCCCCCCCC)c3c21,0.87,4.33,2.1,56.01,-5.37,-3.51,-5.715,-3.805,,,2022.0,10.1021/acsenergylett.2c01732,opvdb_experimental,electrochemical,training
PBDB-T,PNDI10,CCCCC(CC)Cc1ccc(-c2c3cc(-c4ccc(-c5sc(-c6cccs6)c6c5C(=O)c5c(CC(CC)CCCC)sc(CC(CC)CCCC)c5C6=O)s4)sc3c(-c3ccc(CC(CC)CCCC)s3)c3ccsc23)s1,CCCCCCCCCCC(CCCCCCCC)CN1C(=O)c2ccc3c4c(c(-c5ccc(/C(C#N)=C/c6cc(OCC(CC)CCCC)c(/C=C(\C#N)c7ccc(-c8cc9c%10c(c(-c%11ccc(-c%12cccs%12)s%11)cc%11c%10c8C(=O)N(CC(CCCCCCCC)CCCCCCCCCC)C%11=O)C(=O)N(CC(CCCCCCCC)CCCCCCCCCC)C9=O)s7)cc6OCC(CC)CCCC)s5)cc(c24)C1=O)C(=O)N(CC(CCCCCCCC)CCCCCCCCCC)C3=O,0.86,10.93,6.7,72.0,-5.33,-3.53,-5.93,-3.87,,,2022.0,10.1039/d2ra03062d,opvdb_experimental,electrochemical,training
PM6,Y6-BO,CCCCC(CC)Cc1sc(-c2c3cc(-c4ccc(-c5sc(-c6cccs6)c6c5C(=O)c5c(CC(CC)CCCC)sc(CC(CC)CCCC)c5C6=O)s4)sc3c(-c3cc(F)c(CC(CC)CCCC)s3)c3ccsc23)cc1F,CCCCCCCCCCCc1c(/C=C2\C(=O)c3cc(F)c(F)cc3C2=C(C#N)C#N)sc2c1sc1c3c4nsnc4c4c5sc6c(CCCCCCCCCCC)c(/C=C7\C(=O)c8cc(F)c(F)cc8C7=C(C#N)C#N)sc6c5n(CC(CCCC)CCCCCC)c4c3n(CC(CCCC)CCCCCC)c21,0.86,27.16,18.6,79.3,-5.56,-3.65,-5.65,-4.1,,,2022.0,10.1039/d2ee02553a,opvdb_experimental,electrochemical,training
PBCl-Qx5Cl,Y6,CCCCC(CC)Cc1cc(-c2nc3c(-c4ccc(-c5cc6c(-c7cc(Cl)c(CC(CC)CCCC)s7)c7sccc7c(-c7cc(Cl)c(CC(CC)CCCC)s7)c6s5)s4)cc(Cl)c(-c4cccs4)c3nc2-c2cc(CC(CC)CCCC)c(Cl)s2)sc1Cl,CCCCCCCCCCCc1c(/C=C2\C(=O)c3cc(F)c(F)cc3C2=C(C#N)C#N)sc2c1sc1c3c4nsnc4c4c5sc6c(CCCCCCCCCCC)c(/C=C7\C(=O)c8cc(F)c(F)cc8C7=C(C#N)C#N)sc6c5n(CC(CC)CCCC)c4c3n(CC(CC)CCCC)c21,0.79,24.47,11.82,61.3,-5.54,-3.4,-5.65,-4.1,,,2022.0,10.1021/acsami.2c00764,opvdb_experimental,electrochemical,training
PTB7-Th,FBM,CCCCC(CC)COC(=O)c1sc2csc(-c3cc4c(-c5ccc(CC(CC)CCCC)s5)c5sccc5c(-c5ccc(CC(CC)CCCC)s5)c4s3)c2c1F,CCCCCCCCC1(CCCCCCCC)c2cc(-c3ccc(C=C(C#N)C#N)c4nsnc34)ccc2-c2ccc(-c3ccc(C=C(C#N)C#N)c4nsnc34)cc21,0.88,11.2,5.1,51.0,-5.21,-3.6,-6.25,-4.14,,,2022.0,10.1016/j.synthmet.2022.117189,opvdb_experimental,electrochemical,training
PTB7-Th,PFPDIT-TT2F,CCCCC(CC)COC(=O)c1sc2csc(-c3cc4c(-c5ccc(CC(CC)CCCC)s5)c5sccc5c(-c5ccc(CC(CC)CCCC)s5)c4s3)c2c1F,CCCCCCC(CCCCCC)n1c(=O)c2ccc3c4ccc5c(=O)n(C(CCCCCC)CCCCCC)c(=O)c6cc7c8c(sc9c%10cc%11c(=O)n(C(CCCCCC)CCCCCC)c(=O)c%12cc(-c%13cc(F)c(-c%14sccc%14F)s%13)c%13c%14ccc%15c(=O)n(C(CCCCCC)CCCCCC)c(=O)c%16cc(c98)c(c%14c%15%16)c%10c%13c%12%11)c8cc(c1=O)c2c3c8c7c4c56,0.84,13.05,5.11,46.42,-5.29,-3.72,-5.92,-3.89,,,2022.0,10.1016/j.dyepig.2022.110462,opvdb_experimental,electrochemical,training
PBClTTz-0,PC71BM,CCCCC(CC)COC(=O)c1sc2c(-c3cc4c(-c5cc(CC(CC)CCCC)c(Cl)s5)c5sccc5c(-c5cc(CC(CC)CCCC)c(Cl)s5)c4s3)scc2c1F,COC(=O)CCCC1(c2ccccc2)C23c4c5ccc6c7cc8c9c%10c(cc%11cc%12c%13c%14c(cc%15c%16ccc-5c2c%16c2c5c%16c%17c(c(c46)c7c9c%17c4c%10c%11c%13c4c%16c%14c%152)C513)C%12)C8,0.94,9.08,4.94,57.77,-5.55,-3.87,-5.9,-3.9,,,2022.0,10.1016/j.orgel.2022.106728,opvdb_experimental,electrochemical,training
J52-2F,i-IEICO-4F,CCCCCCCCC(CCCCCC)Cn1nc2c(-c3cccs3)c(F)c(F)c(-c3ccc(-c4cc5c(-c6cc(F)c(CC(CC)CCCC)s6)c6sccc6c(-c6cc(F)c(CC(CC)CCCC)s6)c5s4)s3)c2n1,CCCCCCc1ccc(C2(c3ccc(CCCCCC)cc3)c3cc4c(cc3-c3sc(-c5scc(/C=C6\C(=O)c7cc(F)c(F)cc7C6=C(C#N)C#N)c5OCC(CC)CCCC)cc32)C(c2ccc(CCCCCC)cc2)(c2ccc(CCCCCC)cc2)c2cc(-c3scc(/C=C5\C(=O)c6cc(F)c(F)cc6C5=C(C#N)C#N)c3OCC(CC)CCCC)sc2-4)cc1,0.932,19.65,11.78,64.3,-5.36,-3.42,-5.018,-3.331,,,2022.0,10.1002/slct.202201508,opvdb_experimental,electrochemical,training
PIDT-FphanQ,Y6,CCCCCCc1ccc(C2(c3ccc(CCCCCC)cc3)c3cc4c(cc3-c3sccc32)C(c2ccc(CCCCCC)cc2)(c2ccc(CCCCCC)cc2)c2cc(-c3cc(F)cc5nc6c7ccccc7c7ccccc7c6nc35)sc2-4)cc1,CCCCCCCCCCCc1c(/C=C2\C(=O)c3cc(F)c(F)cc3C2=C(C#N)C#N)sc2c1sc1c3c4nsnc4c4c5sc6c(CCCCCCCCCCC)c(/C=C7\C(=O)c8cc(F)c(F)cc8C7=C(C#N)C#N)sc6c5n(CC(CC)CCCC)c4c3n(CC(CC)CCCC)c21,0.79,21.4,11.6,68.7,-5.33,-3.47,-5.65,-4.09,,,2022.0,10.1016/j.polymer.2022.124867,opvdb_experimental,electrochemical,training
PTzBI-oF,PC71BM,CCCCCCCCN1C(=O)c2c(c(-c3cc(F)c(-c4cc5c(-c6ccc(CC(CC)CCCC)s6)c6sccc6c(-c6ccc(CC(CC)CCCC)s6)c5s4)s3)c3nn(CC(CC)CCCC)nc3c2-c2cc(F)cs2)C1=O,COC(=O)CCCC1(c2ccccc2)C23c4c5ccc6c7cc8c9c%10c(cc%11cc%12c%13c%14c(cc%15c%16ccc-5c2c%16c2c5c%16c%17c(c(c46)c7c9c%17c4c%10c%11c%13c4c%16c%14c%152)C513)C%12)C8,0.906,17.37,11.6,74.0,-5.25,-3.25,-5.9,-3.9,,,2022.0,10.1016/j.orgel.2022.106721,opvdb_experimental,electrochemical,training
PBDB-TF,HF-PCIC,CCCCC(CC)Cc1sc(-c2c3cc(-c4ccc(-c5sc(-c6cccs6)c6c5C(=O)c5c(CC(CC)CCCC)sc(CC(CC)CCCC)c5C6=O)s4)sc3c(-c3cc(F)c(CC(CC)CCCC)s3)c3ccsc23)cc1F,CCCCC(CC)CC1(CC(CC)CCCC)C2=C(SC(c3cc(F)c(-c4cc5c(s4)-c4sc(/C=C6\C(=O)c7cc(F)c(F)cc7C6=C(C#N)C#N)cc4C5(CC(CC)CCCC)CC(CC)CCCC)cc3F)C2)c2sc(/C=C3\C(=O)c4cc(F)c(F)cc4C3=C(C#N)C#N)cc21,0.91,17.81,11.49,70.77,-5.49,-3.64,-5.53,-3.83,,,2022.0,10.1002/chem.202201675,opvdb_experimental,electrochemical,training
