Repository: AsadKhanJBNU/osc_predictor

# OSC Donor–Acceptor Property Predictor

Predicts **nine** electronic and photovoltaic properties of organic solar cell
donor–acceptor pairs **directly from SMILES** — no DFT and no device measurements
as inputs.

**Try it live:** https://huggingface.co/spaces/AsadWazir/osc_predictor

## About

Selected models from the combined SMILES-only pipeline:

| Property | Description | Selected model | Test *R*² |
|---|---|---|---|
| V_OC | Open-circuit voltage | ElasticNet | 45.8% |
| J_SC | Short-circuit current | ElasticNet | 69.5% |
| PCE | Power conversion efficiency | Ridge | 61.2% |
| HOMO_D | Donor HOMO | k-NN | 18.5% |
| LUMO_D | Donor LUMO | Extra Trees | 39.1% |

File: Dataset/Examined_Dataset_1.csv (part 2 of 24)
DonorName,AcceptorName,DonorSMILES,AcceptorSMILES,V_OC,J_SC,FF_percent,PCE,HOMO_D,LUMO_D,HOMO_A,LUMO_A,Lambda+,Lambda-,PubYear,DOI,Source_Database
P6TIF,PC61BM,CCCCCCCCCCCCc1csc(-c2sc(-c3ccc4c(c3)/C(=C3\C(=O)N(CC(CCCCCCCCCC)CCCCCCCCCCCC)c5cc(-c6cc(CCCCCCCCCCCC)c(-c7cc(CCCCCCCCCCCC)c(-c8cc(F)c(-c9sccc9F)s8)s7)s6)ccc53)C(=O)N4CC(CCCCCCCCCC)CCCCCCCCCCCC)cc2CCCCCCCCCCCC)c1,COC(=O)CCCC1(c2ccccc2)C23c4c5c6c7c8c9c(c%10c%11c2c2c%12c4c4c%13c5c5c7c7c8c8c%14c9c%10c9c%10c%11c2c2c%11c%12c4c4c%12c%13c5c5c7c7c8c8c%14c9c9c%10c2c2c%11c4c4c%12c5c7c5c8c9c2c45)C613,0.72,18.42,57.3,7.6,-5.26,-3.83,-6.1,-3.7,,,2019,10.1039/c9ta06719a,"OPV-DB (Qiu, J., Zenodo, 2026, doi:10.5281/zenodo.20841543)"
P1,ITIC,CCCCCCCCCCc1cc(-c2cnc(-c3cc(CCCCCCCCCC)c(-c4cc5c(-c6ccc(CC(CC)CCCC)s6)c6sc(C)cc6c(-c6ccc(CC(CC)CCCC)s6)c5s4)s3)cn2)sc1C,CCCCCCc1ccc(C2(c3ccc(CCCCCC)cc3)c3cc4c(cc3-c3sc5cc(/C=C6\C(=O)c7ccccc7C6=C(C#N)C#N)sc5c32)C(c2ccc(CCCCCC)cc2)(c2ccc(CCCCCC)cc2)c2c-4sc3cc(/C=C4\C(=O)c5ccccc5C4=C(C#N)C#N)sc23)cc1,0.8,16.3,58.1,7.6,-5.41,-3.43,-5.58,-3.91,,,2019,10.1039/c9py00674e,"OPV-DB (Qiu, J., Zenodo, 2026, doi:10.5281/zenodo.20841543)"
PTB7-Th,Py-e-PDI,CCCCC(CC)COC(=O)c1sc2c(-c3cc4c(-c5ccc(CC(CC)CCCC)s5)c5sc(C)cc5c(-c5ccc(CC(CC)CCCC)s5)c4s3)sc(C)c2c1F,CCCCCCC(CCCCCC)N1C(=O)c2ccc3c4ccc5c6c(cc(C#Cc7cc(C#Cc8cc9c%10c(ccc%11c%12ccc%13c%14c(ccc(c8c%10%11)c%14%12)C(=O)N(C(CCCCCC)CCCCCC)C%13=O)C(=O)N(C(CCCCCC)CCCCCC)C9=O)c8ccc9c(C#Cc%10cc%11c%12c(ccc%13c%14ccc%15c%16c(ccc(c%10c%12%13)c%16%14)C(=O)N(C(CCCCCC)CCCCCC)C%15=O)C(=O)N(C(CCCCCC)CCCCCC)C%11=O)cc(C#Cc%10cc%11c%12c(ccc%13c%14ccc%15c%16c(ccc(c%10c%12%13)c%16%14)C(=O)N(C(CCCCCC)CCCCCC)C%15=O)C(=O)N(C(CCCCCC)CCCCCC)C%11=O)c%10ccc7c8c%109)c(c7ccc(c2c37)C1=O)c64)C(=O)N(C(CCCCCC)CCCCCC)C5=O,0.8,17.2,56.2,7.59,-5.22,-3.66,-5.9,-3.86,,,2019,10.1039/c9tc02013f,"OPV-DB (Qiu, J., Zenodo, 2026, doi:10.5281/zenodo.20841543)"
P3HT,NDICz-6,CCCCCCc1ccsc1,CCCCCCCCCCCCCCCCN1C(=O)c2ccc3c4c(ccc(c24)C1=O)C(=O)N(c1ccc(C#Cc2ccc4c(c2)c2cc(C(C(=C(C#N)C#N)c5ccc(N6C(=O)c7ccc8c9c(ccc(c79)C6=O)C(=O)N(CCCCCCCCCCCCCCCC)C8=O)cc5)=c5ccc(=C(C#N)C#N)cc5)ccc2n4CCCCCC)cc1)C3=O,0.94,13.67,59.0,7.58,-5.01,-3.12,-5.91,-4.19,,,2019,10.1016/j.dyepig.2019.107677,"OPV-DB (Qiu, J., Zenodo, 2026, doi:10.5281/zenodo.20841543)"
PBDFT-FBz,m-ITIC,CCCCCCCCC(CCCCCC)Cn1nc2c(-c3ccco3)c(F)c(F)c(-c3ccc(-c4cc5c(-c6ccc(CC(CC)CCCC)s6)c6occc6c(-c6ccc(CC(CC)CCCC)s6)c5o4)o3)c2n1,CCCCCCc1cccc(C2(c3cccc(CCCCCC)c3)c3cc4c(cc3-c3sc5cc(C=C6C(=O)c7ccccc7C6=C(C#N)C#N)sc5c32)C(c2cccc(CCCCCC)c2)(c2cccc(CCCCCC)c2)c2c-4sc3cc(C=C4C(=O)c5ccccc5C4=C(C#N)C#N)sc23)c1,0.808,13.93,64.85,7.57,-5.39,-3.39,-5.527,-3.854,,,2019,10.1002/marc.201900227,"OPV-DB (Qiu, J., Zenodo, 2026, doi:10.5281/zenodo.20841543)"
J75,PC71BM,CCCCCCCCC(CCCCCC)Cn1nc2c(-c3cccs3)c(F)c(F)c(-c3ccc(-c4cc5c(-c6ccc([Si](CCC)(CCC)CCC)[se]6)c6sccc6c(-c6ccc([Si](CCC)(CCC)CCC)[se]6)c5s4)s3)c2n1,COC(=O)CCCC1(c2ccccc2)C23c4c5ccc6c7cc8c9c%10c(cc%11cc%12c%13c%14c(cc%15c%16ccc-5c2c%16c2c5c%16c%17c(c(c46)c7c9c%17c4c%10c%11c%13c4c%16c%14c%152)C513)C%12)C8,0.94,11.59,70.79,7.45,-5.49,-3.66,-5.9,-3.9,,,2019,10.1021/acs.macromol.9b00484,"OPV-DB (Qiu, J., Zenodo, 2026, doi:10.5281/zenodo.20841543)"
PBDTTF-FTTE,ITIC-Th,CCCCC(CC)COC(=O)c1sc2c(-c3cc4c(-c5cc(F)c(CC(CC)CCCC)s5)c5sccc5c(-c5cc(F)c(CC(CC)CCCC)s5)c4s3)scc2c1F,CCCCCCc1ccc(C2(c3ccc(CCCCCC)s3)c3cc4c(cc3-c3sc5cc(/C=C6\C(=O)c7ccccc7C6=C(C#N)C#N)sc5c32)C(c2ccc(CCCCCC)s2)(c2ccc(CCCCCC)s2)c2c-4sc3cc(/C=C4\C(=O)c5ccccc5C4=C(C#N)C#N)sc23)s1,0.995,13.1,57.1,7.44,-5.65,-4.0,-5.81,-4.01,,,2019,10.1021/acs.chemmater.9b01741,"OPV-DB (Qiu, J., Zenodo, 2026, doi:10.5281/zenodo.20841543)"
ES1,Y6,CCCCC(CC)Cc1sc(-c2c3cc(-c4ccc(-c5sc(-c6ccc(-c7cc8c(-c9cc(F)c(CC(CC)CCCC)s9)c9sc(-c%10cc(C(=O)OC)cs%10)cc9c(-c9cc(F)c(CC(CC)CCCC)s9)c8s7)s6)c6c5C(=O)c5c(CC(CC)CCCC)sc(CC(CC)CCCC)c5C6=O)s4)sc3c(-c3cc(F)c(CC(CC)CCCC)s3)c3ccsc23)cc1F,CCCCCCCCCCCc1c(/C=C2\C(=O)c3cc(F)c(F)cc3C2=C(C#N)C#N)sc2c1sc1c3c4nsnc4c4c5sc6c(CCCCCCCCCCC)c(/C=C7\C(=O)c8cc(F)c(F)cc8C7=C(C#N)C#N)sc6c5n(CC(CC)CCCC)c4c3n(CC(CC)CCCC)c21,0.87,24.866,71.0,15.37,-5.5,-3.62,-5.65,-4.09,,,2019,10.1039/c9ee01890e,"OPV-DB (Qiu, J., Zenodo, 2026, doi:10.5281/zenodo.20841543)"
PBDB-TF,BTP-6F,CCCCC(CC)Cc1sc(-c2c3cc(-c4ccc(-c5sc(-c6cccs6)c6c5C(=O)c5c(CC(CC)CCCC)sc(CC(CC)CCCC)c5C6=O)s4)sc3c(-c3cc(F)c(CC(CC)CCCC)s3)c3ccsc23)cc1F,CCCCCCCCCCCc1c(/C=C2\C(=O)c3c(cc(F)c(F)c3F)C2=C(C#N)C#N)sc2c1sc1c3c4nsnc4c4c5sc6c(CCCCCCCCCCC)c(/C=C7\C(=O)c8c(cc(F)c(F)c8F)C7=C(C#N)C#N)sc6c5n(CC(CCCC)CCCCCC)c4c3n(CC(CCCC)CCCCCC)c21,0.81,25.9,72.8,15.3,-5.49,-3.64,-5.69,-3.97,,,2019,10.1002/anie.201915030,"OPV-DB (Qiu, J., Zenodo, 2026, doi:10.5281/zenodo.20841543)"
PFTzTT-3TC,ITIC,CCCCC(CC)COC(=O)c1ccsc1-c1ccc(-c2sc(-c3ccc(-c4c(F)c(F)c(-c5cccs5)c5nn(CC(CC)CCCC)nc45)s3)cc2C(=O)OCC(CC)CCCC)s1,CCCCCCc1ccc(C2(c3ccc(CCCCCC)cc3)c3cc4c(cc3-c3sc5cc(C=C6C(=O)c7ccccc7C6=C(C#N)C#N)sc5c32)C(c2ccc(CCCCCC)cc2)(c2ccc(CCCCCC)cc2)c2c-4sc3cc(C=C4C(=O)c5ccccc5C4=C(C#N)C#N)sc23)cc1,0.9,15.72,58.11,8.21,-5.39,-3.59,-5.576,-3.916,,,2019,10.1021/acsaem.9b02005,"OPV-DB (Qiu, J., Zenodo, 2026, doi:10.5281/zenodo.20841543)"
PBDB-T2Cl,ITC6-IC,CCCCC(CC)Cc1sc(-c2c3cc(-c4ccc(-c5sc(-c6cccs6)c6c5C(=O)c5c(CC(CC)CCCC)sc(CC(CC)CCCC)c5C6=O)s4)sc3c(-c3cc(Cl)c(CC(CC)CCCC)s3)c3ccsc23)cc1Cl,CCCCCCc1ccc(C2(c3ccc(CCCCCC)cc3)c3cc4c(cc3-c3sc5c(CCCCCC)c(/C=C6\C(=O)c7ccccc7C6=C(C#N)C#N)sc5c32)C(c2ccc(CCCCCC)cc2)(c2ccc(CCCCCC)cc2)c2c-4sc3c(CCCCCC)c(/C=C4\C(=O)c5ccccc5C4=C(C#N)C#N)sc23)cc1,1.009,13.48,58.7,8.21,-5.52,-3.55,-5.73,-3.92,,,2019,10.1039/c9tc04798k,"OPV-DB (Qiu, J., Zenodo, 2026, doi:10.5281/zenodo.20841543)"
PBDT5-TPD4,P(NDI2HD-T),C=CCCCCCCCCCN1C(=O)c2c(-c3cc4c(-c5ccc(CC(CC)CCCC)s5)c5sccc5c(-c5ccc(CC(CC)CCCC)s5)c4s3)sc(-c3cc4c(-c5ccc(CC(CC)CCCC)s5)c5sc(-c6sc(-c7sc(-c8cc(CCCCCC)cs8)c8c7C(=O)N(CCCCCCCC)C8=O)cc6CCCCCC)cc5c(-c5ccc(CC(CC)CCCC)s5)c4s3)c2C1=O,CCCCCCCCC(CCCCCC)CN1C(=O)c2ccc3c4c(c(-c5cccs5)cc(c24)C1=O)C(=O)N(CC(CCCCCC)CCCCCCCC)C3=O,1.02,14.42,55.75,8.2,-5.57,-3.56,-5.64,-3.82,,,2019,10.1021/acsami.9b15936,"OPV-DB (Qiu, J., Zenodo, 2026, doi:10.5281/zenodo.20841543)"
J52,IEICO,CCCCCCCCC(CCCCCC)Cn1nc2c(-c3cccs3)c(F)c(F)c(-c3ccc(-c4cc5c(-c6ccc(CC(CC)CCCC)s6)c6sccc6c(-c6ccc(CC(CC)CCCC)s6)c5s4)s3)c2n1,CCCCCCc1ccc(C2(c3ccc(CCCCCC)cc3)c3cc4c(cc3-c3sc(-c5sc(/C=C6\C(=O)c7ccccc7C6=C(C#N)C#N)cc5OCC(CC)CCCC)cc32)C(c2ccc(CCCCCC)cc2)(c2ccc(CCCCCC)cc2)c2cc(-c3sc(/C=C5\C(=O)c6ccccc6C5=C(C#N)C#N)cc3OCC(CC)CCCC)sc2-4)cc1,0.827,18.57,53.4,8.2,-5.2,-3.05,-5.32,-3.95,,,2019,10.1039/c9tc04892h,"OPV-DB (Qiu, J., Zenodo, 2026, doi:10.5281/zenodo.20841543)"
PTBSi100,IEICO-4F,CCCCC(CC)COC(=O)c1sc2c(-c3cc4c(-c5ccc(CCCCC[Si](C)(O[Si](C)(C)C)O[Si](C)(C)C)s5)c5sccc5c(-c5ccc(CCCCC[Si](C)(O[Si](C)(C)C)O[Si](C)(C)C)s5)c4s3)scc2c1F,CCCCCCc1ccc(C2(c3ccc(CCCCCC)cc3)c3cc4c(cc3-c3sc(-c5sc(/C=C6\C(=O)c7cc(F)c(F)cc7C6=C(C#N)C#N)cc5OCC(CC)CCCC)cc32)C(c2ccc(CCCCCC)cc2)(c2ccc(CCCCCC)cc2)c2cc(-c3scc(/C=C5/C(=O)c6cc(F)c(F)cc6C5=C(C#N)C#N)c3OCC(CC)CCCC)sc2-4)cc1,0.7,16.64,67.1,8.19,-5.22,-3.64,-5.44,-4.19,,,2019,10.1021/acsami.9b18963,"OPV-DB (Qiu, J., Zenodo, 2026, doi:10.5281/zenodo.20841543)"
PTB7-Th,BTDT2R,CCCCC(CC)COC(=O)c1sc2csc(-c3cc4c(-c5ccc(CC(CC)CCCC)s5)c5sccc5c(-c5ccc(CC(CC)CCCC)s5)c4s3)c2c1F,CCCCCCOc1c(OCCCCCC)c(-c2ccc(/C=C3\SC(=S)N(CC)C3=O)s2)c2nsnc2c1-c1ccc(/C=C2\SC(=S)N(CC)C2=O)s1,1.06,13.52,57.0,8.19,-5.21,-3.6,-5.61,-3.73,,,2019,10.1021/acsami.9b09256,"OPV-DB (Qiu, J., Zenodo, 2026, doi:10.5281/zenodo.20841543)"
PTAZ-TPD10-C10,[70]PCBM,CCCCCCCCCCc1cc(-c2c3cc(-c4ccc(-c5c(F)c(F)c(-c6ccc(-c7cc8c(-c9cc(CCCCCCCCCC)c(CCCCCCCCCC)s9)c9sc(-c%10scc%11c%10C(=O)N(CCCCCCCC)C%11=O)cc9c(-c9cc(CCCCCCCCCC)c(CCCCCCCCCC)s9)c8s7)s6)c6nn(CC(CC)CCCC)nc56)s4)sc3c(-c3cc(CCCCCCCCCC)c(CCCCCCCCCC)s3)c3ccsc23)sc1CCCCCCCCCC,CCCCC(=O)OCC1(C2=CC=CC=C2)C3=CC=CC4=CC=CC5=CC=CC6=CC=C7C=CC=CC8=CC=CC1=C8C7=C6C5=C4C3,0.85,6.0,56.0,2.9,-5.27,-3.23,-6.1,-3.9,,,2019,10.1002/aenm.201901740,"OPV-DB (Qiu, J., Zenodo, 2026, doi:10.5281/zenodo.20841543)"
PBDTTFTQ-DO,ITIC,CCCCCCCCOc1cccc(-c2nc3c(-c4ccc(C)s4)cc(F)c4c3nc2-c2cccc(c2)OCCC(CC)(CCCCC)CCCCCc2cc(sc2CCCCCCCC)-c2c3cc(C)sc3c(-c3cc(CCCCCCCC)c(CCCCCCCC)s3)c3cc(sc23)-c2ccc-4s2)c1,CCCCCCc1ccc(C2(c3ccc(CCCCCC)cc3)c3cc4c(cc3-c3sc5cc(/C=C6\C(=O)c7ccccc7C6=C(C#N)C#N)sc5c32)C(c2ccc(CCCCCC)cc2)(c2ccc(CCCCCC)cc2)c2c-4sc3cc(/C=C4\C(=O)c5ccccc5C4=C(C#N)C#N)sc23)cc1,0.94,6.49,46.8,2.85,-5.37,-3.03,-5.74,-4.01,,,2019,10.1016/j.orgel.2019.06.007,"OPV-DB (Qiu, J., Zenodo, 2026, doi:10.5281/zenodo.20841543)"
P3HT,JC1,CCCCCCc1ccsc1,CCCCCCCCC1(CCCCCCCC)c2cc3c(cc2-c2sc(-c4c5cc(C(=O)OCC)sc5c(/C=c5\sc(=C(C#N)C#N)n(CC)c5=O)c5nsnc45)cc21)C(CCCCCCCC)(CCCCCCCC)c1cc(-c2c4cc(C(=O)OCC)sc4c(/C=c4\sc(=C(C#N)C#N)n(CC)c4=O)c4nsnc24)sc1-3,0.48,10.54,56.0,2.8,-5.01,-3.12,-5.51,-3.95,,,2019,10.1021/acsami.9b08007,"OPV-DB (Qiu, J., Zenodo, 2026, doi:10.5281/zenodo.20841543)"
PTQ10,Y6-C2,CCCCCCCCC(CCCCCC)COc1cnc2c(C)c(F)c(F)c(-c3ccc(C)s3)c2n1,CCCCCCCCCCCc1c(/C=C2\C(=O)c3cc(F)c(F)cc3C2=C(C#N)C#N)sc2c1sc1c3c4nsnc4c4c5sc6c(CCCCCCCCCCC)c(/C=C7\C(=O)c8cc(F)c(F)cc8C7=C(C#N)C#N)sc6c5n(CCC(CC)CCCC)c4c3n(CCC(CC)CCCC)c21,0.844,25.76,71.7,15.59,-5.54,-2.98,-5.68,-4.06,,,2019,10.1016/j.joule.2019.12.004,"OPV-DB (Qiu, J., Zenodo, 2026, doi:10.5281/zenodo.20841543)"
P2F-EHp,Y6,CCCCCCCCN1C(=O)c2c(c(-c3ccc(-c4cc5c(-c6cc(F)c(CC(CC)CCCC)c(F)c6)c6sccc6c(-c6cc(F)c(CC(CC)CCCC)c(F)c6)c5s4)s3)c3nn(CC(CC)CCCC)nc3c2-c2cccs2)C1=O,CCCCCCCCCCCc1c(/C=C2\C(=O)c3cc(F)c(F)cc3C2=C(C#N)C#N)sc2c1sc1c3c4nsnc4c4c5sc6c(CCCCCCCCCCC)c(/C=C7\C(=O)c8cc(F)c(F)cc8C7=C(C#N)C#N)sc6c5n(CC(CC)CCCC)c4c3n(CC(CC)CCCC)c21,0.81,26.11,73.3,15.5,-5.46,-3.14,-5.68,-4.06,,,2019,10.1021/acsenergylett.9b01447,"OPV-DB (Qiu, J., Zenodo, 2026, doi:10.5281/zenodo.20841543)"
PM6,DTTC-4Cl,CCCCC(CC)Cc1sc(-c2c3cc(-c4ccc(-c5sc(-c6cccs6)c6c5C(=O)c5c(CC(CC)CCCC)sc(CC(CC)CCCC)c5C6=O)s4)sc3c(-c3cc(F)c(CC(CC)CCCC)s3)c3ccsc23)cc1F,CCc1ccc(C2(c3ccc(CC)cc3)c3cc4c5cc6c(cc5n(CC)c4cc3-c3sc4cc(/C=C5\C(=O)c7cc(Cl)c(Cl)cc7C5=C(C#N)C#N)sc4c32)-c2sc3cc(/C=C4\C(=O)c5cc(Cl)c(Cl)cc5C4=C(C#N)C#N)sc3c2C6(c2ccc(CC)cc2)c2ccc(CC)cc2)cc1,0.92,22.64,74.04,15.42,-5.56,-3.65,-5.72,-4.03,,,2019,10.1039/c9ta12605h,"OPV-DB (Qiu, J., Zenodo, 2026, doi:10.5281/zenodo.20841543)"
PBDB-T,Y6,CCCCC(CC)Cc1ccc(-c2c3cc(-c4ccc(-c5sc(-c6cccs6)c6c5C(=O)c5c(CC(CC)CCCC)sc(CC(CC)CCCC)c5C6=O)s4)sc3c(-c3ccc(CC(CC)CCCC)s3)c3ccsc23)s1,CCCCCCCCCCCc1c(/C=C2\C(=O)c3cc(F)c(F)cc3C2=C(C#N)C#N)sc2c1sc1c3c4nsnc4c4c5sc6c(CCCCCCCCCCC)c(/C=C7\C(=O)c8cc(F)c(F)cc8C7=C(C#N)C#N)sc6c5n(CC(CC)CCCC)c4c3n(CC(CC)CCCC)c21,0.8,25.2,77.0,15.4,-5.33,-3.53,-5.65,-4.02,,,2019,10.1039/c9tc05301h,"OPV-DB (Qiu, J., Zenodo, 2026, doi:10.5281/zenodo.20841543)"
PTQ10,Y7,CCCCCCCCC(CCCCCC)COc1cnc2c(C)c(F)c(F)c(-c3ccc(C)s3)c2n1,CCCCCCCCCCCc1c(/C=C2\C(=O)c3cc(Cl)c(Cl)cc3C2=C(C#N)C#N)sc2c1sc1c3c4nsnc4c4c5sc6c(CCCCCCCCCCC)c(/C=C7\C(=O)c8cc(Cl)c(Cl)cc8C7=C(C#N)C#N)sc6c5n(CC(CC)CCCC)c4c3n(CC(CC)CCCC)c21,0.847,25.67,70.7,15.38,-5.54,-2.98,-5.68,-4.12,,,2019,10.1016/j.joule.2019.12.004,"OPV-DB (Qiu, J., Zenodo, 2026, doi:10.5281/zenodo.20841543)"
PBDB-T2Cl,PBIBDT-Cl,CCCCC(CC)Cc1sc(-c2c3cc(-c4ccc(-c5sc(-c6cccs6)c6c5C(=O)c5c(CC(CC)CCCC)sc(CC(CC)CCCC)c5C6=O)s4)sc3c(-c3cc(Cl)c(CC(CC)CCCC)s3)c3ccsc23)cc1Cl,CCCCCC(CCCCC)n1c(=O)c2ccc3c4ccc5c(=O)n(C(CCCCC)CCCCC)c(=O)c6cc7c8c(sc9c(-c%10cc(Cl)c(CC(CC)CCCC)s%10)c%10c(sc%11c%12cc%13c(=O)n(C(CCCCC)CCCCC)c(=O)c%14ccc%15c%16ccc%17c(=O)n(C(CCCCC)CCCCC)c(=O)c%18cc(c%11%10)c(c%16c%17%18)c%12c%15c%14%13)c(-c%10cc(Cl)c(CC(CC)CCC)s%10)c98)c8cc(c1=O)c2c3c8c7c4c56,1.14,9.89,59.0,6.63,-5.76,-3.58,-6.07,-3.69,,,2019,10.1002/cphc.201900309,"OPV-DB (Qiu, J., Zenodo, 2026, doi:10.5281/zenodo.20841543)"
P3HT,TrBTIC,CCCCCCc1cc(C)sc1C,CCCCC1(CCCC)c2cc(-c3ccc(/C=C4\C(=O)c5ccccc5C4=C(C#N)C#N)c4nsnc34)ccc2-c2c1c1c(c3c2C(CCCC)(CCCC)c2cc(-c4ccc(/C=C5\C(=O)c6ccccc6C5=C(C#N)C#N)c5nsnc45)ccc2-3)C(CCCC)(CCCC)c2cc(-c3ccc(/C=C4\C(=O)c5ccccc5C4=C(C#N)C#N)c4nsnc34)ccc2-1,0.86,11.75,62.4,6.62,-5.0,-3.1,-5.56,-3.62,,,2019,10.1002/adma.201906045,"OPV-DB (Qiu, J., Zenodo, 2026, doi:10.5281/zenodo.20841543)"
PBDTTTPD,PNT-HD,CCCCCCCCN1C(=O)c2csc(-c3cc4c(-c5ccc(CC(CC)CCCC)s5)c5sccc5c(-c5ccc(CC(CC)CCCC)s5)c4s3)c2C1=O,CCCCCCCCC(CCCCCC)CN1C(=O)c2ccc3c4c(c(-c5ccc(-c6sc(-c7cccs7)c7c6C(=O)N(CCCCCCCC)C7=O)s5)cc(c24)C1=O)C(=O)N(CC(CCCCCC)CCCCCCCC)C3=O,1.0,12.07,55.0,6.62,-5.49,-3.64,-5.97,-4.01,,,2019,10.1021/acsami.9b05537,"OPV-DB (Qiu, J., Zenodo, 2026, doi:10.5281/zenodo.20841543)"
P(O-DBND-2T),PC71BM,CCCCCCCCCCCCCCC(CCCCCCCCCCCCCC)COc1nc2cc(-c3ccc(-c4cccs4)s3)ccc2c2c(OCC(CCCCCCCCCCCCCC)CCCCCCCCCCCCCC)nc3ccccc3c12,COC(=O)CCCC1(c2ccccc2)C23c4c5ccc6c7cc8c9c%10c(cc%11cc%12c%13c%14c(cc%15c%16ccc-5c2c%16c2c5c%16c%17c(c(c46)c7c9c%17c4c%10c%11c%13c4c%16c%14c%152)C513)C%12)C8,0.91,5.0,65.0,2.96,-5.44,-3.15,-5.9,-3.9,,,2019,10.1039/c9ra01545k,"OPV-DB (Qiu, J., Zenodo, 2026, doi:10.5281/zenodo.20841543)"
P2TIF,PC71BM,CCCCCCCCCCCCC(CCCCCCCCCC)CN1C(=O)/C(=C2/C(=O)N(CC(CCCCCCCCCC)CCCCCCCCCCCC)c3cc(-c4cc(F)c(-c5sccc5F)s4)ccc32)c2ccccc21,COC(=O)CCCC1(c2ccccc2)C23c4c5ccc6c7cc8c9c%10c(cc%11cc%12c%13c%14c(cc%15c%16ccc-5c2c%16c2c5c%16c%17c(c(c46)c7c9c%17c4c%10c%11c%13c4c%16c%14c%152)C513)C%12)C8,1.0,6.83,43.18,2.95,-5.69,-3.82,-5.9,-3.9,,,2019,10.1039/c9ta06719a,"OPV-DB (Qiu, J., Zenodo, 2026, doi:10.5281/zenodo.20841543)"
T2-BTDF-(TE2),ITIC,CCCCCCCCCCCCC(CCCCCCCCCC)COC(=O)c1cc(-c2cc(C(=O)OCC(CCCCCCCCCC)CCCCCCCCCCCC)c(-c3ccc(-c4c(F)c(F)c(C)c5nsnc45)s3)s2)sc1-c1ccc(C)s1,CCCCCCc1ccc(C2(c3ccc(CCCCCC)cc3)c3cc4c(cc3-c3sc5cc(/C=C6\C(=O)c7ccccc7C6=C(C#N)C#N)sc5c32)C(c2ccc(CCCCCC)cc2)(c2ccc(CCCCCC)cc2)c2c-4sc3cc(/C=C4\C(=O)c5ccccc5C4=C(C#N)C#N)sc23)cc1,0.98,5.8,52.0,2.93,-5.66,-3.6,-5.89,-4.29,,,2019,10.1021/acs.chemmater.9b03327,"OPV-DB (Qiu, J., Zenodo, 2026, doi:10.5281/zenodo.20841543)"
dFT-HTAZ,ITIC,CCCCCCC(CCCC)CCc1c2cc(-c3sc(-c4ccc(-c5scc(F)c5F)c5nn(CC(CCCC)CCCCCC)nc45)c(F)c3F)sc2c(CCC(CCCC)CCCCCC)c2ccsc12,CCCCCCc1ccc(C2(c3ccc(CCCCCC)cc3)c3cc4c(cc3-c3sc5cc(C=C6C(=O)c7ccccc7C6=C(C#N)C#N)sc5c32)C(c2ccc(CCCCCC)cc2)(c2ccc(CCCCCC)cc2)c2c-4sc3cc(C=C4C(=O)c5ccccc5C4=C(C#N)C#N)sc23)cc1,0.973,6.39,42.7,2.92,-5.78,-3.77,-5.48,-3.83,,,2019,10.1021/acs.macromol.9b01168,"OPV-DB (Qiu, J., Zenodo, 2026, doi:10.5281/zenodo.20841543)"
P-OD,ITIC-Th,C=C(C#N)c1cc(OCCCCCCCC)c(/C(C#N)=C/c2cc3c(OCC(CCCCCCCC)CCCCCCCCCC)c4sccc4c(OCC(CCCCCCCC)CCCCCCCCCC)c3s2)cc1OCCCCCCCC,CCCCCCc1ccc(C2(c3ccc(CCCCCC)s3)c3cc4c(cc3-c3sc5cc(/C=C6\C(=O)c7ccccc7C6=C(C#N)C#N)sc5c32)C(c2ccc(CCCCCC)s2)(c2ccc(CCCCCC)s2)c2c-4sc3cc(/C=C4\C(=O)c5ccccc5C4=C(C#N)C#N)sc23)s1,1.06,4.57,57.49,2.91,-5.54,-3.0,-5.673,-3.909,,,2019,10.1021/jacs.9b03770,"OPV-DB (Qiu, J., Zenodo, 2026, doi:10.5281/zenodo.20841543)"
PBDB-T,IOTC,CCCCC(CC)Cc1ccc(-c2c3cc(-c4ccc(-c5sc(-c6cccs6)c6c5C(=O)c5c(CC(CC)CCCC)sc(CC(CC)CCCC)c5C6=O)s4)sc3c(-c3ccc(CC(CC)CCCC)s3)c3ccsc23)s1,CCCCCCCCc1ccc(C2(c3ccc(CCCCCCCC)cc3)c3cc(-c4ccc(-c5sc(/C=C6\C(=O)c7cscc7C6=C(C#N)C#N)cc5CC(CC)CCCC)s4)ccc3-c3sc(-c4sc(/C=C5\C(=O)c6cscc6C5=C(C#N)C#N)cc4CC(CC)CCCC)cc32)cc1,0.95,15.04,55.52,7.94,-5.33,-3.48,-5.7,-4.01,,,2019,10.1016/j.dyepig.2019.107555,"OPV-DB (Qiu, J., Zenodo, 2026, doi:10.5281/zenodo.20841543)"
PBZ-1Si,IT-M,CCCCCCCCC(CCCCCC)Cc1ccc(-c2c3cc(-c4ccc(-c5c(F)c(F)c(-c6cccs6)c6nn(CCCCCC[Si](C)(O[Si](C)(C)C)O[Si](C)(C)C)nc56)s4)sc3c(-c3ccc(CC(CCCCCC)CCCCCCCC)s3)c3ccsc23)s1,CCCCCCc1ccc(C2(c3ccc(CCCCCC)cc3)c3cc4c(cc3-c3sc5cc(/C=C6\C(=O)c7ccc(C)cc7C6=C(C#N)C#N)sc5c32)C(c2ccc(CCCCCC)cc2)(c2ccc(CCCCCC)cc2)c2c-4sc3cc(/C=C4\C(=O)c5ccc(C)cc5C4=C(C#N)C#N)sc23)cc1,0.94,13.53,62.15,7.94,-5.29,-3.35,-5.58,-3.98,,,2019,10.1021/acsami.9b08722,"OPV-DB (Qiu, J., Zenodo, 2026, doi:10.5281/zenodo.20841543)"
PTB7-Th,FTPDI3,CCCCC(CC)COC(=O)c1sc2c(-c3cc4c(-c5ccc(CC(CC)CCCC)s5)c5sc(C)cc5c(-c5ccc(CC(CC)CCCC)s5)c4s3)sc(C)c2c1F,CCCCCCC(CCCCCC)n1c(=O)c2ccc3c4ccc5c(=O)n(C(CCCCCC)CCCCCC)c(=O)c6cc7c8c9cc%10c(=O)n(C(CCCCCC)CCCCCC)c(=O)c%11cc%12c%13c%14cc%15c(=O)n(C(CCCCCC)CCCCCC)c(=O)c%16cc%17c%18c(c%19cc%20c(=O)n(C(CCCCCC)CCCCCC)c(=O)c%21cc(c%13c%13cc%22c(=O)n(C(CCCCCC)CCCCCC)c(=O)c%23cc(c8c8cc(c1=O)c2c3c8c7c4c56)c1c9c(c%10%11)c%12c%13c1c%23%22)c1c%14c(c%15%16)c%17c%19c1c%21%20)c1c2cc3c(=O)n(C(CCCCCC)CCCCCC)c(=O)c4cc5c6c7cc8c(=O)n(C(CCCCCC)CCCCCC)c(=O)c9cc%10c%11c%12cc%13c(=O)n(C(CCCCCC)CCCCCC)c(=O)c%14ccc%15c%16ccc%17c(=O)n(C(CCCCCC)CCCCCC)c(=O)c%19cc(c%11c%11cc%20c(=O)n(C(CCCCCC)CCCCCC)c(=O)c%21cc(c6c6cc%22c(=O)n(C(CCCCCC)CCCCCC)c(=O)c%23cc(c1c1c%24cc%25c(=O)n(C(CCCCCC)CCCCCC)c(=O)c%26cc%27c%28c%29cc%30c(=O)n(C(CCCCCC)CCCCCC)c(=O)c%31cc%32c%33c%34cc%35c(=O)n(C(CCCCCC)CCCCCC)c(=O)c%36ccc%37c%38ccc%39c(=O)n(C(CCCCCC)CCCCCC)c(=O)c%40cc(c%33c%33cc%41c(=O)n(C(CCCCCC)CCCCCC)c(=O)c%42cc(c%28c%28cc%43c(=O)n(C(CCCCCC)CCCCCC)c(=O)c%44cc(c%181)c1c%24c(c%26%25)c%27c%28c1c%43%44)c1c%29c(c%31%30)c%32c%33c1c%41%42)c(c%38c%39%40)c%34c%37c%36%35)c1c2c(c43)c5c6c1c%22%23)c1c7c(c98)c%10c%11c1c%20%21)c(c%16c%17%19)c%12c%15c%14%13,0.759,16.4,61.9,7.93,-5.12,-3.6,-5.79,-3.82,,,2019,10.1039/c9tc02150g,"OPV-DB (Qiu, J., Zenodo, 2026, doi:10.5281/zenodo.20841543)"
PBDTTF-FTTE,ITIC-Th,CCCCC(CC)COC(=O)c1sc2c(-c3cc4c(-c5cc(F)c(CC(CC)CCCC)s5)c5sc(C)cc5c(-c5cc(F)c(CC(CC)CCCC)s5)c4s3)sc(C)c2c1F,CCCCCCc1cc(C2(c3ccc(CCCCCC)s3)c3cc4c(cc3-c3sc5cc(/C=C6\C(=O)c7ccccc7C6=C(C#N)C#N)sc5c32)C(c2ccc(CCCCCC)s2)(c2ccc(CCCCCC)s2)c2c-4sc3cc(/C=C4\C(=O)c5ccccc5C4=C(C#N)C#N)sc23)cs1,0.995,13.1,57.1,7.9,-5.65,-4.0,-5.81,-4.01,,,2019,10.1021/acs.chemmater.9b01741,"OPV-DB (Qiu, J., Zenodo, 2026, doi:10.5281/zenodo.20841543)"
PTTEA,Alq3-PDI,CCCCCCCCCCC(CCCCCCCC)COC(=O)c1cc(-c2c(F)c(F)c(-c3cc(C(=O)OCC(CCCCCCCC)CCCCCCCCCC)c(-c4cc(CC(CCCCCC)CCCCCCCC)c(-c5ccc(-c6c(F)c(F)c(-c7ccc(C)s7)c7nsnc67)s5)s4)s3)c3nsnc23)sc1-c1cc(CC(CCCCCC)CCCCCCCC)c(C)s1,CCCCC(CCCC)N1C(=O)c2ccc3c4ccc5c6c(cc(-c7ccc8c9c7ccc[n+]9[Al-3]79(O8)(Oc8ccc(-c%10cc%11c%12c(ccc%13c%14ccc%15c%16c(ccc(c%10c%12%13)c%16%14)C(=O)N(C(CCCC)CCCC)C%15=O)C(=O)N(C(CCCC)CCCC)C%11=O)c%10ccc[n+]7c8%10)Oc7ccc(-c8cc%10c%11c(ccc%12c%13ccc%14c%15c(ccc(c8c%11%12)c%15%13)C(=O)N(C(CCCC)CCCC)C%14=O)C(=O)N(C(CCCC)CCCC)C%10=O)c8ccc[n+]9c78)c(c7ccc(c2c37)C1=O)c64)C(=O)N(C(CCCC)CCCC)C5=O,0.87,13.56,66.3,7.82,-5.4,-3.54,-5.9,-3.76,,,2019,10.1002/adfm.201902079,"OPV-DB (Qiu, J., Zenodo, 2026, doi:10.5281/zenodo.20841543)"
PBDTTFTQ-DO,ITIC-Th,CCCCCCCCOc1cccc(-c2nc3c(-c4ccc(C)s4)cc(F)c4c3nc2-c2cccc(c2)OCCC(CC)(CCCCC)CCCCCc2cc(sc2CCCCCCCC)-c2c3cc(C)sc3c(-c3cc(CCCCCCCC)c(CCCCCCCC)s3)c3cc(sc23)-c2ccc-4s2)c1,CCCCCCc1cc(C2(c3ccc(CCCCCC)s3)c3cc4c(cc3-c3sc5cc(/C=C6\C(=O)c7ccccc7C6=C(C#N)C#N)sc5c32)C(c2ccc(CCCCCC)s2)(c2ccc(CCCCCC)s2)c2c-4sc3cc(/C=C4\C(=O)c5ccccc5C4=C(C#N)C#N)sc23)cs1,0.88,15.14,58.6,7.81,-5.37,-3.03,-5.66,-3.93,,,2019,10.1016/j.orgel.2019.06.007,"OPV-DB (Qiu, J., Zenodo, 2026, doi:10.5281/zenodo.20841543)"
PDBT(E)BTz-d,IT-4F,CCCCCCC(CCCC)COC(=O)c1ccsc1-c1ncc(-c2cnc(-c3sc(-c4cc5sc6c(-c7cc(Cl)c(CC(CCCC)CCCCCC)s7)c7c(sc8ccsc87)c(-c7cc(Cl)c(CC(CCCC)CCCCCC)s7)c6c5s4)cc3C(=O)OCC(CCCC)CCCCCC)s2)s1,CCCCCCc1ccc(C2(c3ccc(CCCCCC)cc3)c3cc4c(cc3-c3sc5cc(/C=C6\C(=O)c7cc(F)c(F)cc7C6=C(C#N)C#N)sc5c32)C(c2ccc(CCCCCC)cc2)(c2ccc(CCCCCC)cc2)c2c-4sc3cc(/C=C4\C(=O)c5cc(F)c(F)cc5C4=C(C#N)C#N)sc23)cc1,0.95,15.44,54.5,7.81,-5.6,-3.68,-5.66,-4.14,,,2019,10.1039/c9ta04237g,"OPV-DB (Qiu, J., Zenodo, 2026, doi:10.5281/zenodo.20841543)"
PBDB-T,IBR,CCCCC(CC)Cc1ccc(-c2c3cc(-c4ccc(-c5sc(-c6cccs6)c6c5C(=O)c5c(CC(CC)CCCC)sc(CC(CC)CCCC)c5C6=O)s4)sc3c(-c3ccc(CC(CC)CCCC)s3)c3ccsc23)s1,CCCCCCC(CCCC)CC1(CC(CCCC)CCCCCC)C2=C(c3ccc(-c4ccc(/C=C5\SC(=S)N(CC)C5=O)c5nsnc45)cc31)C(CC(CCCC)CCCCCC)(CC(CCCC)CCCCCC)c1cc(-c3ccc(/C=C4\SC(=S)N(CC)C4=O)c4nsnc34)ccc12,1.16,9.46,60.7,6.66,-5.33,-3.48,-5.64,-3.41,,,2019,10.1016/j.dyepig.2019.02.017,"OPV-DB (Qiu, J., Zenodo, 2026, doi:10.5281/zenodo.20841543)"
PBDB-T,DCNBT-IDT,CCCCC(CC)Cc1ccc(-c2c3cc(-c4ccc(-c5sc(-c6cccs6)c6c5C(=O)c5c(CC(CC)CCCC)sc(CC(CC)CCCC)c5C6=O)s4)sc3c(-c3ccc(CC(CC)CCCC)s3)c3ccsc23)s1,CCCCCCCCC1(CCCCCCCC)c2cc3c(cc2-c2sccc21)C(CCCCCCCC)(CCCCCCCC)c1cc(-c2c(C#N)c(C#N)cc4nsnc24)sc1-3,0.9,14.2,65.0,8.32,-5.33,-3.48,-5.59,-3.75,,,2019,10.1002/adma.201905161,"OPV-DB (Qiu, J., Zenodo, 2026, doi:10.5281/zenodo.20841543)"
P104,ITIC-F,CCCCCCCCCCC(CCCCCCCC)Cn1c(=O)n(CC(CCCCCCCC)CCCCCCCCCC)c2cc3c(cc21)c1ccsc1c1sc(-c2ccc(-c4ccc(-c5cccs5)c5nsnc45)s2)cc31,CCCCCCc1ccc(C2(c3ccc(CCCCCC)cc3)c3cc4c(cc3-c3sc5cc(/C=C6\C(=O)c7cc(F)c(F)cc7C6=C(C#N)C#N)sc5c32)C(c2ccc(CCCCCC)cc2)(c2ccc(CCCCCC)cc2)c2c-4sc3cc(/C=C4\C(=O)c5cc(F)c(F)cc5C4=C(C#N)C#N)sc23)cc1,0.83,15.92,63.0,8.32,-5.29,-3.68,-5.66,-4.14,,,2019,10.1021/acsaem.9b01726,"OPV-DB (Qiu, J., Zenodo, 2026, doi:10.5281/zenodo.20841543)"
PTB7-Th,BTI2-30TPD,CCCCC(CC)COC(=O)c1sc2csc(-c3cc4c(-c5ccc(CC(CC)CCCC)s5)c5sccc5c(-c5ccc(CC(CC)CCCC)s5)c4s3)c2c1F,CCCCCCCCCCC(CCCCCCCC)Cn1c(=O)c2ccsc2c2sc3c(sc4c5sc(-c6sc(-c7sc(-c8scc(F)c8F)c8c7C(=O)N(CC(CCCCCC)CCCCCCCC)C8=O)c(F)c6F)cc5c(=O)n(CC(CCCCCCCC)CCCCCCCCCC)c(=O)c43)c2c1=O,1.05,13.56,58.25,8.28,-5.29,-3.72,-6.15,-3.41,,,2019,10.1002/adfm.201903970,"OPV-DB (Qiu, J., Zenodo, 2026, doi:10.5281/zenodo.20841543)"
PTB7-Th,ITIC-Th,CCCCC(CC)COC(=O)c1sc2c(-c3cc4c(-c5ccc(CC(CC)CCCC)s5)c5sc(C)cc5c(-c5ccc(CC(CC)CCCC)s5)c4s3)sc(C)c2c1F,CCCCCCc1cc(C2(c3ccc(CCCCCC)s3)c3cc4c(cc3-c3sc5cc(/C=C6\C(=O)c7ccccc7C6=C(C#N)C#N)sc5c32)C(c2ccc(CCCCCC)s2)(c2ccc(CCCCCC)s2)c2c-4sc3cc(/C=C4\C(=O)c5ccccc5C4=C(C#N)C#N)sc23)cs1,0.8,14.59,69.5,8.25,-5.2,-3.59,-5.66,-3.93,,,2019,10.1002/advs.201901773,"OPV-DB (Qiu, J., Zenodo, 2026, doi:10.5281/zenodo.20841543)"
PBDD-CH,ITIC,CCCCC(CC)Cc1ccc(-c2c3cc(-c4sc(-c5sc(-c6cc(C7CCCCC7)c(C)s6)c6c5C(=O)c5c(CC(CC)CCCC)sc(CC(CC)CCCC)c5C6=O)cc4C4CCCCC4)sc3c(-c3ccc(CC(CC)CCCC)s3)c3cc(C)sc23)s1,CCCCCCc1ccc(C2(c3ccc(CCCCCC)cc3)c3cc4c(cc3-c3sc5cc(/C=C6\C(=O)c7ccccc7C6=C(C#N)C#N)sc5c32)C(c2ccc(CCCCCC)cc2)(c2ccc(CCCCCC)cc2)c2c-4sc3cc(/C=C4\C(=O)c5ccccc5C4=C(C#N)C#N)sc23)cc1,0.95,13.64,60.2,8.21,-5.52,-3.67,-5.61,-4.02,,,2019,10.1039/c9tc02663k,"OPV-DB (Qiu, J., Zenodo, 2026, doi:10.5281/zenodo.20841543)"
PTB7-Th,ITVfIC,CCCCC(CC)COC(=O)c1sc2csc(-c3cc4c(-c5ccc(CC(CC)CCCC)s5)c5sccc5c(-c5ccc(CC(CC)CCCC)s5)c4s3)c2c1F,CCCCCCc1ccc(C2(c3ccc(CCCCCC)cc3)c3cc4c(cc3-c3sc5cc(/C=C/C=C6/C(=O)c7cc(F)ccc7C6=C(C#N)C#N)sc5c32)C(c2ccc(CCCCCC)cc2)(c2ccc(CCCCCC)cc2)c2c-4sc3cc(/C=C/C=C4/C(=O)c5cc(F)ccc5C4=C(C#N)C#N)sc23)cc1,0.742,17.54,63.11,8.21,-5.29,-3.72,-5.56,-4.01,,,2019,10.1039/c9ta00907h,"OPV-DB (Qiu, J., Zenodo, 2026, doi:10.5281/zenodo.20841543)"
dFT-HTAZ,PCBM,CCCCCCC(CCCC)CCc1c2cc(-c3sc(-c4ccc(-c5scc(F)c5F)c5nn(CC(CCCC)CCCCCC)nc45)c(F)c3F)sc2c(CCC(CCCC)CCCCCC)c2ccsc12,COC(=O)CCCC1(c2ccccc2)C23c4c5c6c7c8c9c(c%10c%11c2c2c%12c4c4c%13c5c5c7c7c8c8c%14c9c%10c9c%10c%11c2c2c%11c%12c4c4c%12c%13c5c5c7c7c8c8c%14c9c9c%10c2c2c%11c4c4c%12c5c7c5c8c9c2c45)C613,0.99,9.74,61.9,6.41,-5.78,-3.77,-6.1,-3.7,,,2019,10.1021/acs.macromol.9b01168,"OPV-DB (Qiu, J., Zenodo, 2026, doi:10.5281/zenodo.20841543)"
PBDT-TPD,P(NDI2HD-T),CCCCC(CC)Cc1ccc(-c2c3cc(-c4scc5c4C(=O)N(CC(CC)CCCC)C5=O)sc3c(-c3ccc(CC(CC)CCCC)s3)c3ccsc23)s1,CCCCCCCCC(CCCCCC)CN1C(=O)c2ccc3c4c(c(-c5cccs5)cc(c24)C1=O)C(=O)N(CC(CCCCCC)CCCCCCCC)C3=O,1.04,11.48,53.69,6.41,-5.84,-3.76,-5.64,-3.82,,,2019,10.1021/acsami.9b15936,"OPV-DB (Qiu, J., Zenodo, 2026, doi:10.5281/zenodo.20841543)"
T2-BTDF-(TE2),IT-4F,CCCCCCCCCCCCC(CCCCCCCCCC)COC(=O)c1cc(-c2cc(C(=O)OCC(CCCCCCCCCC)CCCCCCCCCCCC)c(-c3ccc(-c4c(F)c(F)c(C)c5nsnc45)s3)s2)sc1-c1ccc(C)s1,CCCCCCc1ccc(C2(c3ccc(CCCCCC)cc3)c3cc4c(cc3-c3sc5cc(/C=C6\C(=O)c7cc(F)c(F)cc7C6=C(C#N)C#N)sc5c32)C(c2ccc(CCCCCC)cc2)(c2ccc(CCCCCC)cc2)c2c-4sc3cc(/C=C4\C(=O)c5cc(F)c(F)cc5C4=C(C#N)C#N)sc23)cc1,0.8,6.7,68.0,3.61,-5.66,-3.6,-5.96,-4.42,,,2019,10.1021/acs.chemmater.9b03327,"OPV-DB (Qiu, J., Zenodo, 2026, doi:10.5281/zenodo.20841543)"
P3,IT-M,CCCCCCC(CCCC)CCc1c2cc(-c3ccc(-c4c(OCCOCCOCCOC)c(OCCOCCOCCOC)c(-c5ccc(C)s5)c5nn(CC(CCCC)CCCCCC)nc45)s3)sc2c(CCC(CCCC)CCCCCC)c2cc(C)sc12,CCCCCCc1ccc(C2(c3ccc(CCCCCC)cc3)c3cc4c(cc3-c3sc5cc(/C=C6\C(=O)c7ccc(C)cc7C6=C(C#N)C#N)sc5c32)C(c2ccc(CCCCCC)cc2)(c2ccc(CCCCCC)cc2)c2c-4sc3cc(/C=C4\C(=O)c5ccc(C)cc5C4=C(C#N)C#N)sc23)cc1,0.709,11.58,43.4,3.57,-5.28,-3.22,-5.58,-3.98,,,2019,10.1021/acsapm.9b00044,"OPV-DB (Qiu, J., Zenodo, 2026, doi:10.5281/zenodo.20841543)"
PTB7-Th,COi6-2Cl-δ,CCCCC(CC)COC(=O)c1sc2c(-c3cc4c(-c5ccc(CC(CC)CCCC)s5)c5sc(C)cc5c(-c5ccc(CC(CC)CCCC)s5)c4s3)sc(C)c2c1F,CCCCCCc1ccc(C2(c3ccc(CCCCCC)cc3)Oc3c(sc4c5c(sc34)-c3sc(/C=C4\C(=O)c6ccc(Cl)cc6C4=C(C#N)C#N)cc3C(c3ccc(CCCCCC)cc3)(c3ccc(CCCCCC)cc3)O5)-c3sc(/C=C4\C(=O)c5ccc(Cl)cc5C4=C(C#N)C#N)cc32)cc1,0.67,20.29,59.9,8.41,-5.27,-3.48,-5.46,-4.02,,,2019,10.1039/c9qm00327d,"OPV-DB (Qiu, J., Zenodo, 2026, doi:10.5281/zenodo.20841543)"
PBDTBPS-BDD,PC71BM,CCCCCCCCC(CCCCCC)CSc1ccc(-c2ccc(-c3c4cc(-c5ccc(-c6sc(-c7cccs7)c7c6C(=O)c6c(CC(CC)CCCC)sc(CC(CC)CCCC)c6C7=O)s5)sc4c(-c4ccc(-c5ccc(SCC(CCCCCC)CCCCCCCC)cc5)cc4)c4ccsc34)cc2)cc1,COC(=O)CCCC1(c2ccccc2)C23c4c5ccc6c7cc8c9c%10c(cc%11cc%12c%13c%14c(cc%15c%16ccc-5c2c%16c2c5c%16c%17c(c(c46)c7c9c%17c4c%10c%11c%13c4c%16c%14c%152)C513)C%12)C8,0.88,13.86,68.81,8.4,-5.3,-3.47,-5.9,-3.9,,,2019,10.1039/c9tc01082c,"OPV-DB (Qiu, J., Zenodo, 2026, doi:10.5281/zenodo.20841543)"
PBDT-TTz,N2200,CCCCC(CC)COc1c2cc(-c3sc(-c4nnc(-c5cc(CC(CC)CCCC)cs5)nn4)cc3CC(CC)CCCC)sc2c(OCC(CC)CCCC)c2ccsc12,CCCCCCCCCCC(CCCCCCCC)CN1C(=O)c2ccc3c4c(c(-c5ccc(-c6cccs6)s5)cc(c24)C1=O)C(=O)N(CC(CCCCCCCC)CCCCCCCCCC)C3=O,0.87,14.4,67.0,8.4,-5.42,-3.58,-5.71,-4.02,,,2019,10.1021/acs.chemmater.9b03570,"OPV-DB (Qiu, J., Zenodo, 2026, doi:10.5281/zenodo.20841543)"
PCE10,ITIC,CCCCC(CC)COC(=O)c1sc2c(-c3cc4c(-c5ccc(CC(CC)CCCC)s5)c5sccc5c(-c5ccc(CC(CC)CCCC)s5)c4s3)scc2c1F,CCCCCCc1ccc(C2(c3ccc(CCCCCC)cc3)c3cc4c(cc3-c3sc5cc(/C=C6\C(=O)c7ccccc7C6=C(C#N)C#N)sc5c32)C(c2ccc(CCCCCC)cc2)(c2ccc(CCCCCC)cc2)c2c-4sc3cc(/C=C4\C(=O)c5ccccc5C4=C(C#N)C#N)sc23)cc1,0.82,15.89,63.0,8.4,-5.85,-3.71,-6.06,-4.05,,,2019,10.1021/acsaem.9b01176,"OPV-DB (Qiu, J., Zenodo, 2026, doi:10.5281/zenodo.20841543)"
PTB7-Th,IEICO,CCCCC(CC)COC(=O)c1sc2csc(-c3cc4c(-c5ccc(CC(CC)CCCC)s5)c5sccc5c(-c5ccc(CC(CC)CCCC)s5)c4s3)c2c1F,CCCCCCc1ccc(C2(c3ccc(CCCCCC)cc3)c3cc4c(cc3-c3sc(-c5sc(/C=C6\C(=O)c7ccccc7C6=C(C#N)C#N)cc5OCC(CC)CCCC)cc32)C(c2ccc(CCCCCC)cc2)(c2ccc(CCCCCC)cc2)c2cc(-c3sc(/C=C5\C(=O)c6ccccc6C5=C(C#N)C#N)cc3OCC(CC)CCCC)sc2-4)cc1,0.81,15.4,66.0,8.4,-5.29,-3.72,-5.32,-3.95,,,2019,10.1039/c9ta00907h,"OPV-DB (Qiu, J., Zenodo, 2026, doi:10.5281/zenodo.20841543)"
PNT2Th2Se-DT,PC71BM,CCCCCCCCCCCCC(CCCCCCCCCC)Cc1csc(-c2cc3c(cc(-c4cc(CC(CCCCCCCCCC)CCCCCCCCCCCC)c(-c5ccc(-c6ccc[se]6)[se]5)s4)c4nsnc43)c3nsnc23)c1,COC(=O)CCCC1(c2ccccc2)C23c4c5ccc6c7cc8c9c%10c(cc%11cc%12c%13c%14c(cc%15c%16ccc-5c2c%16c2c5c%16c%17c(c(c46)c7c9c%17c4c%10c%11c%13c4c%16c%14c%152)C513)C%12)C8,0.66,19.09,66.17,8.33,-5.39,-3.83,-6.0,-3.9,,,2019,10.1021/acsami.9b00083,"OPV-DB (Qiu, J., Zenodo, 2026, doi:10.5281/zenodo.20841543)"
PTQ7,Y6,CCCCCCCCC(CCCCCC)COc1cnc2c(-c3cccs3)cccc2n1,CCCCCCCCCCCc1c(/C=C2\C(=O)c3cc(F)c(F)cc3C2=C(C#N)C#N)sc2c1sc1c3c4nsnc4c4c5sc6c(CCCCCCCCCCC)c(/C=C7\C(=O)c8cc(F)c(F)cc8C7=C(C#N)C#N)sc6c5n(CC(CC)CCCC)c4c3n(CC(CC)CCCC)c21,0.83,17.0,58.1,8.1,-5.38,-2.82,-5.66,-4.08,,,2019,10.1002/adma.201905480,"OPV-DB (Qiu, J., Zenodo, 2026, doi:10.5281/zenodo.20841543)"
PDCBT-F,ITIC-Th1,CCCCCCCCC(CCCCCC)COC(=O)c1csc(-c2cc(C(=O)OCC(CCCCCC)CCCCCCCC)c(-c3cc(F)c(-c4cccs4)s3)s2)c1,CCCCCCc1ccc(C2(c3ccc(CCCCCC)s3)c3cc4c(cc3-c3sc5cc(C=C6C(=O)c7cc(F)ccc7C6=C(C#N)C#N)sc5c32)C(c2ccc(CCCCCC)s2)(c2ccc(CCCCCC)s2)c2c-4sc3cc(C=C4C(=O)c5cc(F)ccc5C4=C(C#N)C#N)sc23)s1,0.95,13.96,60.1,8.06,-5.32,-2.98,-5.74,-4.01,,,2019,10.1021/acs.macromol.9b00793,"OPV-DB (Qiu, J., Zenodo, 2026, doi:10.5281/zenodo.20841543)"
PffBT4T-2OD,IDTBR,CCCCCCCCCCC(CCCCCCCC)Cc1csc(-c2c(F)c(F)c(-c3cc(CC(CCCCCCCC)CCCCCCCCCC)c(-c4ccc(-c5cccs5)s4)s3)c3nsnc23)c1,CCN1C(=O)/C(=C/c2ccc(-c3cc4c(s3)-c3cc5c(cc3C4(CC)CC)-c3sc(-c4ccc(/C=C6\SC(=S)N(CC)C6=O)c6nsnc46)cc3C5(CC)CC)c3nsnc23)SC1=S,1.06,12.6,61.0,8.0,-5.32,-3.7,-5.63,-3.8,,,2019,10.1002/aenm.201902430,"OPV-DB (Qiu, J., Zenodo, 2026, doi:10.5281/zenodo.20841543)"
PBDB-T,BTTPC-Br,CCCCC(CC)Cc1ccc(-c2c3cc(-c4ccc(-c5sc(-c6cccs6)c6c5C(=O)c5c(CC(CC)CCCC)sc(CC(CC)CCCC)c5C6=O)s4)sc3c(-c3ccc(CC(CC)CCCC)s3)c3ccsc23)s1,CCc1c(/C=C2\C(=O)c3cc4cc(Br)sc4cc3C2=C(C#N)C#N)sc2c1sc1c3c4nsnc4c4c5sc6c(CC)c(/C=C7\C(=O)c8cc9cc(Br)sc9cc8C7=C(C#N)C#N)sc6c5n(CC)c4c3n(CC)c21,0.86,24.71,71.0,15.22,-5.33,-3.48,-5.54,-3.88,,,2019,10.1039/c9ta11285e,"OPV-DB (Qiu, J., Zenodo, 2026, doi:10.5281/zenodo.20841543)"
PBDB-T-SF,Y6,CCCCC(CC)CSc1sc(-c2c3cc(-c4ccc(-c5sc(-c6ccc(C)s6)c6c5C(=O)c5c(CC(CC)CCCC)sc(CC(CC)CCCC)c5C6=O)s4)sc3c(-c3cc(F)c(SCC(CC)CCCC)s3)c3cc(C)sc23)cc1F,CCCCCCCCCCCc1c(/C=C2\C(=O)c3cc(F)c(F)cc3C2=C(C#N)C#N)sc2c1sc1c3c4nsnc4c4c5sc6c(CCCCCCCCCCC)c(/C=C7\C(=O)c8cc(F)c(F)cc8C7=C(C#N)C#N)sc6c5n(CC(CC)CCCC)c4c3n(CC(CC)CCCC)c21,0.864,24.68,71.2,15.18,-5.57,-3.67,-5.62,-4.11,,,2019,10.1039/c9mh00844f,"OPV-DB (Qiu, J., Zenodo, 2026, doi:10.5281/zenodo.20841543)"
PBDB-T-SF,Y6,CCCCC(CC)CSc1sc(-c2c3cc(-c4ccc(-c5sc(-c6cccs6)c6c5C(=O)c5c(CC(CC)CCCC)sc(CC(CC)CCCC)c5C6=O)s4)sc3c(-c3cc(F)c(SCC(CC)CCCC)s3)c3ccsc23)cc1F,CCCCCCCCCCCc1c(/C=C2\C(=O)c3cc(F)c(F)cc3C2=C(C#N)C#N)sc2c1sc1c3c4nsnc4c4c5sc6c(CCCCCCCCCCC)c(/C=C7\C(=O)c8cc(F)c(F)cc8C7=C(C#N)C#N)sc6c5n(CC(CC)CCCC)c4c3n(CC(CC)CCCC)c21,0.862,24.68,71.19,15.15,-5.41,-3.62,-5.65,-4.09,,,2019,10.1039/c9ta13293g,"OPV-DB (Qiu, J., Zenodo, 2026, doi:10.5281/zenodo.20841543)"
PCT-EHp,Y6,CCCCCCCCN1C(=O)c2c(c(-c3ccc(-c4cc5c(-c6cc(Cl)c(CC(CC)CCCC)s6)c6sc(C)cc6c(-c6cc(Cl)c(CC(CC)CCCC)s6)c5s4)s3)c3nn(CCC(CC)CCCC)nc3c2-c2ccc(C)s2)C1=O,CCCCCCCCCCCc1c(/C=C2\C(=O)c3cc(F)c(F)cc3C2=C(C#N)C#N)sc2c1sc1c3c4nsnc4c4c5sc6c(CCCCCCCCCCC)c(/C=C7\C(=O)c8cc(F)c(F)cc8C7=C(C#N)C#N)sc6c5n(CC(CC)CCCC)c4c3n(CC(CC)CCCC)c21,0.79,25.7,72.7,15.06,-5.46,-3.13,-5.68,-4.06,,,2019,10.1021/acsenergylett.9b01447,"OPV-DB (Qiu, J., Zenodo, 2026, doi:10.5281/zenodo.20841543)"
PTzTIBDTT-S,PC71BM,CCCCCCCCCCCCc1cc(-c2cc3c(-c4ccc(SCC(CC)CCCC)s4)c4sccc4c(-c4ccc(SCC(CC)CCCC)s4)c3s2)sc1-c1cc2c(=O)n(CC(CCCCCC)CCCCCCCC)c(=O)c3nc(-c4sccc4CCCCCCCCCCCC)sc3c2s1,COC(=O)CCCC1(c2ccccc2)C23c4c5ccc6c7cc8c9c%10c(cc%11cc%12c%13c%14c(cc%15c%16ccc-5c2c%16c2c5c%16c%17c(c(c46)c7c9c%17c4c%10c%11c%13c4c%16c%14c%152)C513)C%12)C8,0.81,9.98,45.87,3.69,-5.69,-3.78,-5.9,-3.9,,,2019,10.1039/c9tc03301g,"OPV-DB (Qiu, J., Zenodo, 2026, doi:10.5281/zenodo.20841543)"
PCE10,BTDT2R,CCCCC(CC)COC(=O)c1sc2c(-c3cc4c(-c5ccc(CC(CC)CCCC)s5)c5sccc5c(-c5ccc(CC(CC)CCCC)s5)c4s3)scc2c1F,CCCCCCOc1c(OCCCCCC)c(-c2ccc(/C=C3\SC(=S)N(CC)C3=O)s2)c2nsnc2c1-c1ccc(/C=C2\SC(=S)N(CC)C2=O)s1,1.06,13.52,57.0,8.19,-5.34,-3.74,-5.61,-3.8,,,2019,10.1021/acsami.9b09256,"OPV-DB (Qiu, J., Zenodo, 2026, doi:10.5281/zenodo.20841543)"
TP,ITIC,CCCCCCCCCCC(CCCCCCCC)CN1C(=O)c2c(c(-c3cc4sc(-c5cc6c(-c7ccc(CC(CC)CCCC)s7)c7sc(-c8sc(C)c9c(F)c(C(=O)OCC(CC)CCCC)sc89)cc7c(-c7ccc(CC(CC)CCCC)s7)c6s5)cc4s3)n(CCCCCCCC)c2-c2cc3sc(-c4cc5c(-c6ccc(CC(CC)CCCC)s6)c6sc(C)cc6c(-c6ccc(CC(CC)CCCC)s6)c5s4)cc3s2)C1=O,CCCCCCc1ccc(C2(c3ccc(CCCCCC)cc3)c3cc4c(cc3-c3sc5cc(/C=C6\C(=O)c7ccccc7C6=C(C#N)C#N)sc5c32)C(c2ccc(CCCCCC)cc2)(c2ccc(CCCCCC)cc2)c2c-4sc3cc(/C=C4\C(=O)c5ccccc5C4=C(C#N)C#N)sc23)cc1,0.89,15.31,60.0,8.18,-5.31,-3.66,-5.48,-3.83,,,2019,10.1021/acsaem.9b00520,"OPV-DB (Qiu, J., Zenodo, 2026, doi:10.5281/zenodo.20841543)"
PBDT-PhI,IT-4F,CCCCC(CC)Cc1ccc(-c2c3cc(-c4ccc(-c5ccc(-c6cccs6)c6c5C(=O)N(CC(CC)CCCC)C6=O)s4)sc3c(-c3ccc(CC(CC)CCCC)s3)c3ccsc23)s1,CCCCCCc1ccc(C2(c3ccc(CCCCCC)cc3)c3cc4c(cc3-c3sc5cc(/C=C6\C(=O)c7cc(F)c(F)cc7C6=C(C#N)C#N)sc5c32)C(c2ccc(CCCCCC)cc2)(c2ccc(CCCCCC)cc2)c2c-4sc3cc(/C=C4\C(=O)c5cc(F)c(F)cc5C4=C(C#N)C#N)sc23)cc1,0.86,15.98,59.69,8.18,-5.5,-2.74,-5.66,-4.14,,,2019,10.1039/c9tc01932d,"OPV-DB (Qiu, J., Zenodo, 2026, doi:10.5281/zenodo.20841543)"
PBDB-Ph,ITCPTC,CCCCCCCCC(CCCCCC)CSc1ccc(-c2c3cc(-c4ccc(-c5sc(-c6cccs6)c6c5C(=O)c5c(CC(CC)CCCC)sc(CC(CC)CCCC)c5C6=O)s4)sc3c(-c3ccc(SCC(CCCCCC)CCCCCCCC)cc3)c3ccsc23)cc1,CCCCCCc1ccc(C2(c3ccc(CCCCCC)cc3)c3cc4c(cc3-c3sc5cc(/C=C6\C(=O)c7cscc7C6=C(C#N)C#N)sc5c32)C(c2ccc(CCCCCC)cc2)(c2ccc(CCCCCC)cc2)c2c-4sc3cc(/C=C4\C(=O)c5cscc5C4=C(C#N)C#N)sc23)cc1,0.92,11.8,66.63,8.17,-5.42,-3.58,-5.62,-3.96,,,2019,10.1021/acsami.9b23499,"OPV-DB (Qiu, J., Zenodo, 2026, doi:10.5281/zenodo.20841543)"
J76,PC71BM,CCCCCCCCC(CCCCCC)Cn1nc2c(-c3ccc[se]3)c(F)c(F)c(-c3ccc(-c4cc5c(-c6ccc([Si](CCC)(CCC)CCC)s6)c6sccc6c(-c6ccc([Si](CCC)(CCC)CCC)s6)c5s4)[se]3)c2n1,COC(=O)CCCC1(c2ccccc2)C23c4c5ccc6c7cc8c9c%10c(cc%11cc%12c%13c%14c(cc%15c%16ccc-5c2c%16c2c5c%16c%17c(c(c46)c7c9c%17c4c%10c%11c%13c4c%16c%14c%152)C513)C%12)C8,0.9,12.74,73.04,8.14,-5.41,-3.66,-5.9,-3.9,,,2019,10.1021/acs.macromol.9b00484,"OPV-DB (Qiu, J., Zenodo, 2026, doi:10.5281/zenodo.20841543)"
PDCBT,ITIC-Th1,CCCCCCCCC(CCCCCC)COC(=O)c1csc(-c2cc(C(=O)OCC(CCCCCC)CCCCCCCC)c(-c3ccc(-c4cccs4)s3)s2)c1,CCCCCCc1ccc(C2(c3ccc(CCCCCC)s3)c3cc4c(cc3-c3sc5cc(C=C6C(=O)c7cc(F)ccc7C6=C(C#N)C#N)sc5c32)C(c2ccc(CCCCCC)s2)(c2ccc(CCCCCC)s2)c2c-4sc3cc(C=C4C(=O)c5cc(F)ccc5C4=C(C#N)C#N)sc23)s1,0.89,16.6,55.2,8.14,-5.31,-3.0,-5.74,-4.01,,,2019,10.1021/acs.macromol.9b00793,"OPV-DB (Qiu, J., Zenodo, 2026, doi:10.5281/zenodo.20841543)"
PBDB-T,IDT-TiFIC,CCCCC(CC)Cc1ccc(-c2c3cc(-c4ccc(-c5sc(-c6cccs6)c6c5C(=O)c5c(CC(CC)CCCC)sc(CC(CC)CCCC)c5C6=O)s4)sc3c(-c3ccc(CC(CC)CCCC)s3)c3ccsc23)s1,CCCCCCc1ccc(C2(c3ccc(CCCCCC)cc3)c3cc4c(cc3-c3sc(-c5sc(/C=C6\C(=O)c7cc(F)c(F)cc7C6=C(C#N)C#N)cc5-c5ccc(CCCCCC)s5)cc32)C(c2ccc(CCCCCC)cc2)(c2ccc(CCCCCC)cc2)c2cc(-c3sc(/C=C5\C(=O)c6cc(F)c(F)cc6C5=C(C#N)C#N)cc3-c3ccc(CCCCCC)s3)sc2-4)cc1,0.88,16.05,59.0,8.13,-5.33,-2.92,-5.57,-4.05,,,2019,10.1021/acsami.9b02964,"OPV-DB (Qiu, J., Zenodo, 2026, doi:10.5281/zenodo.20841543)"
PNT2Se2Th-DT,PC71BM,CCCCCCCCCCCCC(CCCCCCCCCC)Cc1c[se]c(-c2cc3c(cc(-c4cc(CC(CCCCCCCCCC)CCCCCCCCCCCC)c(-c5ccc(-c6cccs6)s5)[se]4)c4nsnc43)c3nsnc23)c1,COC(=O)CCCC1(c2ccccc2)C23c4c5ccc6c7cc8c9c%10c(cc%11cc%12c%13c%14c(cc%15c%16ccc-5c2c%16c2c5c%16c%17c(c(c46)c7c9c%17c4c%10c%11c%13c4c%16c%14c%152)C513)C%12)C8,0.67,17.61,69.14,8.11,-5.33,-3.84,-6.0,-3.9,,,2019,10.1021/acsami.9b00083,"OPV-DB (Qiu, J., Zenodo, 2026, doi:10.5281/zenodo.20841543)"
PBDB-TF,IT-4F,CCCCC(CC)Cc1sc(-c2c3cc(-c4ccc(-c5sc(-c6cccs6)c6c5C(=O)c5c(CC(CC)CCCC)sc(CC(CC)CCCC)c5C6=O)s4)sc3c(-c3cc(F)c(CC(CC)CCCC)s3)c3ccsc23)cc1F,CCCCCCc1ccc(C2(c3ccc(CCCCCC)cc3)c3cc4c(cc3-c3sc5cc(/C=C6\C(=O)c7cc(F)c(F)cc7C6=C(C#N)C#N)sc5c32)C(c2ccc(CCCCCC)cc2)(c2ccc(CCCCCC)cc2)c2c-4sc3cc(/C=C4\C(=O)c5cc(F)c(F)cc5C4=C(C#N)C#N)sc23)cc1,0.83,25.2,68.5,14.8,-5.5,-3.5,-5.56,-4.11,,,2019,10.1002/adma.201904215,"OPV-DB (Qiu, J., Zenodo, 2026, doi:10.5281/zenodo.20841543)"
PBDFF-FBz,m-ITIC,CCCCCCCCC(CCCCCC)Cn1nc2c(-c3ccco3)c(F)c(F)c(-c3ccc(-c4cc5c(-c6ccc(CC(CC)CCCC)o6)c6occc6c(-c6ccc(CC(CC)CCCC)o6)c5o4)o3)c2n1,CCCCCCc1cccc(C2(c3cccc(CCCCCC)c3)c3cc4c(cc3-c3sc5cc(C=C6C(=O)c7ccccc7C6=C(C#N)C#N)sc5c32)C(c2cccc(CCCCCC)c2)(c2cccc(CCCCCC)c2)c2c-4sc3cc(C=C4C(=O)c5ccccc5C4=C(C#N)C#N)sc23)c1,0.829,14.43,69.42,8.79,-5.46,-3.32,-5.527,-3.854,,,2019,10.1002/marc.201900227,"OPV-DB (Qiu, J., Zenodo, 2026, doi:10.5281/zenodo.20841543)"
PBDB-T,BN-2fT,CCCCC(CC)Cc1ccc(-c2c3cc(-c4ccc(-c5sc(-c6cccs6)c6c5C(=O)c5c(CC(CC)CCCC)sc(CC(CC)CCCC)c5C6=O)s4)sc3c(-c3ccc(CC(CC)CCCC)s3)c3ccsc23)s1,CCCCCCCCCCCCc1csc(-c2cnc(-c3sc(-c4scc(F)c4F)c(CCCCCCCCCCCC)c3B(c3ccccc3)c3ccccc3)cn2)c1B(c1ccccc1)c1ccccc1,0.926,13.012,69.8,8.776,-5.33,-3.48,-5.71,-3.77,,,2019,10.1002/adma.201904585,"OPV-DB (Qiu, J., Zenodo, 2026, doi:10.5281/zenodo.20841543)"
TP,IEICO-4F,CCCCCCCCCCC(CCCCCCCC)CN1C(=O)c2c(c(-c3cc4sc(-c5cc6c(-c7ccc(CC(CC)CCCC)s7)c7sc(-c8sc(C)c9c(F)c(C(=O)OCC(CC)CCCC)sc89)cc7c(-c7ccc(CC(CC)CCCC)s7)c6s5)cc4s3)n(CCCCCCCC)c2-c2cc3sc(-c4cc5c(-c6ccc(CC(CC)CCCC)s6)c6sc(C)cc6c(-c6ccc(CC(CC)CCCC)s6)c5s4)cc3s2)C1=O,CCCCCCc1ccc(C2(c3ccc(CCCCCC)cc3)c3cc4c(cc3-c3sc(-c5sc(/C=C6\C(=O)c7cc(F)c(F)cc7C6=C(C#N)C#N)cc5OCC(CC)CCCC)cc32)C(c2ccc(CCCCCC)cc2)(c2ccc(CCCCCC)cc2)c2cc(-c3sc(/C=C5\C(=O)c6cc(F)c(F)cc6C5=C(C#N)C#N)cc3OCC(CC)CCCC)sc2-4)cc1,0.74,21.44,55.0,8.73,-5.31,-3.66,-5.44,-4.19,,,2019,10.1021/acsaem.9b00520,"OPV-DB (Qiu, J., Zenodo, 2026, doi:10.5281/zenodo.20841543)"
PTB7-Th,ITIC,CCCCC(CC)COC(=O)c1sc2c(-c3cc4c(-c5ccc(CC(CC)CCCC)s5)c5sc(C)cc5c(-c5ccc(CC(CC)CCCC)s5)c4s3)sc(C)c2c1F,CCCCCCc1ccc(C2(c3ccc(CCCCCC)cc3)c3cc4c(cc3-c3sc5cc(/C=C6\C(=O)c7ccccc7C6=C(C#N)C#N)sc5c32)C(c2ccc(CCCCCC)cc2)(c2ccc(CCCCCC)cc2)c2c-4sc3cc(/C=C4\C(=O)c5ccccc5C4=C(C#N)C#N)sc23)cc1,0.81,15.93,67.0,8.73,-5.22,-3.64,-5.6,-4.0,,,2019,10.1021/acsami.9b03298,"OPV-DB (Qiu, J., Zenodo, 2026, doi:10.5281/zenodo.20841543)"
PBDT-TPD,ITIC-4F,CCCCC(CC)Cc1ccc(-c2c3cc(-c4scc5c4C(=O)N(CC(CC)CCCC)C5=O)sc3c(-c3ccc(CC(CC)CCCC)s3)c3ccsc23)s1,CCCCCCc1ccc(C2(c3ccc(CCCCCC)cc3)c3cc4c(cc3-c3sc5cc(/C=C6/C(=O)c7cc(F)c(F)cc7C6=C(C#N)C#N)sc5c32)C(c2ccc(CCCCCC)cc2)(c2ccc(CCCCCC)cc2)c2c-4sc3cc(/C=C4/C(=O)c5cc(F)c(F)cc5C4=C(C#N)C#N)sc23)cc1,0.77,18.17,62.15,8.7,-5.7,-3.7,-5.82,-4.24,,,2019,10.1002/cjoc.201900554,"OPV-DB (Qiu, J., Zenodo, 2026, doi:10.5281/zenodo.20841543)"
PCE-10,O-IDTBR,CCCCC(CC)COC(=O)c1sc2c(-c3cc4c(-c5ccc(CC(CC)CCCC)s5)c5sccc5c(-c5ccc(CC(CC)CCCC)s5)c4s3)scc2c1F,CCCCCCCCC1(CCCCCCCC)c2cc3c(cc2-c2sc(-c4ccc(/C=C5\SC(=S)N(CC)C5=O)c5nsnc45)cc21)C(CCCCCCCC)(CCCCCCCC)c1cc(-c2ccc(/C=C4\SC(=S)N(CC)C4=O)c4nsnc24)sc1-3,1.02,14.2,56.0,8.7,-5.21,-3.6,-5.52,-3.89,,,2019,10.1002/aenm.201903800,"OPV-DB (Qiu, J., Zenodo, 2026, doi:10.5281/zenodo.20841543)"
DR3TBDTT,IDIC,CCc1ccc(-c2c3cc(-c4cc(CC)c(-c5ccc(-c6sc(/C=C7/SC(=S)N(CC)C7=O)cc6CC)s5)s4)sc3c(-c3ccc(CC)s3)c3cc(-c4cc(CC)c(-c5ccc(-c6sc(/C=C7/SC(=S)N(CC)C7=O)cc6CC)s5)s4)sc23)s1,CCCCCCC1(CCCCCC)c2cc3c(cc2-c2sc(/C=C4\C(=O)c5ccccc5C4=C(C#N)C#N)cc21)C(CCCCCC)(CCCCCC)c1cc(/C=C2\C(=O)c4ccccc4C2=C(C#N)C#N)sc1-3,0.87,15.2,64.0,8.7,-5.02,-3.27,-5.69,-3.91,,,2019,10.1002/solr.201900528,"OPV-DB (Qiu, J., Zenodo, 2026, doi:10.5281/zenodo.20841543)"
PTB7-Th,PTTTbPDI,CCCCC(CC)COC(=O)c1sc2csc(-c3cc4c(-c5ccc(CC(CC)CCCC)s5)c5sccc5c(-c5ccc(CC(CC)CCCC)s5)c4s3)c2c1F,CCCCCC(CCCCC)N1C(=O)c2ccc3c4ccc5c6c(cc(-c7cc8c9c(cc(-c%10ccc(-c%11ccc(-c%12cccs%12)s%11)s%10)c%10c%11ccc%12c%13c(ccc(c7c9%10)c%13%11)C(=O)N(C(CCCCC)CCCCC)C%12=O)C(=O)N(C(CCCCC)CCCCC)C8=O)c(c7ccc(c2c37)C1=O)c64)C(=O)N(C(CCCCC)CCCCC)C5=O,0.73,8.6,52.0,3.39,-5.29,-3.72,-5.68,-4.23,,,2019,10.1016/j.solmat.2019.03.044,"OPV-DB (Qiu, J., Zenodo, 2026, doi:10.5281/zenodo.20841543)"
PTPTI-T-BDD,PC71BM,CCCCCCCCCCC(CCCCCCCC)Cn1c(=O)c2cc3c(cc2c2sccc21)c(=O)n(CC(CCCCCCCC)CCCCCCCCCC)c1cc(-c2ccc(-c4sc(-c5cccs5)c5c4C(=O)c4c(CC(CC)CCCC)sc(CC(CC)CCCC)c4C5=O)s2)sc31,COC(=O)CCCC1(c2ccccc2)C23c4c5ccc6c7cc8c9c%10c(cc%11cc%12c%13c%14c(cc%15c%16ccc-5c2c%16c2c5c%16c%17c(c(c46)c7c9c%17c4c%10c%11c%13c4c%16c%14c%152)C513)C%12)C8,0.88,9.35,42.5,3.38,-5.55,-3.85,-6.1,-4.2,,,2019,10.1016/j.polymer.2019.121850,"OPV-DB (Qiu, J., Zenodo, 2026, doi:10.5281/zenodo.20841543)"
PBDB-T,IEICO,CCCCC(CC)Cc1ccc(-c2c3cc(-c4ccc(-c5sc(-c6cccs6)c6c5C(=O)c5c(CC(CC)CCCC)sc(CC(CC)CCCC)c5C6=O)s4)sc3c(-c3ccc(CC(CC)CCCC)s3)c3ccsc23)s1,CCCCCCc1ccc(C2(c3ccc(CCCCCC)cc3)c3cc4c(cc3-c3sc(-c5sc(/C=C6/C(=O)c7ccccc7C6=C(C#N)C#N)cc5OCC(CC)CCCC)cc32)C(c2ccc(CCCCCC)cc2)(c2ccc(CCCCCC)cc2)c2cc(-c3sc(/C=C5/C(=O)c6ccccc6C5=C(C#N)C#N)cc3OCC(CC)CCCC)sc2-4)cc1,0.894,7.16,52.8,3.38,-5.26,-3.16,-5.31,-3.91,,,2019,10.1021/acsami.9b03499,"OPV-DB (Qiu, J., Zenodo, 2026, doi:10.5281/zenodo.20841543)"
PBDB-TF,8d,CCCCC(CC)Cc1sc(-c2c3cc(-c4ccc(-c5sc(-c6cccs6)c6c5C(=O)c5c(CC(CC)CCCC)sc(CC(CC)CCCC)c5C6=O)s4)sc3c(-c3cc(F)c(CC(CC)CCCC)s3)c3ccsc23)cc1F,O=C(c(c1cc23)cc2c4nc5n6[B-]7(F)[n+]4c3nc(c(cc8c(n9C(CCCCC)CCCCC)=O)c%10cc8c9=O)n7c%10nc6c%11cc(C(N(C%12=O)C(CCCCC)CCCCC)=O)c%12cc5%11)N(C1=O)C(CCCCC)CCCCC,0.96,7.44,47.1,3.37,-5.41,-3.74,-5.86,-3.94,,,2019,10.1021/acs.orglett.9b01130,"OPV-DB (Qiu, J., Zenodo, 2026, doi:10.5281/zenodo.20841543)"
PBDT-TPD-8,PNDI-T-5,C=CCCCCCCCCCN1C(=O)c2c(-c3cc4c(-c5ccc(CC(CC)CCCC)s5)c5sccc5c(-c5ccc(CC(CC)CCCC)s5)c4s3)sc(-c3cc4c(-c5ccc(CC(CC)CCCC)s5)c5sc(-c6sc(-c7sc(-c8cc(CCCCCC)cs8)c8c7C(=O)N(CCCCCCCC)C8=O)cc6CCCCCC)cc5c(-c5ccc(CC(CC)CCCC)s5)c4s3)c2C1=O,C=CCCCCCCCCCN1C(=O)c2ccc3c4c(c(-c5ccc(-c6cc7c8c(c(-c9cccs9)cc9c8c6C(=O)N(CC(CCCCCC)CCCCCCCC)C9=O)C(=O)N(CC(CCCCCC)CCCCCCCC)C7=O)s5)cc(c24)C1=O)C(=O)N(CCCCCCCCCC=C)C3=O,0.81,7.6,54.3,3.34,-5.31,-3.47,-5.72,-3.89,,,2019,10.1016/j.solmat.2019.109982,"OPV-DB (Qiu, J., Zenodo, 2026, doi:10.5281/zenodo.20841543)"
P3HT,IDFBR,CCCCCCc1cc(C)sc1C,CCCCC(CC)CC1(CC(CC)CCCC)c2cc(-c3ccc(/C=C4\SC(=S)N(CC)C4=O)c4nsnc34)ccc2-c2cc3c(cc21)-c1ccc(-c2ccc(/C=C4\SC(=S)N(CC)C4=O)c4nsnc24)cc1C3(CC(CC)CCCC)CC(CC)CCCC,0.74,7.7,57.7,3.3,-5.1,-3.2,-5.45,-3.88,,,2019,10.1039/c9ta90222h,"OPV-DB (Qiu, J., Zenodo, 2026, doi:10.5281/zenodo.20841543)"
