Repository: AsadKhanJBNU/osc_predictor

# OSC Donor–Acceptor Property Predictor

Predicts **nine** electronic and photovoltaic properties of organic solar cell
donor–acceptor pairs **directly from SMILES** — no DFT and no device measurements
as inputs.

**Try it live:** https://huggingface.co/spaces/AsadWazir/osc_predictor

## About

Selected models from the combined SMILES-only pipeline:

| Property | Description | Selected model | Test *R*² |
|---|---|---|---|
| V_OC | Open-circuit voltage | ElasticNet | 45.8% |
| J_SC | Short-circuit current | ElasticNet | 69.5% |
| PCE | Power conversion efficiency | Ridge | 61.2% |
| HOMO_D | Donor HOMO | k-NN | 18.5% |
| LUMO_D | Donor LUMO | Extra Trees | 39.1% |

File: Dataset/Combined_Dataset.csv (part 3 of 28)
DonorName,AcceptorName,DonorSMILES,AcceptorSMILES,V_OC,J_SC,PCE,FF_percent,HOMO_D,LUMO_D,HOMO_A,LUMO_A,Lambda+,Lambda-,PubYear,DOI,source,orbital_label_type,split
PBDB-T,X-PCIC,CCCCC(CC)Cc1ccc(-c2c3cc(-c4ccc(-c5sc(-c6cccs6)c6c5C(=O)c5c(CC(CC)CCCC)sc(CC(CC)CCCC)c5C6=O)s4)sc3c(-c3ccc(CC(CC)CCCC)s3)c3ccsc23)s1,CCCCCCc1nc2c(-c3cc4c(s3)C3SC(/C=C5\C(=O)c6cc(F)c(F)cc6C5C(C#N)C#N)=CC3C4(CC(CC)CCCC)CC(CC)CCCC)c3sc(CCCCCC)nc3c(-c3cc4c(s3)-c3sc(/C=C5\C(=O)C6CC(F)C(F)=CC6C5=C(C#N)C#N)cc3C4(CC(CC)CCCC)CC(CC)CCCC)c2s1,0.84,21.8,11.5,62.51,-5.33,-3.48,-5.37,-3.79,,,2022.0,10.1002/chem.202201675,opvdb_experimental,electrochemical,training
PTB7-Th,O-IDTBR,CCCCC(CC)COC(=O)c1sc2csc(-c3cc4c(-c5ccc(CC(CC)CCCC)s5)c5sccc5c(-c5ccc(CC(CC)CCCC)s5)c4s3)c2c1F,CCCCCCCCC1(CCCCCCCC)c2cc3c(cc2-c2sc(-c4ccc(/C=C5\SC(=S)N(CC)C5=O)c5nsnc45)cc21)C(CCCCCCCC)(CCCCCCCC)c1cc(-c2ccc(/C=C4\SC(=S)N(CC)C4=O)c4nsnc24)sc1-3,1.03,17.18,11.3,63.84,-5.25,-3.64,-5.45,-3.9,,,2022.0,10.1021/acsaem.2c02282,opvdb_experimental,electrochemical,training
PTQ10,ITIC-4F,CCCCCCCCC(CCCCCC)COc1cnc2c(-c3cccs3)c(F)c(F)cc2n1,CCCCCCc1ccc(C2(c3ccc(CCCCCC)cc3)c3cc4c(cc3-c3sc5cc(/C=C6/C(=O)c7cc(F)c(F)cc7C6=C(C#N)C#N)sc5c32)C(c2ccc(CCCCCC)cc2)(c2ccc(CCCCCC)cc2)c2c-4sc3cc(/C=C4/C(=O)c5cc(F)c(F)cc5C4=C(C#N)C#N)sc23)cc1,0.95,19.81,11.25,61.0,-5.54,-2.92,-5.82,-4.24,,,2022.0,10.1002/solr.202200815,opvdb_experimental,electrochemical,training
PTB7-Th,IUIC,CCCCC(CC)COC(=O)c1sc2csc(-c3cc4c(-c5ccc(CC(CC)CCCC)s5)c5sccc5c(-c5ccc(CC(CC)CCCC)s5)c4s3)c2c1F,CCc1ccc(C2(c3ccc(CC)cc3)c3cc4c(cc3-c3sc5c6c(sc5c32)-c2sc(/C=C3\C(=O)c5cc(F)c(F)cc5C3=C(C#N)C#N)cc2C6(c2ccc(CC)cc2)c2ccc(CC)cc2)C(c2ccc(CC)cc2)(c2ccc(CC)cc2)c2c-4sc3c4c(sc23)-c2sc(/C=C3\C(=O)c5cc(F)c(F)cc5C3=C(C#N)C#N)cc2C4(c2ccc(CC)cc2)c2ccc(CC)cc2)cc1,0.796,21.74,11.2,64.9,-5.21,-3.6,-5.45,-3.87,,,2022.0,10.1002/cjoc.202200027,opvdb_experimental,electrochemical,training
PTB7-Th,IEIC2,CCCCC(CC)COC(=O)c1sc2csc(-c3cc4c(-c5ccc(CC(CC)CCCC)s5)c5sccc5c(-c5ccc(CC(CC)CCCC)s5)c4s3)c2c1F,CCCCCCc1ccc(C2(c3ccc(CCCCCC)cc3)c3cc4c(cc3-c3sc(-c5sc(/C=C6\C(=O)c7ccccc7C6=C(C#N)C#N)cc5CCCC)cc32)C(c2ccc(CCCCCC)cc2)(c2ccc(CCCCCC)cc2)c2cc(-c3sc(/C=C5\C(=O)c6ccccc6C5=C(C#N)C#N)cc3CCCC)sc2-4)cc1,0.91,11.1,5.4,50.0,-5.21,-3.6,-5.45,-3.87,,,2022.0,10.1002/cjoc.202200027,opvdb_experimental,electrochemical,training
PBDB-T,PNIT,CCCCC(CC)Cc1ccc(-c2c3cc(-c4ccc(-c5sc(-c6cccs6)c6c5C(=O)c5c(CC(CC)CCCC)sc(CC(CC)CCCC)c5C6=O)s4)sc3c(-c3ccc(CC(CC)CCCC)s3)c3ccsc23)s1,CCCCCCCCCCCCC(CCCCCCCCCC)CN1C(=O)c2ccc3c4c(c(-c5ccc(-c6ccc7c(c6)N(CC(CCCCCC)CCCCCCCC)C(=O)/C7=C6/C(=O)N(CC(CCCCCC)CCCCCCCC)c7cc(-c8cccs8)ccc76)s5)cc(c24)C1=O)C(=O)N(CC(CCCCCCCCCC)CCCCCCCCCCCC)C3=O,0.866,10.36,5.32,57.7,-5.33,-3.53,-5.94,-3.99,,,2022.0,10.1021/acs.chemmater.2c00065,opvdb_experimental,electrochemical,training
PBDTTTC-T,PPDIDTT,CCCCC(CC)CC(=O)c1cc2c(-c3cc4c(-c5ccc(CC(CC)CCCC)s5)c5sccc5c(-c5ccc(CC(CC)CCCC)s5)c4s3)scc2s1,CCCCCCCCCCCCC(CCCCCCCCCC)CN1C(=O)c2ccc3c4ccc5c6c(cc(-c7cc8sc9ccsc9c8s7)c(c7ccc(c2c37)C1=O)c64)C(=O)N(CC(CCCCCCCCCC)CCCCCCCCCCCC)C5=O,0.765,9.77,4.63,60.9,-5.13,-3.27,-5.7,-3.8,,,2022.0,10.1002/cjoc.202200027,opvdb_experimental,electrochemical,training
PBDB-T,PNDI2T,CCCCC(CC)Cc1ccc(-c2c3cc(-c4ccc(-c5sc(-c6cccs6)c6c5C(=O)c5c(CC(CC)CCCC)sc(CC(CC)CCCC)c5C6=O)s4)sc3c(-c3ccc(CC(CC)CCCC)s3)c3ccsc23)s1,CCCCCCC(CCCCCC)CCN1C(=O)c2ccc3c4c(c(-c5cccs5)cc(c24)C1=O)C(=O)N(CCC(CCCCCC)CCCCCC)C3=O,0.899,8.87,4.53,56.78,-5.33,-3.48,-5.59,-3.82,,,2022.0,10.1039/d2nr00437b,opvdb_experimental,electrochemical,training
PTB7-Th,asy-PNDI1FTVT,CCCCC(CC)COC(=O)c1sc2csc(-c3cc4c(-c5ccc(CC(CC)CCCC)s5)c5sccc5c(-c5ccc(CC(CC)CCCC)s5)c4s3)c2c1F,CCCCCCCCCCC(CCCCCCCC)CN1C(=O)c2ccc3c4c(c(-c5ccc(/C=C/c6sccc6F)s5)cc(c24)C1=O)C(=O)N(CC(CCCCCCCC)CCCCCCCCCC)C3=O,0.74,11.5,4.6,54.0,-5.29,-3.72,-5.75,-3.91,,,2022.0,10.1039/d2py01219g,opvdb_experimental,electrochemical,training
PBDB-T,PYTT-3,CCCCC(CC)Cc1ccc(-c2c3cc(-c4ccc(-c5sc(-c6cccs6)c6c5C(=O)c5c(CC(CC)CCCC)sc(CC(CC)CCCC)c5C6=O)s4)sc3c(-c3ccc(CC(CC)CCCC)s3)c3ccsc23)s1,CCCCCCCCCCCc1c(/C=C2/C(=O)c3cscc3C2=C(C#N)C#N)sc2c1sc1c3c4nsnc4c4c5sc6c(CCCCCCCCCCC)c(/C=C7/C(=O)c8c(csc8-c8cccs8)C7=C(C#N)C#N)sc6c5n(CC(CCCCCCCC)CCCCCCCCCC)c4c3n(CC(CCCCCCCC)CCCCCCCCCC)c21,0.82,21.99,12.41,68.5,-5.33,-3.48,-5.76,-3.88,,,2022.0,10.1016/j.enrev.2022.100008,opvdb_experimental,electrochemical,training
PBDTTS-2FClQx,Y6,CCCCC(CC)COc1cc(-c2nc3c(-c4cccs4)ccc(-c4ccc(-c5cc6c(-c7ccc(SCC(CC)CCCC)s7)c7sccc7c(-c7ccc(SCC(CC)CCCC)s7)c6s5)s4)c3nc2-c2cc(F)c(F)c(OCC(CC)CCCC)c2)ccc1Cl,CCCCCCCCCCCc1c(/C=C2\C(=O)c3cc(F)c(F)cc3C2=C(C#N)C#N)sc2c1sc1c3c4nsnc4c4c5sc6c(CCCCCCCCCCC)c(/C=C7\C(=O)c8cc(F)c(F)cc8C7=C(C#N)C#N)sc6c5n(CC(CC)CCCC)c4c3n(CC(CC)CCCC)c21,0.85,22.54,12.41,64.68,-5.47,-3.81,-5.65,-4.09,,,2022.0,10.1039/d2py01122k,opvdb_experimental,electrochemical,training
P2F-EHp,ITIC-4F,CCc1c(F)cc(-c2c3cc(-c4ccc(-c5c6c(c(-c7ccc(-c8cc9c(-c%10cc(F)c(CC)c(F)c%10)c%10sc(-c%11ccc(-c%12c%13c(c(-c%14ccc(-c%15cc%16c(-c%17cc(F)c(CC)c(F)c%17)c%17sc(-c%18ccc(-c%19c%20c(c(-c%21cccs%21)c%21nn(CC)nc%19%21)C(=O)N(CC)C%20=O)s%18)cc%17c(-c%17cc(F)c(CC)c(F)c%17)c%16s%15)s%14)c%14nn(CC)nc%12%14)C(=O)N(CC)C%13=O)s%11)cc%10c(-c%10cc(F)c(CC)c(F)c%10)c9s8)s7)c7nn(CC)nc57)C(=O)N(CC)C6=O)s4)sc3c(-c3cc(F)c(CC)c(F)c3)c3ccsc23)cc1F,CCCCCCc1ccc(C2(c3ccc(CCCCCC)cc3)c3cc4c(cc3-c3sc5cc(/C=C6/C(=O)c7cc(F)c(F)cc7C6=C(C#N)C#N)sc5c32)C(c2ccc(CCCCCC)cc2)(c2ccc(CCCCCC)cc2)c2c-4sc3cc(/C=C4/C(=O)c5cc(F)c(F)cc5C4=C(C#N)C#N)sc23)cc1,0.893,19.95,12.43,69.8,-5.38,-3.06,-5.82,-4.24,,,2022.0,10.1002/adfm.202205338,opvdb_experimental,electrochemical,training
PCE10,6T-OFIC,CCCCC(CC)COC(=O)c1sc2c(-c3cc4c(-c5ccc(CC(CC)CCCC)s5)c5sccc5c(-c5ccc(CC(CC)CCCC)s5)c4s3)scc2c1F,CCCCCCCCc1c(/C=C2\C(=O)c3cc(F)c(F)cc3C2=C(C#N)C#N)sc2c3c(sc12)-c1sc2c4c(sc2c1C3(c1ccc(CCCCCC)cc1)c1ccc(CCCCCC)cc1)-c1sc2c(CCCCCCCC)c(/C=C3\C(=O)c5cc(F)c(F)cc5C3=C(C#N)C#N)sc2c1C4(c1ccc(CCCCCC)cc1)c1ccc(CCCCCC)cc1,0.701,26.35,12.37,66.9,-5.21,-3.6,-5.47,-3.89,,,2022.0,10.1016/j.orgel.2022.106642,opvdb_experimental,electrochemical,training
PM6,IT-FBr,CCCCC(CC)Cc1sc(-c2c3cc(-c4ccc(-c5sc(-c6cccs6)c6c5C(=O)c5c(CC(CC)CCCC)sc(CC(CC)CCCC)c5C6=O)s4)sc3c(-c3cc(F)c(CC(CC)CCCC)s3)c3ccsc23)cc1F,CCCCCCc1ccc(C2(c3ccc(CCCCCC)cc3)c3cc4c(cc3-c3sc5cc(/C=C6\C(=O)c7cc(Br)c(F)cc7C6=C(C#N)C#N)sc5c32)C(c2ccc(CCCCCC)cc2)(c2ccc(CCCCCC)cc2)c2c-4sc3cc(/C=C4\C(=O)c5cc(Br)c(F)cc5C4=C(C#N)C#N)sc23)cc1,0.89,20.84,12.35,66.6,-5.56,-3.65,-5.66,-3.65,,,2022.0,10.1021/acsaem.2c01249,opvdb_experimental,electrochemical,training
P127,Y6,CCCCCCCCCCCCc1csc2c3cc4c(cc3c3sc(-c5cc6c(-c7ccc(CC(CC)CCCC)s7)c7sccc7c(-c7ccc(CC(CC)CCCC)s7)c6s5)c(CCCCCCCCCCCC)c3c12)C(=O)c1c(CC(CC)CCCC)sc(CC(CC)CCCC)c1C4=O,CCCCCCCCCCCc1c(/C=C2\C(=O)c3cc(F)c(F)cc3C2=C(C#N)C#N)sc2c1sc1c3c4nsnc4c4c5sc6c(CCCCCCCCCCC)c(/C=C7\C(=O)c8cc(F)c(F)cc8C7=C(C#N)C#N)sc6c5n(CC(CC)CCCC)c4c3n(CC(CC)CCCC)c21,0.82,22.24,12.27,67.0,-5.47,-3.34,-5.65,-4.09,,,2022.0,10.1016/j.polymer.2022.124892,opvdb_experimental,electrochemical,training
PM6,NTIC,CCCCC(CC)Cc1sc(-c2c3cc(-c4ccc(-c5sc(-c6cccs6)c6c5C(=O)c5c(CC(CC)CCCC)sc(CC(CC)CCCC)c5C6=O)s4)sc3c(-c3cc(F)c(CC(CC)CCCC)s3)c3ccsc23)cc1F,CCCCCCc1ccc(C2(c3ccc(CCCCCC)cc3)c3cc(/C=C4\C(=O)c5ccccc5C4=C(C#N)C#N)sc3-c3ccc4c5c(ccc4c32)-c2sc(/C=C3\C(=O)c4ccccc4C3=C(C#N)C#N)cc2C5(c2ccc(CCCCCC)cc2)c2ccc(CCCCCC)cc2)cc1,0.941,18.0,12.2,71.6,-5.56,-3.65,-5.525,-3.755,,,2022.0,10.1002/cjoc.202200027,opvdb_experimental,electrochemical,training
PM6,TIT-2Cl,CCCCC(CC)Cc1sc(-c2c3cc(-c4ccc(-c5sc(-c6cccs6)c6c5C(=O)c5c(CC(CC)CCCC)sc(CC(CC)CCCC)c5C6=O)s4)sc3c(-c3cc(F)c(CC(CC)CCCC)s3)c3ccsc23)cc1F,CCCCCCc1ccc(C2(c3ccc(CCCCCC)cc3)c3cc4c5sc6c(c5n(CCCCCC)c4cc3-c3sc(/C=C4\C(=O)c5cc(Cl)c(Cl)cc5C4=C(C#N)C#N)cc32)C(c2ccc(CCCCCC)cc2)(c2ccc(CCCCCC)cc2)c2cc(/C=C3\C(=O)c4cc(Cl)c(Cl)cc4C3=C(C#N)C#N)sc2-6)cc1,0.908,21.71,12.2,61.89,-5.56,-3.65,-5.48,-3.91,,,2022.0,10.1002/adfm.202200629,opvdb_experimental,electrochemical,training
P117,Y6,CCCCCCCCCCCCOc1c2cc(-c3cc4c5nc6c(nc5c5ccsc5c4s3)C(=O)N(CC(CCCCCCCC)CCCCCCCCCC)C6=O)sc2c(OCCCCCCCCCCCC)c2ccsc12,CCCCCCCCCCCc1c(/C=C2\C(=O)c3cc(F)c(F)cc3C2=C(C#N)C#N)sc2c1sc1c3c4nsnc4c4c5sc6c(CCCCCCCCCCC)c(/C=C7\C(=O)c8cc(F)c(F)cc8C7=C(C#N)C#N)sc6c5n(CC(CC)CCCC)c4c3n(CC(CC)CCCC)c21,0.83,22.86,12.14,64.0,-5.3,-3.43,-5.65,-4.09,,,2022.0,10.1002/marc.202200060,opvdb_experimental,electrochemical,training
D18,4T-3,CCCCCCC(CCCC)Cc1csc(-c2cc3c4nsnc4c4cc(-c5cc(CC(CCCC)CCCCCC)c(-c6cc7c(-c8cc(F)c(CC(CC)CCCC)s8)c8sccc8c(-c8cc(F)c(CC(CC)CCCC)s8)c7s6)s5)sc4c3s2)c1,CCCCC(CC)Cc1cc(/C=C2\C(=O)c3cc(F)c(F)cc3C2=C(C#N)C#N)sc1-c1sc(-c2cc(CC(CC)CCCC)c(-c3sc(/C=C4\C(=O)c5cc(F)c(F)cc5C4=C(C#N)C#N)cc3CC(CC)CCCC)s2)cc1CC(CC)CCCC,0.93,18.28,12.04,70.97,-5.51,-2.77,-5.86,-3.98,,,2022.0,10.1002/chem.202201675,opvdb_experimental,electrochemical,training
PBDTTS-2FQx,Y6,CCCCC(CC)COc1cc(-c2nc3c(-c4cccs4)ccc(-c4ccc(-c5cc6c(-c7ccc(SCC(CC)CCCC)s7)c7sccc7c(-c7ccc(SCC(CC)CCCC)s7)c6s5)s4)c3nc2-c2ccc(F)c(OCC(CC)CCCC)c2)ccc1F,CCCCCCCCCCCc1c(/C=C2\C(=O)c3cc(F)c(F)cc3C2=C(C#N)C#N)sc2c1sc1c3c4nsnc4c4c5sc6c(CCCCCCCCCCC)c(/C=C7\C(=O)c8cc(F)c(F)cc8C7=C(C#N)C#N)sc6c5n(CC(CC)CCCC)c4c3n(CC(CC)CCCC)c21,0.82,22.86,11.83,63.51,-5.42,-3.72,-5.65,-4.09,,,2022.0,10.1039/d2py01122k,opvdb_experimental,electrochemical,training
PBDB-T,PYF-T-o,CCCCC(CC)Cc1ccc(-c2c3cc(-c4ccc(-c5sc(-c6cccs6)c6c5C(=O)c5c(CC(CC)CCCC)sc(CC(CC)CCCC)c5C6=O)s4)sc3c(-c3ccc(CC(CC)CCCC)s3)c3ccsc23)s1,CCCCCCCCCCCCC(CCCCCCCCCC)Cn1c2c3sc(/C=C4\C(=O)c5c(F)cccc5C4=C(C#N)C#N)c(CCCCCCCCCCC)c3sc2c2c3nsnc3c3c4sc5c(CCCCCCCCCCC)c(/C=C6\C(=O)c7c(ccc(-c8cccs8)c7F)C6=C(C#N)C#N)sc5c4n(CC(CCCCCCCCCC)CCCCCCCCCCCC)c3c21,0.775,24.14,11.86,63.43,-5.33,-3.48,-5.715,-3.805,,,2022.0,10.1021/acsenergylett.2c01732,opvdb_experimental,electrochemical,training
PCE10,N2200,CCCCC(CC)COC(=O)c1sc2c(-c3cc4c(-c5ccc(CC(CC)CCCC)s5)c5sccc5c(-c5ccc(CC(CC)CCCC)s5)c4s3)scc2c1F,CCCCCCCCCCC(CCCCCCCC)CN1C(=O)c2ccc3c4c(c(-c5ccc(-c6cccs6)s5)cc(c24)C1=O)C(=O)N(CC(CCCCCCCC)CCCCCCCCCC)C3=O,0.796,12.3,5.26,53.96,-5.21,-3.6,-5.71,-4.02,,,2022.0,10.1016/j.cej.2022.138146,opvdb_experimental,electrochemical,training
PBDT-ST,ITIC-2F,CCCCCCCCCCCCOC(=O)c1c2cc(-c3cc4c(-c5ccc(SCC(CC)CCCC)s5)c5sccc5c(-c5ccc(SCC(CC)CCCC)s5)c4s3)sc2c(C(=O)OCCCCCCCCCCCC)c2ccsc12,CCCCCCc1ccc(C2(c3ccc(CCCCCC)cc3)c3cc4c(cc3-c3sc5cc(/C=C6/C(=O)c7ccccc7C6=C(C#N)C#N)sc5c32)C(c2ccc(CCCCCC)cc2)(c2ccc(CCCCCC)cc2)c2c-4sc3cc(/C=C4/C(=O)c5cc(F)c(F)cc5C4=C(C#N)C#N)sc23)cc1,0.9,17.83,11.14,69.36,-5.52,-3.62,-5.705,-4.08,,,2022.0,10.1016/j.dyepig.2022.110459,opvdb_experimental,electrochemical,training
PNTz4T,Y6,CCCCCCCCCCCCC(CCCCCCCCCC)Cc1csc(-c2cc3c(cc(-c4cc(CC(CCCCCCCCCC)CCCCCCCCCCCC)c(-c5ccc(-c6cccs6)s5)s4)c4nsnc43)c3nsnc23)c1,CCCCCCCCCCCc1c(/C=C2\C(=O)c3cc(F)c(F)cc3C2=C(C#N)C#N)sc2c1sc1c3c4nsnc4c4c5sc6c(CCCCCCCCCCC)c(/C=C7\C(=O)c8cc(F)c(F)cc8C7=C(C#N)C#N)sc6c5n(CC(CC)CCCC)c4c3n(CC(CC)CCCC)c21,0.71,23.4,11.1,67.0,-5.19,-3.67,-5.65,-4.09,,,2022.0,10.1021/acsami.2c01606,opvdb_experimental,electrochemical,training
PM6,ITOR-IC4F,CCCCC(CC)Cc1sc(-c2c3cc(-c4ccc(-c5sc(-c6cccs6)c6c5C(=O)c5c(CC(CC)CCCC)sc(CC(CC)CCCC)c5C6=O)s4)sc3c(-c3cc(F)c(CC(CC)CCCC)s3)c3ccsc23)cc1F,CCCCCCCCOc1ccc(C2(c3ccc(OCCCCCCCC)cc3)c3cc4c(cc3-c3sc5cc(/C=C6\C(=O)c7cc(F)c(F)cc7C6=C(C#N)C#N)sc5c32)C(c2ccc(OCCCCCCCC)cc2)(c2ccc(OCCCCCCCC)cc2)c2c-4sc3cc(/C=C4\C(=O)c5cc(F)c(F)cc5C4=C(C#N)C#N)sc23)cc1,0.899,18.05,11.1,68.37,-5.56,-3.65,-5.62,-4.09,,,2022.0,10.1016/j.solener.2022.02.049,opvdb_experimental,electrochemical,training
PTO2,m-DTC-2Cl,CCOC(=O)c1ccsc1-c1cc2c(-c3cc(F)c(CC)s3)c3sc(-c4cc(C(=O)OCC)c(-c5cc6c(-c7cc(F)c(CC)s7)c7sc(-c8cc(C(=O)OCC)c(-c9cc%10c(-c%11cc(F)c(CC)s%11)c%11sccc%11c(-c%11cc(F)c(CC)s%11)c%10s9)s8)cc7c(-c7cc(F)c(CC)s7)c6s5)s4)cc3c(-c3cc(F)c(CC)s3)c2s1,CCCCCCCCC(CCCCCCCC)n1c2cc3c(cc2c2cc4c(cc21)-c1sc(/C=C2\C(=O)c5ccc(Cl)cc5C2=C(C#N)C#N)cc1C4(c1cccc(CCCCCC)c1)c1cccc(CCCCCC)c1)C(c1cccc(CCCCCC)c1)(c1cccc(CCCCCC)c1)c1cc(/C=C2\C(=O)c4ccc(Cl)cc4C2=C(C#N)C#N)sc1-3,1.05,16.8,11.1,63.1,-5.59,-3.67,-5.65,-3.89,,,2022.0,10.1002/adfm.202204720,opvdb_experimental,electrochemical,training
PB2,ITCC,CCCCCCCCCCC(CCCCCCCC)COC(=O)c1cc2c(-c3ccc(-c4cc5c(-c6ccc(CC(CC)CCCC)s6)c6sccc6c(-c6ccc(CC(CC)CCCC)s6)c5s4)s3)sc(-c3cccs3)c2s1,CCCCCCc1ccc(C2(c3ccc(CCCCCC)cc3)c3cc4c(cc3-c3sc5cc(/C=C6\C(=O)c7sccc7C6=C(C#N)C#N)sc5c32)C(c2ccc(CCCCCC)cc2)(c2ccc(CCCCCC)cc2)c2c-4sc3cc(/C=C4\C(=O)c5sccc5C4=C(C#N)C#N)sc23)cc1,1.08,15.7,11.0,65.4,-4.94,-3.31,-5.508,-3.8,,,2022.0,10.1002/adma.202207009,opvdb_experimental,electrochemical,training
PIDT-2FphanQ,Y6,CCCCCCc1ccc(C2(c3ccc(CCCCCC)cc3)c3cc4c(cc3-c3sccc32)C(c2ccc(CCCCCC)cc2)(c2ccc(CCCCCC)cc2)c2cc(-c3c(F)c(F)cc5nc6c7ccccc7c7ccccc7c6nc35)sc2-4)cc1,CCCCCCCCCCCc1c(/C=C2\C(=O)c3cc(F)c(F)cc3C2=C(C#N)C#N)sc2c1sc1c3c4nsnc4c4c5sc6c(CCCCCCCCCCC)c(/C=C7\C(=O)c8cc(F)c(F)cc8C7=C(C#N)C#N)sc6c5n(CC(CC)CCCC)c4c3n(CC(CC)CCCC)c21,0.84,19.7,10.9,65.9,-5.41,-3.53,-5.65,-4.09,,,2022.0,10.1016/j.polymer.2022.124867,opvdb_experimental,electrochemical,training
PM6,IT-ClBr,CCCCC(CC)Cc1sc(-c2c3cc(-c4ccc(-c5sc(-c6cccs6)c6c5C(=O)c5c(CC(CC)CCCC)sc(CC(CC)CCCC)c5C6=O)s4)sc3c(-c3cc(F)c(CC(CC)CCCC)s3)c3ccsc23)cc1F,CCCCCCc1ccc(C2(c3ccc(CCCCCC)cc3)c3cc4c(cc3-c3sc5cc(/C=C6\C(=O)c7cc(Br)c(Cl)cc7C6=C(C#N)C#N)sc5c32)C(c2ccc(CCCCCC)cc2)(c2ccc(CCCCCC)cc2)c2c-4sc3cc(/C=C4\C(=O)c5cc(Br)c(Cl)cc5C4=C(C#N)C#N)sc23)cc1,0.76,20.67,10.79,68.7,-5.56,-3.65,-5.65,-3.67,,,2022.0,10.1021/acsaem.2c01249,opvdb_experimental,electrochemical,training
PTB7-Th,FRdCN2,CCCCC(CC)COC(=O)c1sc2csc(-c3cc4c(-c5ccc(CC(CC)CCCC)s5)c5sccc5c(-c5ccc(CC(CC)CCCC)s5)c4s3)c2c1F,CCn1c(=C(C#N)C#N)s/c(=C/c2ccc(-c3ccc(-c4ccc5c(c4)C(CC)(CC)c4cc(-c6ccc(-c7ccc(/C=c8/sc(=C(C#N)C#N)n(CC)c8=O)o7)c7nsnc67)ccc4-5)c4nsnc34)o2)c1=O,0.93,16.0,10.7,71.9,-5.21,-3.6,-5.88,-3.81,,,2022.0,10.1016/j.synthmet.2022.117189,opvdb_experimental,electrochemical,training
P3,i-IEICO-4 F,CCCCCCc1csc(-c2ccc(-c3cc(CCCCCC)c(/C=C/c4csc(-c5cc6c(OCC(CC)CCCC)c7sc(-c8ccc(C9=C%10C(=O)N(CC(CC)CCCC)C(c%11ccc(-c%12cc%13c(OCC(CC)CCCC)c%14sccc%14c(OCC(CC)CCCC)c%13s%12)s%11)=C%10C(=O)N9CC(CC)CCCC)s8)cc7c(OCC(CC)CCCC)c6s5)c4)s3)c3nsnc23)c1,CCCCCCc1ccc(C2(c3ccc(CCCCCC)cc3)c3cc4c(cc3-c3sc(-c5scc(/C=C6\C(=O)c7cc(F)c(F)cc7C6=C(C#N)C#N)c5OCC(CC)CCCC)cc32)C(c2ccc(CCCCCC)cc2)(c2ccc(CCCCCC)cc2)c2cc(-c3scc(/C=C5\C(=O)c6cc(F)c(F)cc6C5=C(C#N)C#N)c3OCC(CC)CCCC)sc2-4)cc1,0.887,17.44,10.67,69.0,-5.31,-3.6,-5.018,-3.331,,,2022.0,10.1016/j.synthmet.2022.117038,opvdb_experimental,electrochemical,training
FTAZ,ITIC-Th3,CCCCCCC(CCCC)CCc1c2cc(-c3ccc(-c4c(F)c(F)c(-c5cccs5)c5nn(CC(CCCC)CCCCCC)nc45)s3)sc2c(CCC(CCCC)CCCCCC)c2ccsc12,CCCCCCc1ccc(C2(c3ccc(CCCCCC)s3)c3cc4c(cc3-c3sc5cc(/C=C6\C(=O)c7ccc(OC)cc7C6=C(C#N)C#N)sc5c32)C(c2ccc(CCCCCC)s2)(c2ccc(CCCCCC)s2)c2c-4sc3cc(/C=C4\C(=O)c5ccc(OC)cc5C4=C(C#N)C#N)sc23)s1,0.962,16.34,10.7,68.3,-5.38,-3.17,-5.67,-3.73,,,2022.0,10.1002/cjoc.202200027,opvdb_experimental,electrochemical,training
PffBT4T2OD,PCBM,CCCCCCCCCCC(CCCCCCCC)Cc1csc(-c2c(F)c(F)c(-c3cc(CC(CCCCCCCC)CCCCCCCCCC)c(-c4ccc(-c5cccs5)s4)s3)c3nsnc23)c1,COC(=O)CCCC1(c2ccccc2)C23c4c5c6c7c8c9c(c%10c%11c2c2c%12c4c4c%13c5c5c7c7c8c8c%14c9c%10c9c%10c%11c2c2c%11c%12c4c4c%12c%13c5c5c7c7c8c8c%14c9c9c%10c2c2c%11c4c4c%12c5c7c5c8c9c2c45)C613,0.77,19.0,10.6,72.4,-5.32,-3.7,-6.1,-3.7,,,2022.0,10.1002/advs.202200366,opvdb_experimental,electrochemical,training
J52-Cl,BTA3,CCCCCCCCC(CCCCCC)Cn1nc2c(-c3cccs3)c(F)c(F)c(-c3ccc(-c4cc5c(-c6cc(Cl)c(CC(CC)CCCC)s6)c6sccc6c(-c6cc(Cl)c(CC(CC)CCCC)s6)c5s4)s3)c2n1,CCCCCCCCn1nc2c(/C=c3\sc(=C(C#N)C#N)n(CC)c3=O)ccc(-c3cc4c(s3)-c3cc5c(cc3C4(c3ccc(CCCCCC)cc3)c3ccc(CCCCCC)cc3)-c3sc(-c4ccc(/C=c6\sc(=C(C#N)C#N)n(CC)c6=O)c6nn(CCCCCCCC)nc46)cc3C5(c3ccc(CCCCCC)cc3)c3ccc(CCCCCC)cc3)c2n1,1.243,12.9,10.6,66.12,-5.39,-3.45,-5.49,-3.72,,,2022.0,10.1016/j.joule.2022.07.001,opvdb_experimental,electrochemical,training
PM6,PC71BM,CCCCC(CC)Cc1sc(-c2c3cc(-c4ccc(-c5sc(-c6cccs6)c6c5C(=O)c5c(CC(CC)CCCC)sc(CC(CC)CCCC)c5C6=O)s4)sc3c(-c3cc(F)c(CC(CC)CCCC)s3)c3ccsc23)cc1F,COC(=O)CCCC1(c2ccccc2)C23c4c5ccc6c7cc8c9c%10c(cc%11cc%12c%13c%14c(cc%15c%16ccc-5c2c%16c2c5c%16c%17c(c(c46)c7c9c%17c4c%10c%11c%13c4c%16c%14c%152)C513)C%12)C8,0.938,14.81,10.61,76.58,-5.56,-3.65,-5.9,-3.9,,,2022.0,10.1002/adma.202203379,opvdb_experimental,electrochemical,training
PBDB-T,QCIC3,CCCCC(CC)Cc1ccc(-c2c3cc(-c4ccc(-c5sc(-c6cccs6)c6c5C(=O)c5c(CC(CC)CCCC)sc(CC(CC)CCCC)c5C6=O)s4)sc3c(-c3ccc(CC(CC)CCCC)s3)c3ccsc23)s1,CCCCCCC(CCCC)Oc1c(OC(CCCC)CCCCCC)c(-c2cc3c(s2)C2SC(CC(C)C(=C(C#N)C#N)C4=C(C=O)CC(Cl)C(Cl)=C4)=CC2C3(CC(CC)CCCC)CC(CC)CCCC)c2nccnc2c1-c1cc2c(s1)-c1sc(/C=C3\C(=O)C4C=C(Cl)C(Cl)=CC4C3=C(C#N)C#N)cc1C2(CC(CC)CCCC)CC(CC)CCCC,0.82,19.39,10.55,66.9,-5.33,-3.48,-5.52,-3.89,,,2022.0,10.1002/chem.202201675,opvdb_experimental,electrochemical,training
PM6,IOIC2,CCCCC(CC)Cc1sc(-c2c3cc(-c4ccc(-c5sc(-c6cccs6)c6c5C(=O)c5c(CC(CC)CCCC)sc(CC(CC)CCCC)c5C6=O)s4)sc3c(-c3cc(F)c(CC(CC)CCCC)s3)c3ccsc23)cc1F,CCCCCCc1ccc(C2(c3ccc(CCCCCC)cc3)c3cc(/C=C4\C(=O)c5cc(F)c(F)cc5C4=C(C#N)C#N)sc3-c3sc4c(c(CCCCCC)cc5c4cc(CCCCCC)c4c6c(sc45)-c4sc(/C=C5\C(=O)c7cc(F)c(F)cc7C5=C(C#N)C#N)cc4C6(c4ccc(CCCCCC)cc4)c4ccc(CCCCCC)cc4)c32)cc1,0.97,16.3,10.5,66.1,-5.56,-3.65,-5.41,-3.78,,,2022.0,10.1002/cjoc.202200027,opvdb_experimental,electrochemical,training
PM7,PIDT,CCCCC(CC)Cc1sc(-c2c3ccsc3c(-c3cc(Cl)c(CC(CC)CCCC)s3)c3sc(-c4ccc(-c5sc(-c6cccs6)c6c5C(=O)c5c(CC(CC)CCCC)sc(CC(CC)CCCC)c5C6=O)s4)cc23)cc1Cl,CCCCCCCCCCCCCCCCC1(CCCCCCCCCCCCCCCC)c2cc3c(cc2-c2sc(/C=C4\C(=O)c5sccc5C4=C(C#N)C#N)cc21)C(CCCCCCCCCCCCCCCC)(CCCCCCCCCCCCCCCC)c1cc(/C=C2\C(=O)c4sc(-c5cc6c(s5)-c5cc7c(cc5C6(c5ccc(CCCCCC)cc5)c5ccc(CCCCCC)cc5)-c5sccc5C7(c5ccc(CCCCCC)cc5)c5ccc(CCCCCC)cc5)cc4C2=C(C#N)C#N)sc1-3,1.1,14.3,10.45,66.41,-5.575,-3.67,-5.71,-3.74,,,2022.0,10.1002/adfm.202210733,opvdb_experimental,electrochemical,training
FTAZ,F5IC,CCCCCCC(CCCC)CCc1c2cc(-c3ccc(-c4c(F)c(F)c(-c5cccs5)c5nn(CC(CCCC)CCCCCC)nc45)s3)sc2c(CCC(CCCC)CCCCCC)c2ccsc12,CCCCCCc1ccc(C2(c3ccc(CCCCCC)cc3)c3cc4c(cc3-c3sc(/C=C5\C(=O)c6cc(F)c(F)cc6C5=C(C#N)C#N)cc32)C(c2ccc(CCCCCC)cc2)(c2ccc(CCCCCC)cc2)c2cc(/C=C3\C(=O)c5cc(F)c(F)cc5C3=C(C#N)C#N)sc2-4)cc1,0.704,14.88,5.6,53.7,-5.38,-3.17,-5.82,-4.05,,,2022.0,10.1002/cjoc.202200027,opvdb_experimental,electrochemical,training
PTB7-Th,F5IC,CCCCC(CC)COC(=O)c1sc2csc(-c3cc4c(-c5ccc(CC(CC)CCCC)s5)c5sccc5c(-c5ccc(CC(CC)CCCC)s5)c4s3)c2c1F,CCCCCCc1ccc(C2(c3ccc(CCCCCC)cc3)c3cc4c(cc3-c3sc(/C=C5\C(=O)c6cc(F)c(F)cc6C5=C(C#N)C#N)cc32)C(c2ccc(CCCCCC)cc2)(c2ccc(CCCCCC)cc2)c2cc(/C=C3\C(=O)c5cc(F)c(F)cc5C3=C(C#N)C#N)sc2-4)cc1,0.642,13.89,5.61,63.0,-5.21,-3.6,-5.82,-4.05,,,2022.0,10.1002/cjoc.202200027,opvdb_experimental,electrochemical,training
TBFCl50-BDD,IT-4F,CCCCC(CC)Cc1ccc(-c2c3cc(-c4ccc(-c5sc(-c6ccc(-c7cc8c(-c9cc(Cl)c(CC(CC)CCCC)s9)c9oc(-c%10ccc(-c%11sc(-c%12cccs%12)c%12c%11C(=O)c%11c(CC(CC)CCCC)sc(CC(CC)CCCC)c%11C%12=O)s%10)cc9c(-c9cc(Cl)c(CC(CC)CCCC)s9)c8s7)s6)c6c5C(=O)c5c(CC(CC)CCCC)sc(CC(CC)CCCC)c5C6=O)s4)sc3c(-c3ccc(CC(CC)CCCC)s3)c3ccsc23)s1,CCCCCCc1ccc(C2(c3ccc(CCCCCC)cc3)c3cc4c(cc3-c3sc5cc(/C=C6\C(=O)c7cc(F)c(F)cc7C6=C(C#N)C#N)sc5c32)C(c2ccc(CCCCCC)cc2)(c2ccc(CCCCCC)cc2)c2c-4sc3cc(/C=C4\C(=O)c5cc(F)c(F)cc5C4=C(C#N)C#N)sc23)cc1,0.812,18.1,10.4,70.5,-5.45,-3.26,-5.66,-4.14,,,2022.0,10.1039/d2tc05161c,opvdb_experimental,electrochemical,training
PTB7-Th,FNIC1,CCCCC(CC)COC(=O)c1sc2csc(-c3cc4c(-c5ccc(CC(CC)CCCC)s5)c5sccc5c(-c5ccc(CC(CC)CCCC)s5)c4s3)c2c1F,CCc1ccc(C2(c3ccc(CC)cc3)c3cc(/C=C4\C(=O)c5cc(F)c(F)cc5C4=C(C#N)C#N)sc3-c3sc4c(sc5c(-c6ccc(CC)s6)c6c(sc7c8c(sc76)-c6sc(/C=C7\C(=O)c9cc(F)c(F)cc9C7=C(C#N)C#N)cc6C8(c6ccc(CC)cc6)c6ccc(CC)cc6)c(-c6ccc(CC)s6)c54)c32)cc1,0.774,19.97,10.3,66.4,-5.21,-3.6,-5.61,-3.92,,,2022.0,10.1002/cjoc.202200027,opvdb_experimental,electrochemical,training
PBTIBDTT,ITIC-4F,CCCCCCCCCCc1ccsc1-c1cc2c(=O)n(CC(CCCCCC)CCCCCCCC)c(=O)c3cc(-c4sc(-c5cc6c(-c7ccc(CC(CC)CCCC)s7)c7sccc7c(-c7ccc(CC(CC)CCCC)s7)c6s5)cc4CCCCCCCCCC)sc3c2s1,CCCCCCc1ccc(C2(c3ccc(CCCCCC)cc3)c3cc4c(cc3-c3sc5cc(/C=C6/C(=O)c7cc(F)c(F)cc7C6=C(C#N)C#N)sc5c32)C(c2ccc(CCCCCC)cc2)(c2ccc(CCCCCC)cc2)c2c-4sc3cc(/C=C4/C(=O)c5cc(F)c(F)cc5C4=C(C#N)C#N)sc23)cc1,0.82,18.17,10.31,69.18,-5.47,-3.6,-5.82,-4.24,,,2022.0,10.1039/d2nj06130a,opvdb_experimental,electrochemical,training
PTB7-Th,6TIC,CCCCC(CC)COC(=O)c1sc2csc(-c3cc4c(-c5ccc(CC(CC)CCCC)s5)c5sccc5c(-c5ccc(CC(CC)CCCC)s5)c4s3)c2c1F,CCCCCCc1ccc(C2(c3ccc(CCCCCC)cc3)c3c(sc4cc(/C=C5\C(=O)c6ccccc6C5=C(C#N)C#N)sc34)-c3sc4c5c(sc4c32)-c2sc3cc(/C=C4\C(=O)c6ccccc6C4=C(C#N)C#N)sc3c2C5(c2ccc(CCCCCC)cc2)c2ccc(CCCCCC)cc2)cc1,0.81,19.6,10.32,65.0,-5.21,-3.6,-5.263,-3.85,,,2022.0,10.1016/j.cej.2022.135020,opvdb_experimental,electrochemical,training
P133,Y6,CCCCCCCCCCC(CCCCCCCC)Cn1c(=O)n(CC(CCCCCCCC)CCCCCCCCCC)c2cc3c(cc21)c1ccsc1c1sc(-c2cc4c(-c5cc(F)c(CC(CC)CCCC)s5)c5sccc5c(-c5cc(F)c(CC(CC)CCCC)s5)c4s2)cc31,CCCCCCCCCCCc1c(/C=C2\C(=O)c3cc(F)c(F)cc3C2=C(C#N)C#N)sc2c1sc1c3c4nsnc4c4c5sc6c(CCCCCCCCCCC)c(/C=C7\C(=O)c8cc(F)c(F)cc8C7=C(C#N)C#N)sc6c5n(CC(CC)CCCC)c4c3n(CC(CC)CCCC)c21,0.89,18.56,10.24,62.0,-5.58,-3.54,-5.65,-4.09,,,2022.0,10.1002/ente.202201211,opvdb_experimental,electrochemical,training
PTB7-Th,SFBRCN,CCCCC(CC)COC(=O)c1sc2csc(-c3cc4c(-c5ccc(CC(CC)CCCC)s5)c5sccc5c(-c5ccc(CC(CC)CCCC)s5)c4s3)c2c1F,CCCCCCCCOc1ccc2c(c1)-c1cc(OCCCCCCCC)ccc1C21c2cc(-c3ccc(/C=c4\sc(=C(C#N)C#N)n(CC)c4=O)c4nsnc34)ccc2-c2ccc(-c3ccc(/C=c4\sc(=C(C#N)C#N)n(CC)c4=O)c4nsnc34)cc21,0.91,17.54,10.26,66.0,-5.21,-3.6,-5.93,-3.86,,,2022.0,10.1016/j.synthmet.2022.117189,opvdb_experimental,electrochemical,training
PBDB-T,o-4TBC-2F,CCCCC(CC)Cc1ccc(-c2c3cc(-c4ccc(-c5sc(-c6cccs6)c6c5C(=O)c5c(CC(CC)CCCC)sc(CC(CC)CCCC)c5C6=O)s4)sc3c(-c3ccc(CC(CC)CCCC)s3)c3ccsc23)s1,CCOc1cccc(OCC)c1-c1cc(-c2ccc(/C=C3\C(=O)c4cc(F)c(F)cc4C3=C(C#N)C#N)s2)sc1-c1sc(-c2ccc(/C=C3\C(=O)c4cc(F)c(F)cc4C3=C(C#N)C#N)s2)cc1-c1c(OCC)cccc1OCC,0.76,20.48,10.26,65.7,-5.33,-3.48,-5.63,-4.0,,,2022.0,10.1002/chem.202201675,opvdb_experimental,electrochemical,training
BT-2F,BTP-eC9,CCCCCCc1ccc(C2(c3ccc(CCCCCC)cc3)c3cc(/C=C4\C(=O)c5cc(F)c(F)cc5C4=C(C#N)C#N)sc3-c3sc4c(OCC(CC)CCCC)c5c6c(sc5c(OCC(CC)CCCC)c4c32)-c2sc(/C=C3\C(=O)c4cc(F)c(F)cc4C3=C(C#N)C#N)cc2C6(c2ccc(CCCCCC)cc2)c2ccc(CCCCCC)cc2)cc1,CCCCCCCCCc1c(/C=C2\C(=O)c3cc(Cl)c(Cl)cc3C2=C(C#N)C#N)sc2c1sc1c3c4nsnc4c4c5sc6c(CCCCCCCCC)c(/C=C7\C(=O)c8cc(Cl)c(Cl)cc8C7=C(C#N)C#N)sc6c5n(CC(CCCC)CCCCCC)c4c3n(CC(CCCC)CCCCCC)c21,0.857,17.94,10.27,66.79,-5.54,-4.05,-5.68,-3.9,,,2022.0,10.1016/j.matt.2022.03.012,opvdb_experimental,electrochemical,training
PM6,MOIT-M,CCCCC(CC)Cc1sc(-c2c3cc(-c4ccc(-c5sc(-c6cccs6)c6c5C(=O)c5c(CC(CC)CCCC)sc(CC(CC)CCCC)c5C6=O)s4)sc3c(-c3cc(F)c(CC(CC)CCCC)s3)c3ccsc23)cc1F,CCCCCCOc1cccc(C2(c3cccc(OCCCCCC)c3)c3cc4c(cc3-c3sc5cc(/C=C6/C(=O)c7cc(C)ccc7C6=C(C#N)C#N)sc5c32)C(c2cccc(OCCCCCC)c2)(c2cccc(OCCCCCC)c2)c2c-4sc3cc(/C=C4/C(=O)c5cc(C)ccc5C4=C(C#N)C#N)sc23)c1,1.01,15.8,10.3,64.3,-5.56,-3.65,-5.61,-3.89,,,2022.0,10.1039/d2ta03941a,opvdb_experimental,electrochemical,training
PTB7-Th,F10IC,CCCCC(CC)COC(=O)c1sc2csc(-c3cc4c(-c5ccc(CC(CC)CCCC)s5)c5sccc5c(-c5ccc(CC(CC)CCCC)s5)c4s3)c2c1F,CCCCCCc1ccc(C2(c3ccc(CCCCCC)cc3)c3c(sc4c5c(sc34)-c3sc4c(sc6cc(/C=C7\C(=O)c8cc(F)c(F)cc8C7=C(C#N)C#N)sc64)c3C5(c3ccc(CCCCCC)cc3)c3ccc(CCCCCC)cc3)-c3sc4c(sc5cc(/C=C6\C(=O)c7cc(F)c(F)cc7C6=C(C#N)C#N)sc54)c32)cc1,0.732,20.83,10.2,66.8,-5.21,-3.6,-5.26,-3.96,,,2022.0,10.1002/cjoc.202200027,opvdb_experimental,electrochemical,training
PTQ10,PIDT,CCCCCCCCC(CCCCCC)COc1cnc2c(-c3cccs3)c(F)c(F)cc2n1,CCCCCCCCCCCCCCCCC1(CCCCCCCCCCCCCCCC)c2cc3c(cc2-c2sc(/C=C4\C(=O)c5sccc5C4=C(C#N)C#N)cc21)C(CCCCCCCCCCCCCCCC)(CCCCCCCCCCCCCCCC)c1cc(/C=C2\C(=O)c4sc(-c5cc6c(s5)-c5cc7c(cc5C6(c5ccc(CCCCCC)cc5)c5ccc(CCCCCC)cc5)-c5sccc5C7(c5ccc(CCCCCC)cc5)c5ccc(CCCCCC)cc5)cc4C2=C(C#N)C#N)sc1-3,1.1,14.19,10.19,66.0,-5.54,-2.92,-5.71,-3.74,,,2022.0,10.1016/j.enrev.2022.100008,opvdb_experimental,electrochemical,training
PTB7-Th,meta-TrBRCN,CCCCC(CC)COC(=O)c1sc2csc(-c3cc4c(-c5ccc(CC(CC)CCCC)s5)c5sccc5c(-c5ccc(CC(CC)CCCC)s5)c4s3)c2c1F,CCCCC1(CCCC)c2cc(-c3ccc(/C=c4\sc(=C(C#N)C#N)n(CC)c4=O)c4nsnc34)ccc2-c2c1c1c(c3c2C(CCCC)(CCCC)c2cc(-c4ccc(/C=c5\sc(=C(C#N)C#N)n(CC)c5=O)c5nsnc45)ccc2-3)C(CCCC)(CCCC)c2cc(-c3ccc(/C=c4\sc(=C(C#N)C#N)n(CC)c4=O)c4nsnc34)ccc2-1,0.94,16.75,10.15,64.5,-5.21,-3.6,-5.95,-3.72,,,2022.0,10.1016/j.synthmet.2022.117189,opvdb_experimental,electrochemical,training
PIDT-T8BT,Y6,CCCCCCCCc1csc(-c2c(F)c(F)c(-c3cc(CCCCCCCC)c(-c4cc5c(s4)-c4cc6c(cc4C5(c4ccc(CCCCCC)cc4)c4ccc(CCCCCC)cc4)-c4sccc4C6(c4ccc(CCCCCC)cc4)c4ccc(CCCCCC)cc4)s3)c3nsnc23)c1,CCCCCCCCCCCc1c(/C=C2\C(=O)c3cc(F)c(F)cc3C2=C(C#N)C#N)sc2c1sc1c3c4nsnc4c4c5sc6c(CCCCCCCCCCC)c(/C=C7\C(=O)c8cc(F)c(F)cc8C7=C(C#N)C#N)sc6c5n(CC(CC)CCCC)c4c3n(CC(CC)CCCC)c21,0.69,17.6,6.04,50.0,-5.63,-3.61,-5.65,-4.1,,,2022.0,10.1021/acs.chemmater.2c00533,opvdb_experimental,electrochemical,training
P3TCO-DMO,IT-4F,CCCCC(CC)Cc1sc(-c2c3cc(-c4cc(C(=O)CCC(C)CCCC(C)C)c(-c5ccc(-c6sccc6C(=O)CCC(C)CCCC(C)C)s5)s4)sc3c(-c3cc(F)c(CC(CC)CCCC)s3)c3ccsc23)cc1F,CCCCCCc1ccc(C2(c3ccc(CCCCCC)cc3)c3cc4c(cc3-c3sc5cc(/C=C6\C(=O)c7cc(F)c(F)cc7C6=C(C#N)C#N)sc5c32)C(c2ccc(CCCCCC)cc2)(c2ccc(CCCCCC)cc2)c2c-4sc3cc(/C=C4\C(=O)c5cc(F)c(F)cc5C4=C(C#N)C#N)sc23)cc1,0.87,20.89,12.8,71.0,-5.59,-3.7,-5.66,-4.14,,,2022.0,10.1021/accountsmr.2c00020,opvdb_experimental,electrochemical,training
PBDB-T,PYT-EH0,CCCCC(CC)Cc1ccc(-c2c3cc(-c4ccc(-c5sc(-c6cccs6)c6c5C(=O)c5c(CC(CC)CCCC)sc(CC(CC)CCCC)c5C6=O)s4)sc3c(-c3ccc(CC(CC)CCCC)s3)c3ccsc23)s1,CCCCCCCCCCCc1c(/C=C2\C(=O)c3ccccc3C2=C(C#N)C#N)sc2c1sc1c3c4nsnc4c4c5sc6c(CCCCCCCCCCC)c(/C=C7/C(=O)c8cc(-c9cccs9)ccc8C7=C(C#N)C#N)sc6c5n(CC(CCCCCCCC)CCCCCCCCCC)c4c3n(CC(CCCCCCCC)CCCCCCCCCC)c21,0.89,20.8,12.8,67.0,-5.33,-3.48,-5.66,-3.78,,,2022.0,10.1002/marc.202200753,opvdb_experimental,electrochemical,training
PTQ10,BTA5,CCCCCCCCC(CCCCCC)COc1cnc2c(-c3cccs3)c(F)c(F)cc2n1,CCCCCCCCn1nc2c(/C=c3/sc(=C(C#N)C#N)n(Cc4ccccc4)c3=O)ccc(-c3cc4c(s3)-c3cc5c(cc3C4(c3ccc(CCCCCC)cc3)c3ccc(CCCCCC)cc3)-c3sc(-c4ccc(/C=c6/sc(=C(C#N)C#N)n(Cc7ccccc7)c6=O)c6nn(CCCCCCCC)nc46)cc3C5(c3ccc(CCCCCC)cc3)c3ccc(CCCCCC)cc3)c2n1,1.293,5.69,4.49,61.08,-5.54,-2.92,-5.55,-3.71,,,2022.0,10.1021/acsaem.2c02823,opvdb_experimental,electrochemical,training
PTBD-BZ,N2200,CCCCCCCCC(CCCCCC)Cn1nc2c(-c3cccs3)c(F)c(F)c(-c3ccc(-c4cc5sc6c(-c7ccc(SCC(CCCC)CCCCCC)s7)c7ccsc7c(-c7ccc(SCC(CCCC)CCCCCC)s7)c6c5s4)s3)c2n1,CCCCCCCCCCC(CCCCCCCC)CN1C(=O)c2ccc3c4c(c(-c5ccc(-c6cccs6)s5)cc(c24)C1=O)C(=O)N(CC(CCCCCCCC)CCCCCCCCCC)C3=O,0.87,9.01,4.34,55.37,-5.4,-3.59,-5.71,-4.02,,,2022.0,10.1016/j.dyepig.2022.110081,opvdb_experimental,electrochemical,training
PDFTB,ITIC,CCCCCCCCCCC(CCCCCCCC)Cc1csc(-c2sc(-c3cc(CC(CCCCCCCC)CCCCCCCCCC)c(-c4cc(F)c(-c5sccc5F)s4)s3)c3c2C(=O)c2c(CC(CC)CCCC)sc(CC(CC)CCCC)c2C3=O)c1,CCCCCCc1ccc(C2(c3ccc(CCCCCC)cc3)c3cc4c(cc3-c3sc5cc(C=C6C(=O)c7ccccc7C6=C(C#N)C#N)sc5c32)C(c2ccc(CCCCCC)cc2)(c2ccc(CCCCCC)cc2)c2c-4sc3cc(C=C4C(=O)c5ccccc5C4=C(C#N)C#N)sc23)cc1,0.86,12.28,4.39,41.5,-5.68,-3.74,-5.576,-3.916,,,2022.0,10.1039/d2ra05925h,opvdb_experimental,electrochemical,training
PTB7-Th,PNDI2FTVT,CCCCC(CC)COC(=O)c1sc2csc(-c3cc4c(-c5ccc(CC(CC)CCCC)s5)c5sccc5c(-c5ccc(CC(CC)CCCC)s5)c4s3)c2c1F,CCCCCCCCCCC(CCCCCCCC)CN1C(=O)c2ccc3c4c(c(-c5cc(F)c(/C=C/c6sccc6F)s5)cc(c24)C1=O)C(=O)N(CC(CCCCCCCC)CCCCCCCCCC)C3=O,0.66,10.5,4.3,62.0,-5.29,-3.72,-5.82,-3.96,,,2022.0,10.1039/d2py01219g,opvdb_experimental,electrochemical,training
PTz3Cl,L8-BO,CCCCC(CC)Cc1sc(-c2c3cc(-c4nc(Cl)cs4)sc3c(-c3cc(Cl)c(CC(CC)CCCC)s3)c3ccsc23)cc1Cl,CCCCCCC(CCCC)Cc1c(/C=C2\C(=O)c3cc(F)c(F)cc3C2=C(C#N)C#N)sc2c1sc1c3c4nsnc4c4c5sc6c(CC(CCCC)CCCCCC)c(/C=C7\C(=O)c8cc(F)c(F)cc8C7=C(C#N)C#N)sc6c5n(CC(CC)CCCC)c4c3n(CC(CC)CCCC)c21,0.892,12.03,4.07,37.97,-5.7,-3.72,-5.68,-3.9,,,2022.0,10.1002/adma.202208750,opvdb_experimental,electrochemical,training
PBDTTT-C-T,IDT-2BM,CCCCC(CC)CC(=O)c1cc2c(-c3cc4c(-c5ccc(CC(CC)CCCC)s5)c5sccc5c(-c5ccc(CC(CC)CCCC)s5)c4s3)scc2s1,CCCCCCc1ccc(C2(c3ccc(CCCCCC)cc3)c3cc4c(cc3-c3sc(-c5ccc(C=C(C#N)C#N)c6nsnc56)cc32)C(c2ccc(CCCCCC)cc2)(c2ccc(CCCCCC)cc2)c2cc(-c3ccc(C=C(C#N)C#N)c5nsnc35)sc2-4)cc1,0.766,10.1,4.26,55.1,-5.13,-3.27,-5.587,-4.083,,,2022.0,10.1002/cjoc.202200027,opvdb_experimental,electrochemical,training
PBDB-T,PY5-TTz-FT,CCCCC(CC)Cc1ccc(-c2c3cc(-c4ccc(-c5sc(-c6cccs6)c6c5C(=O)c5c(CC(CC)CCCC)sc(CC(CC)CCCC)c5C6=O)s4)sc3c(-c3ccc(CC(CC)CCCC)s3)c3ccsc23)s1,CCCCCCCCCCCc1c(/C=C2\C(=O)c3ccccc3C2=C(C#N)C#N)sc2c1sc1c3c4nsnc4c4c5sc6c(CCCCCCCCCCC)c(/C=C7\C(=O)c8cc(-c9sc(-c%10nc%11sc(-c%12cc(CC(CC)CCCC)cs%12)nc%11s%10)cc9CC(CC)CCCC)ccc8C7=C(C#N)C#N)sc6c5n(CC(CCCCCCCC)CCCCCCCCCC)c4c3n(CC(CCCCCCCC)CCCCCCCCCC)c21,0.894,20.82,12.73,68.4,-5.38,-3.5,-5.7,-3.76,,,2022.0,10.1021/acs.macromol.2c00515,opvdb_experimental,electrochemical,training
PBDB-TF,PTB4Cl,CCCCC(CC)Cc1sc(-c2c3cc(-c4ccc(-c5sc(-c6cccs6)c6c5C(=O)c5c(CC(CC)CCCC)sc(CC(CC)CCCC)c5C6=O)s4)sc3c(-c3cc(F)c(CC(CC)CCCC)s3)c3ccsc23)cc1F,CCCCCCCCC(CCCCCC)COc1cc(-c2cc(-c3ccc(CCCCCC)cc3)c(/C=C3\C(=O)c4cc(Cl)c(Cl)cc4C3=C(C#N)C#N)s2)c(OCC(CCCCCC)CCCCCCCC)cc1-c1cc(-c2ccc(CCCCCC)cc2)c(/C=C2\C(=O)c3cc(Cl)c(Cl)cc3C2=C(C#N)C#N)s1,0.93,19.01,12.76,72.17,-5.49,-3.64,-5.91,-3.93,,,2022.0,10.1002/chem.202201675,opvdb_experimental,electrochemical,training
PIDT-T12BT,Y6,CCCCCCCCCCCc1csc(-c2c(F)c(F)c(-c3cc(CCCCCCCCCCC)c(-c4cc5c(s4)-c4cc6c(cc4C5(c4ccc(CCCCCC)cc4)c4ccc(CCCCCC)cc4)-c4sccc4C6(c4ccc(CCCCCC)cc4)c4ccc(CCCCCC)cc4)s3)c3nsnc23)c1,CCCCCCCCCCCc1c(/C=C2\C(=O)c3cc(F)c(F)cc3C2=C(C#N)C#N)sc2c1sc1c3c4nsnc4c4c5sc6c(CCCCCCCCCCC)c(/C=C7\C(=O)c8cc(F)c(F)cc8C7=C(C#N)C#N)sc6c5n(CC(CC)CCCC)c4c3n(CC(CC)CCCC)c21,0.75,24.5,12.7,69.0,-5.71,-3.7,-5.65,-4.1,,,2022.0,10.1021/acs.chemmater.2c00533,opvdb_experimental,electrochemical,training
PM6,BDDEH-4F,CCCCC(CC)Cc1sc(-c2c3cc(-c4ccc(-c5sc(-c6cccs6)c6c5C(=O)c5c(CC(CC)CCCC)sc(CC(CC)CCCC)c5C6=O)s4)sc3c(-c3cc(F)c(CC(CC)CCCC)s3)c3ccsc23)cc1F,CCCCC(CC)Cc1sc(CC(CC)CCCC)c2c1C(=O)c1c(-c3cc4c(s3)-c3sc(/C=C5\C(=O)c6cc(F)c(F)cc6C5=C(C#N)C#N)cc3C4(CC(CC)CCCC)CC(CC)CCCC)sc(-c3cc4c(s3)-c3sc(/C=C5\C(=O)c6cc(F)c(F)cc6C5=C(C#N)C#N)cc3C4(CC(CC)CCCC)CC(CC)CCCC)c1C2=O,0.88,22.57,12.59,63.38,-5.56,-3.65,-5.57,-3.94,,,2022.0,10.1002/chem.202201675,opvdb_experimental,electrochemical,training
PBDB-T,PYBDT,CCCCC(CC)Cc1ccc(-c2c3cc(-c4ccc(-c5sc(-c6cccs6)c6c5C(=O)c5c(CC(CC)CCCC)sc(CC(CC)CCCC)c5C6=O)s4)sc3c(-c3ccc(CC(CC)CCCC)s3)c3ccsc23)s1,CCCCCCCCCCCc1c(/C=C2\C(=O)c3ccccc3C2=C(C#N)C#N)sc2c1sc1c3c4nsnc4c4c5sc6c(CCCCCCCCCCC)c(/C=C7\C(=O)c8cc(-c9cc%10c(-c%11cc(Cl)c(CC(CC)CCCC)s%11)c%11sccc%11c(-c%11cc(Cl)c(CC(CC)CCCC)s%11)c%10s9)ccc8C7=C(C#N)C#N)sc6c5n(CC(CCCCCCCC)CCCCCCCCCC)c4c3n(CC(CCCCCCCC)CCCCCCCCCC)c21,0.86,21.92,12.61,67.0,-5.33,-3.48,-5.62,-4.14,,,2022.0,10.1039/d2ee02523j,opvdb_experimental,electrochemical,training
PM6-OEG20,BTP-eC9,CCCCC(CC)Cc1sc(-c2c3cc(-c4ccc(-c5sc(-c6ccc(-c7cc8c(-c9cc(F)c(CC(CC)CCCC)s9)c9sc(-c%10ccc(C(=O)OCCOCCOCCOC(=O)c%11cccs%11)s%10)cc9c(-c9cc(F)c(CC(CC)CCCC)s9)c8s7)s6)c6c5C(=O)c5c(CC(CC)CCCC)sc(CC(CC)CCCC)c5C6=O)s4)sc3c(-c3cc(F)c(CC(CC)CCCC)s3)c3ccsc23)cc1F,CCCCCCCCCc1c(/C=C2\C(=O)c3cc(Cl)c(Cl)cc3C2=C(C#N)C#N)sc2c1sc1c3c4nsnc4c4c5sc6c(CCCCCCCCC)c(/C=C7\C(=O)c8cc(Cl)c(Cl)cc8C7=C(C#N)C#N)sc6c5n(CC(CCCC)CCCCCC)c4c3n(CC(CCCC)CCCCCC)c21,0.82,22.19,12.53,69.0,-5.58,-3.75,-5.665,-4.165,,,2022.0,10.1002/aenm.202202224,opvdb_experimental,electrochemical,training
J71,ITIC5,CCCCCCCCC(CCCCCC)Cn1nc2c(-c3cccs3)c(F)c(F)c(-c3ccc(-c4cc5c(-c6ccc([Si](CCC)(CCC)CCC)s6)c6sccc6c(-c6ccc([Si](CCC)(CCC)CCC)s6)c5s4)s3)c2n1,CCCCCCc1ccc(C2(c3ccc(CCCCCC)cc3)c3cc(/C=C4\C(=O)c5cscc5C4=C(C#N)C#N)sc3-c3sc4cc5c6c(sc5cc4c32)-c2sc(/C=C3\C(=O)c4cscc4C3=C(C#N)C#N)cc2C6(c2ccc(CCCCCC)cc2)c2ccc(CCCCCC)cc2)cc1,0.897,18.48,12.5,75.5,-5.4,-3.24,-5.48,-3.95,,,2022.0,10.1002/cjoc.202200027,opvdb_experimental,electrochemical,training
PBCl-Qx,Y6,CCCCC(CC)Cc1ccc(-c2nc3c(-c4ccc(-c5cc6c(-c7cc(Cl)c(CC(CC)CCCC)s7)c7sccc7c(-c7cc(Cl)c(CC(CC)CCCC)s7)c6s5)s4)cc(Cl)c(-c4cccs4)c3nc2-c2ccc(CC(CC)CCCC)s2)s1,CCCCCCCCCCCc1c(/C=C2\C(=O)c3cc(F)c(F)cc3C2=C(C#N)C#N)sc2c1sc1c3c4nsnc4c4c5sc6c(CCCCCCCCCCC)c(/C=C7\C(=O)c8cc(F)c(F)cc8C7=C(C#N)C#N)sc6c5n(CC(CC)CCCC)c4c3n(CC(CC)CCCC)c21,0.76,26.32,12.44,62.1,-5.47,-3.14,-5.65,-4.1,,,2022.0,10.1021/acsami.2c00764,opvdb_experimental,electrochemical,training
PBDTT-TPD,PC71BM,CCCCCCCCN1C(=O)c2csc(-c3cc4c(-c5ccc(CC(CC)CCCC)s5)c5sccc5c(-c5ccc(CC(CC)CCCC)s5)c4s3)c2C1=O,COC(=O)CCCC1(c2ccccc2)C23c4c5ccc6c7cc8c9c%10c(cc%11cc%12c%13c%14c(cc%15c%16ccc-5c2c%16c2c5c%16c%17c(c(c46)c7c9c%17c4c%10c%11c%13c4c%16c%14c%152)C513)C%12)C8,0.91,9.4,4.9,58.1,-5.49,-3.64,-5.9,-3.9,,,2022.0,10.1002/marc.202200279,opvdb_experimental,electrochemical,training
PDTB,ITIC,CCCCCCCCCCC(CCCCCCCC)Cc1csc(-c2sc(-c3cc(CC(CCCCCCCC)CCCCCCCCCC)c(-c4ccc(-c5cccs5)s4)s3)c3c2C(=O)c2c(CC(CC)CCCC)sc(CC(CC)CCCC)c2C3=O)c1,CCCCCCc1ccc(C2(c3ccc(CCCCCC)cc3)c3cc4c(cc3-c3sc5cc(C=C6C(=O)c7ccccc7C6=C(C#N)C#N)sc5c32)C(c2ccc(CCCCCC)cc2)(c2ccc(CCCCCC)cc2)c2c-4sc3cc(C=C4C(=O)c5ccccc5C4=C(C#N)C#N)sc23)cc1,0.64,9.91,3.81,60.1,-5.58,-3.69,-5.576,-3.916,,,2022.0,10.1039/d2ra05925h,opvdb_experimental,electrochemical,training
PBDB-T,PZT-C8,CCCCC(CC)Cc1ccc(-c2c3cc(-c4ccc(-c5sc(-c6cccs6)c6c5C(=O)c5c(CC(CC)CCCC)sc(CC(CC)CCCC)c5C6=O)s4)sc3c(-c3ccc(CC(CC)CCCC)s3)c3ccsc23)s1,CCCCCCCCCCCCC(CCCCCCCCCC)Cn1c2c3sc(/C=C4\C(=O)c5ccccc5C4=C(C#N)C#N)c(CCCCCCCCCCC)c3sc2c2c3nn(CCCCCCCC)nc3c3c4sc5c(CCCCCCCCCCC)c(/C=C6\C(=O)c7cc(-c8cccs8)ccc7C6=C(C#N)C#N)sc5c4n(CC(CCCCCCCCCC)CCCCCCCCCCCC)c3c21,0.918,22.8,13.8,65.9,-5.33,-3.48,-5.51,-3.7,,,2022.0,10.1002/marc.202200062,opvdb_experimental,electrochemical,training
PTB7-Th,AOIC,CCCCC(CC)COC(=O)c1sc2csc(-c3cc4c(-c5ccc(CC(CC)CCCC)s5)c5sccc5c(-c5ccc(CC(CC)CCCC)s5)c4s3)c2c1F,CCCCCCc1ccc(C2(c3ccc(CCCCCC)cc3)c3cc4c(cc3-c3sc(/C=C5\C(=O)c6cc(F)c(F)cc6C5=C(C#N)C#N)cc32)C(c2ccc(CCCCCC)cc2)(c2ccc(CCCCCC)cc2)c2c-4sc3c2C(c2ccc(CCCCCC)cc2)(c2ccc(CCCCCC)cc2)c2c-3sc3cc(/C=C4\C(=O)c5cc(F)c(F)cc5C4=C(C#N)C#N)sc23)cc1,0.744,24.51,13.7,75.0,-5.21,-3.6,-5.5,-3.93,,,2022.0,10.1002/cjoc.202200027,opvdb_experimental,electrochemical,training
PBDB-T,PYTT-1,CCCCC(CC)Cc1ccc(-c2c3cc(-c4ccc(-c5sc(-c6cccs6)c6c5C(=O)c5c(CC(CC)CCCC)sc(CC(CC)CCCC)c5C6=O)s4)sc3c(-c3ccc(CC(CC)CCCC)s3)c3ccsc23)s1,CCCCCCCCCCCc1c(/C=C2\C(=O)c3sccc3C2=C(C#N)C#N)sc2c1sc1c3c4nsnc4c4c5sc6c(CCCCCCCCCCC)c(/C=C7\C(=O)c8sc(-c9cccs9)cc8C7=C(C#N)C#N)sc6c5n(CC(CCCCCCCC)CCCCCCCCCC)c4c3n(CC(CCCCCCCC)CCCCCCCCCC)c21,0.93,20.66,13.54,70.4,-5.33,-3.48,-5.66,-3.82,,,2022.0,10.1016/j.enrev.2022.100008,opvdb_experimental,electrochemical,training
PM6,PYTCl-B,CCCCC(CC)Cc1sc(-c2c3cc(-c4ccc(-c5sc(-c6cccs6)c6c5C(=O)c5c(CC(CC)CCCC)sc(CC(CC)CCCC)c5C6=O)s4)sc3c(-c3cc(F)c(CC(CC)CCCC)s3)c3ccsc23)cc1F,CCCCCCCCCCCc1c(/C=C2\C(=O)c3ccccc3C2=C(C#N)C#N)sc2c1sc1c3c4nsnc4c4c5sc6c(CCCCCCCCCCC)c(/C=C7/C(=O)c8cc(-c9ccc(-c%10sc(CCCCCCc%11cc(Cl)c(-c%12cccs%12)s%11)cc%10Cl)s9)ccc8C7=C(C#N)C#N)sc6c5n(CC(CCCCCCCC)CCCCCCCCCC)c4c3n(CC(CCCCCCCC)CCCCCCCCCC)c21,0.935,20.76,13.61,70.14,-5.56,-3.65,-5.69,-3.9,,,2022.0,10.1002/adma.202208008,opvdb_experimental,electrochemical,training
PM6,PAL1,CCCCC(CC)Cc1sc(-c2c3cc(-c4ccc(-c5sc(-c6cccs6)c6c5C(=O)c5c(CC(CC)CCCC)sc(CC(CC)CCCC)c5C6=O)s4)sc3c(-c3cc(F)c(CC(CC)CCCC)s3)c3ccsc23)cc1F,CCCCCCCCCCCc1c(/C=C2\C(=O)c3cc(F)ccc3C2=C(C#N)C#N)sc2c1sc1c3c4nsnc4c4c5sc6c(CCCCCCCCCCC)c(/C=C7\C(=O)c8cc(-c9cccs9)c(F)cc8C7=C(C#N)C#N)sc6c5n(CC(CCCCCCCC)CCCCCCCCCC)c4c3n(CC(CCCCCCCC)CCCCCCCCCC)c21,0.91,22.41,13.53,66.32,-5.56,-3.65,-5.67,-3.78,,,2022.0,10.1016/j.dyepig.2022.110180,opvdb_experimental,electrochemical,training
PBDTTS-2ClQx,Y6,CCCCC(CC)COc1cc(-c2nc3c(-c4cccs4)ccc(-c4ccc(-c5cc6c(-c7ccc(SCC(CC)CCCC)s7)c7sccc7c(-c7ccc(SCC(CC)CCCC)s7)c6s5)s4)c3nc2-c2ccc(Cl)c(OCC(CC)CCCC)c2)ccc1Cl,CCCCCCCCCCCc1c(/C=C2\C(=O)c3cc(F)c(F)cc3C2=C(C#N)C#N)sc2c1sc1c3c4nsnc4c4c5sc6c(CCCCCCCCCCC)c(/C=C7\C(=O)c8cc(F)c(F)cc8C7=C(C#N)C#N)sc6c5n(CC(CC)CCCC)c4c3n(CC(CC)CCCC)c21,0.84,24.86,13.43,64.13,-5.44,-3.77,-5.65,-4.09,,,2022.0,10.1039/d2py01122k,opvdb_experimental,electrochemical,training
J52-FTh,ITIC,CCCCCCCCC(CCCCCC)Cn1nc2c(-c3cc(F)cs3)c(F)c(F)c(-c3cc(F)c(-c4cc5c(-c6ccc(CC(CC)CCCC)s6)c6sccc6c(-c6ccc(CC(CC)CCCC)s6)c5s4)s3)c2n1,CCCCCCc1ccc(C2(c3ccc(CCCCCC)cc3)c3cc4c(cc3-c3sc5cc(C=C6C(=O)c7ccccc7C6=C(C#N)C#N)sc5c32)C(c2ccc(CCCCCC)cc2)(c2ccc(CCCCCC)cc2)c2c-4sc3cc(C=C4C(=O)c5ccccc5C4=C(C#N)C#N)sc23)cc1,0.92,21.29,13.32,68.0,-5.51,-3.68,-5.576,-3.916,,,2022.0,10.1016/j.orgel.2022.106611,opvdb_experimental,electrochemical,training
D18-Cl,Y5,CCCCCCC(CCCC)Cc1csc(-c2cc3c4nsnc4c4cc(-c5cc(CC(CCCC)CCCCCC)c(-c6cc7c(-c8cc(Cl)c(CC(CC)CCCC)s8)c8sccc8c(-c8cc(Cl)c(CC(CC)CCCC)s8)c7s6)s5)sc4c3s2)c1,CCCCCCCCCCCc1c(/C=C2\C(=O)c3ccccc3C2=C(C#N)C#N)sc2c1sc1c3c4nsnc4c4c5sc6c(CCCCCCCCCCC)c(/C=C7\C(=O)c8ccccc8C7=C(C#N)C#N)sc6c5n(CC(CC)CCCC)c4c3n(CC(CC)CCCC)c21,0.875,23.59,13.25,64.2,-5.51,-2.77,-5.55,-3.87,,,2022.0,10.1002/solr.202200495,opvdb_experimental,electrochemical,training
PBDB-T,PY3Se-1V,CCCCC(CC)Cc1ccc(-c2c3cc(-c4ccc(-c5sc(-c6cccs6)c6c5C(=O)c5c(CC(CC)CCCC)sc(CC(CC)CCCC)c5C6=O)s4)sc3c(-c3ccc(CC(CC)CCCC)s3)c3ccsc23)s1,CCCCCCCCCCCCC(CCCCCCCCCC)Cn1c2c(sc3c(CCCCCCCCCCC)c(/C=C4\C(=O)c5ccccc5C4=C(C#N)C#N)[se]c32)c2c3nsnc3c3c4sc5c(CCCCCCCCCCC)c(/C=C/C=C6\C(=O)c7cc(-c8ccc[se]8)ccc7C6=C(C#N)C#N)[se]c5c4n(CC(CCCCCCCCCC)CCCCCCCCCCCC)c3c21,0.81,24.7,13.2,65.9,-5.33,-3.48,-5.51,-3.9,,,2022.0,10.1021/acsami.2c02485,opvdb_experimental,electrochemical,training
PBDB-T,PZT-C12,CCCCC(CC)Cc1ccc(-c2c3cc(-c4ccc(-c5sc(-c6cccs6)c6c5C(=O)c5c(CC(CC)CCCC)sc(CC(CC)CCCC)c5C6=O)s4)sc3c(-c3ccc(CC(CC)CCCC)s3)c3ccsc23)s1,CCCCCCCCCCCCC(CCCCCCCCCC)Cn1c2c3sc(/C=C4\C(=O)c5ccccc5C4=C(C#N)C#N)c(CCCCCCCCCCC)c3sc2c2c3nn(CC(CCCC)CCCCCC)nc3c3c4sc5c(CCCCCCCCCCC)c(/C=C6\C(=O)c7cc(-c8cccs8)ccc7C6=C(C#N)C#N)sc5c4n(CC(CCCCCCCCCC)CCCCCCCCCCCC)c3c21,0.928,22.2,13.1,63.7,-5.33,-3.48,-5.53,-3.57,,,2022.0,10.1002/marc.202200062,opvdb_experimental,electrochemical,training
PM6,PYTH-B,CCCCC(CC)Cc1sc(-c2c3cc(-c4ccc(-c5sc(-c6cccs6)c6c5C(=O)c5c(CC(CC)CCCC)sc(CC(CC)CCCC)c5C6=O)s4)sc3c(-c3cc(F)c(CC(CC)CCCC)s3)c3ccsc23)cc1F,CCCCCCCCCCCc1c(/C=C2\C(=O)c3ccccc3C2=C(C#N)C#N)sc2c1sc1c3c4nsnc4c4c5sc6c(CCCCCCCCCCC)c(/C=C7/C(=O)c8cc(-c9ccc(-c%10ccc(CCCCCCc%11ccc(-c%12cccs%12)s%11)s%10)s9)ccc8C7=C(C#N)C#N)sc6c5n(CC(CCCCCCCC)CCCCCCCCCC)c4c3n(CC(CCCCCCCC)CCCCCCCCCC)c21,0.937,20.35,13.12,68.78,-5.56,-3.65,-5.7,-3.86,,,2022.0,10.1002/adma.202208008,opvdb_experimental,electrochemical,training
PBCl-Qx4Cl,Y6,CCCCC(CC)Cc1sc(-c2nc3c(-c4ccc(-c5cc6c(-c7cc(Cl)c(CC(CC)CCCC)s7)c7sccc7c(-c7cc(Cl)c(CC(CC)CCCC)s7)c6s5)s4)cc(Cl)c(-c4cccs4)c3nc2-c2cc(Cl)c(CC(CC)CCCC)s2)cc1Cl,CCCCCCCCCCCc1c(/C=C2\C(=O)c3cc(F)c(F)cc3C2=C(C#N)C#N)sc2c1sc1c3c4nsnc4c4c5sc6c(CCCCCCCCCCC)c(/C=C7\C(=O)c8cc(F)c(F)cc8C7=C(C#N)C#N)sc6c5n(CC(CC)CCCC)c4c3n(CC(CC)CCCC)c21,0.82,24.9,12.95,63.6,-5.58,-3.27,-5.65,-4.1,,,2022.0,10.1021/acsami.2c00764,opvdb_experimental,electrochemical,training
PBDB-T,DICTF,CCCCC(CC)Cc1ccc(-c2c3cc(-c4ccc(-c5sc(-c6cccs6)c6c5C(=O)c5c(CC(CC)CCCC)sc(CC(CC)CCCC)c5C6=O)s4)sc3c(-c3ccc(CC(CC)CCCC)s3)c3ccsc23)s1,CCCCCCCCC1(CCCCCCCC)c2cc(-c3ccc(/C=C4\C(=O)c5ccccc5C4=C(C#N)C#N)s3)ccc2-c2ccc(-c3ccc(/C=C4\C(=O)c5ccccc5C4=C(C#N)C#N)s3)cc21,0.93,10.3,5.93,59.0,-5.33,-3.48,-5.67,-3.79,,,2022.0,10.1002/chem.202203356,opvdb_experimental,electrochemical,training
PffBT4T-2DT,IDTBR,CCCCCCCCCCCCC(CCCCCCCCCC)Cc1csc(-c2c(F)c(F)c(-c3cc(CC(CCCCCCCCCC)CCCCCCCCCCCC)c(-c4ccc(-c5cccs5)s4)s3)c3nsnc23)c1,CCN1C(=O)/C(=C/c2ccc(-c3cc4c(s3)-c3cc5c(cc3C4(CC)CC)-c3sc(-c4ccc(/C=C6\SC(=S)N(CC)C6=O)c6nsnc46)cc3C5(CC)CC)c3nsnc23)SC1=S,1.07,15.0,9.95,62.0,-5.29,-3.65,-5.63,-3.8,,,2022.0,10.1002/chem.202203356,opvdb_experimental,electrochemical,training
PBDB-T,PYT8T,CCCCC(CC)Cc1ccc(-c2c3cc(-c4ccc(-c5sc(-c6cccs6)c6c5C(=O)c5c(CC(CC)CCCC)sc(CC(CC)CCCC)c5C6=O)s4)sc3c(-c3ccc(CC(CC)CCCC)s3)c3ccsc23)s1,CCCCCCCCCCCc1c(/C=C2\C(=O)c3ccccc3C2=C(C#N)C#N)sc2c1sc1c3c4nsnc4c4c5sc6c(CCCCCCCCCCC)c(/C=C7\C(=O)c8cc(-c9ccc(CCCCCCCCc%10cccs%10)s9)ccc8C7=C(C#N)C#N)sc6c5n(CC(CCCCCCCC)CCCCCCCCCC)c4c3n(CC(CCCCCCCC)CCCCCCCCCC)c21,0.95,17.01,9.97,62.0,-5.33,-3.48,-5.64,-4.07,,,2022.0,10.1039/d2ee02523j,opvdb_experimental,electrochemical,training
PDCBT-Cl,Y6,CCCCCCCCC(CCCCCC)CCOC(=O)c1csc(-c2cc(C(=O)OCCC(CCCCCC)CCCCCCCC)c(-c3ccc(-c4sccc4Cl)s3)s2)c1,CCCCCCCCCCCc1c(/C=C2\C(=O)c3cc(F)c(F)cc3C2=C(C#N)C#N)sc2c1sc1c3c4nsnc4c4c5sc6c(CCCCCCCCCCC)c(/C=C7\C(=O)c8cc(F)c(F)cc8C7=C(C#N)C#N)sc6c5n(CC(CC)CCCC)c4c3n(CC(CC)CCCC)c21,0.87,22.29,9.84,51.2,-5.34,-3.01,-5.65,-4.09,,,2022.0,10.1016/j.dyepig.2022.110269,opvdb_experimental,electrochemical,training
