Repository: AsadKhanJBNU/osc_predictor

# OSC Donor–Acceptor Property Predictor

Predicts **nine** electronic and photovoltaic properties of organic solar cell
donor–acceptor pairs **directly from SMILES** — no DFT and no device measurements
as inputs.

**Try it live:** https://huggingface.co/spaces/AsadWazir/osc_predictor

## About

Selected models from the combined SMILES-only pipeline:

| Property | Description | Selected model | Test *R*² |
|---|---|---|---|
| V_OC | Open-circuit voltage | ElasticNet | 45.8% |
| J_SC | Short-circuit current | ElasticNet | 69.5% |
| PCE | Power conversion efficiency | Ridge | 61.2% |
| HOMO_D | Donor HOMO | k-NN | 18.5% |
| LUMO_D | Donor LUMO | Extra Trees | 39.1% |

File: Dataset/Examined_Dataset_1.csv (part 3 of 24)
DonorName,AcceptorName,DonorSMILES,AcceptorSMILES,V_OC,J_SC,FF_percent,PCE,HOMO_D,LUMO_D,HOMO_A,LUMO_A,Lambda+,Lambda-,PubYear,DOI,Source_Database
PTQ10,10a,CCCCCCCCC(CCCCCC)COc1cnc2c(C)c(F)c(F)c(-c3ccc(C)s3)c2n1,FB1N2/C3=N\\C(C4=C/5C=C(C=C(C(N(C(CCCCC)CCCCC)C6=O)=O)C6=C7)C7=C4)=NC5=N/C(N81)=C9C(C=C(C=C(C(N(C(CCCCC)CCCCC)C%10=O)=O)C%10=C%11)C%11=C9)=C8N=C2C%12=C3C=C(C=C(C(N(C(CCCCC)CCCCC)C%13=O)=O)C%13=C%14)C%14=C%12,1.02,8.1,39.8,3.28,-5.54,-2.98,-5.56,-3.83,,,2019,10.1039/c9tc06238f,"OPV-DB (Qiu, J., Zenodo, 2026, doi:10.5281/zenodo.20841543)"
PCT-EHp,Y6,CCCCCCCCN1C(=O)c2c(c(-c3ccc(-c4cc5c(-c6cc(Cl)c(CC(CC)CCCC)s6)c6sccc6c(-c6cc(Cl)c(CC(CC)CCCC)s6)c5s4)s3)c3nn(CC(CC)CCCC)nc3c2-c2cccs2)C1=O,CCCCCCCCCCCc1c(/C=C2\C(=O)c3cc(F)c(F)cc3C2=C(C#N)C#N)sc2c1sc1c3c4nsnc4c4c5sc6c(CCCCCCCCCCC)c(/C=C7\C(=O)c8cc(F)c(F)cc8C7=C(C#N)C#N)sc6c5n(CC(CC)CCCC)c4c3n(CC(CC)CCCC)c21,0.79,25.7,72.7,14.96,-5.46,-3.13,-5.68,-4.06,,,2019,10.1021/acsenergylett.9b01447,"OPV-DB (Qiu, J., Zenodo, 2026, doi:10.5281/zenodo.20841543)"
PPN4T-2F,IT-4F,CCCCCCCCC(CCCCCC)Cc1cc(-c2ccc3c(c2)c(=O)n(CC(CCCCCC)CCCCCCCC)c2cc(-c4cc(CC(CCCCCC)CCCCCCCC)c(-c5cc(F)c(-c6sc(C)cc6F)s5)s4)ccc32)sc1C,CCCCCCc1ccc(C2(c3ccc(CCCCCC)cc3)c3cc4c(cc3-c3sc5cc(/C=C6\C(=O)c7cc(F)c(F)cc7C6=C(C#N)C#N)sc5c32)C(c2ccc(CCCCCC)cc2)(c2ccc(CCCCCC)cc2)c2c-4sc3cc(/C=C4\C(=O)c5cc(F)c(F)cc5C4=C(C#N)C#N)sc23)cc1,0.82,16.15,64.2,8.54,-5.43,-2.42,-5.65,-4.04,,,2019,10.1039/c9qm00622b,"OPV-DB (Qiu, J., Zenodo, 2026, doi:10.5281/zenodo.20841543)"
PBDB-T,m-ITIC,CCCCC(CC)Cc1ccc(-c2c3cc(-c4ccc(-c5sc(-c6cccs6)c6c5C(=O)c5c(CC(CC)CCCC)sc(CC(CC)CCCC)c5C6=O)s4)sc3c(-c3ccc(CC(CC)CCCC)s3)c3ccsc23)s1,CCCCCCc1cccc(C2(c3cccc(CCCCCC)c3)c3cc4c(cc3-c3sc5cc(/C=C6\C(=O)c7ccccc7C6=C(C#N)C#N)sc5c32)C(c2cccc(CCCCCC)c2)(c2cccc(CCCCCC)c2)c2c-4sc3cc(/C=C4\C(=O)c5ccccc5C4=C(C#N)C#N)sc23)c1,0.85,15.09,67.0,8.54,-4.89,-3.09,-5.21,-3.6,,,2019,10.1002/aenm.201900044,"OPV-DB (Qiu, J., Zenodo, 2026, doi:10.5281/zenodo.20841543)"
PM6,Y14,CCCCC(CC)Cc1sc(-c2c3cc(-c4ccc(-c5sc(-c6cccs6)c6c5C(=O)c5c(CC(CC)CCCC)sc(CC(CC)CCCC)c5C6=O)s4)sc3c(-c3cc(F)c(CC(CC)CCCC)s3)c3ccsc23)cc1F,CCCCCCCCCCCc1c(/C=C2\C(=O)c3cc(F)ccc3C2=C(C#N)C#N)sc2c1sc1c3c4nn(CC(CC)CCCC)nc4c4c5sc6c(CCCCCCCCCCC)c(/C=C7\C(=O)c8cc(F)ccc8C7=C(C#N)C#N)sc6c5n(CC(CC)CCCC)c4c3n(CC(CC)CCCC)c21,0.866,16.83,58.24,8.49,-5.56,-3.65,-5.56,-4.01,,,2019,10.1039/c9qm00499h,"OPV-DB (Qiu, J., Zenodo, 2026, doi:10.5281/zenodo.20841543)"
PDCBT-2F,ITIC-Th1,CCCCCCCCCCC(CCCCCCCC)COC(=O)c1ccsc1-c1cc(F)c(-c2sc(-c3sccc3C(=O)OCC(CCCCCCCC)CCCCCCCCCC)cc2F)s1,CCCCCCc1ccc(C2(c3ccc(CCCCCC)s3)c3cc4c(cc3-c3sc5cc(C=C6C(=O)c7cc(F)ccc7C6=C(C#N)C#N)sc5c32)C(c2ccc(CCCCCC)s2)(c2ccc(CCCCCC)s2)c2c-4sc3cc(C=C4C(=O)c5cc(F)ccc5C4=C(C#N)C#N)sc23)s1,0.98,15.32,56.5,8.48,-5.5,-3.36,-5.74,-4.01,,,2019,10.1021/acs.macromol.9b00793,"OPV-DB (Qiu, J., Zenodo, 2026, doi:10.5281/zenodo.20841543)"
HTAZ,ITIC-Th1,CCCCCCC(CCCC)CCc1c2cc(-c3ccc(-c4ccc(-c5cccs5)c5nn(CC(CCCC)CCCCCC)nc45)s3)sc2c(CCC(CCCC)CCCCCC)c2ccsc12,CCCCCCc1ccc(C2(c3ccc(CCCCCC)s3)c3cc4c(cc3-c3sc5cc(C=C6C(=O)c7cc(F)ccc7C6=C(C#N)C#N)sc5c32)C(c2ccc(CCCCCC)s2)(c2ccc(CCCCCC)s2)c2c-4sc3cc(C=C4C(=O)c5cc(F)ccc5C4=C(C#N)C#N)sc23)s1,0.749,11.77,35.8,3.54,-5.42,-3.44,-5.74,-4.01,,,2019,10.1021/acs.macromol.9b01168,"OPV-DB (Qiu, J., Zenodo, 2026, doi:10.5281/zenodo.20841543)"
PBDB-TF,BDTN-Th,CCCCC(CC)Cc1sc(-c2c3cc(-c4ccc(-c5sc(-c6cccs6)c6c5C(=O)c5c(CC(CC)CCCC)sc(CC(CC)CCCC)c5C6=O)s4)sc3c(-c3cc(F)c(CC(CC)CCCC)s3)c3ccsc23)cc1F,CCCCCCCCOc1c2sc3c4sc(/C=C5\C(=O)c6cscc6C5=C(C#N)C#N)cc4n(CC(CCCC)CCCCCC)c3c2c(OCCCCCCCC)c2sc3c4sc(/C=C5\C(=O)c6cscc6C5=C(C#N)C#N)cc4n(CC(CCCC)CCCCCC)c3c12,0.95,8.2,45.1,3.53,-5.49,-3.64,-5.5,-3.62,,,2019,10.1021/acsami.9b22093,"OPV-DB (Qiu, J., Zenodo, 2026, doi:10.5281/zenodo.20841543)"
PTS8,P(NDI2HD-T),CCCCCCCCN1C(=O)c2csc(-c3cc4c(-c5cc(F)c(SCC(CC)CCCC)s5)c5sccc5c(-c5cc(F)c(SCC(CC)CCCC)s5)c4s3)c2C1=O,CCCCCCCCC(CCCCCC)CN1C(=O)c2ccc3c4c(c(-c5cccs5)cc(c24)C1=O)C(=O)N(CC(CCCCCC)CCCCCCCC)C3=O,1.02,6.0,54.5,3.45,-5.36,-3.46,-5.64,-3.79,,,2019,10.1039/c9tc02141h,"OPV-DB (Qiu, J., Zenodo, 2026, doi:10.5281/zenodo.20841543)"
PB,Y6,CCCCCCCCc1csc(-c2cc3sc(-c4cc(CCCCCCCC)c(-c5cc6c(-c7cc(CCCCCC)c(CCCCCC)s7)c7sccc7c(-c7cc(CCCCCC)c(CCCCCC)s7)c6s5)s4)cc3s2)c1,CCCCCCCCCCCc1c(/C=C2\C(=O)c3cc(F)c(F)cc3C2=C(C#N)C#N)sc2c1sc1c3c4nsnc4c4c5sc6c(CCCCCCCCCCC)c(/C=C7\C(=O)c8cc(F)c(F)cc8C7=C(C#N)C#N)sc6c5n(CC(CC)CCCC)c4c3n(CC(CC)CCCC)c21,0.56,14.6,43.8,3.4,-5.05,-3.04,-5.63,-4.28,,,2019,10.1021/acsami.9b22987,"OPV-DB (Qiu, J., Zenodo, 2026, doi:10.5281/zenodo.20841543)"
PPDT2FBT,tPDI2N-EH,CCCCCCCCC(CCCCCC)COc1cc(-c2ccc(-c3c(F)c(F)c(C)c4nsnc34)s2)c(OCC(CCCCCC)CCCCCCCC)cc1-c1ccc(C)s1,CCCCC(CC)Cn1c2cc3c(=O)n(C(CC)CC)c(=O)c4ccc5c6c(-c7cc8c(=O)n(C(CC)CC)c(=O)c9cc%10c%11c(c7c7ccc%12c(=O)n(C(CC)CC)c(=O)c%13cc(c%11c7c%12%13)n%10CC(CC)CCCC)c89)cc7c(=O)n(C(CC)CC)c(=O)c8cc1c(c6c78)c2c5c43,1.04,11.75,53.0,6.4,-5.45,-3.69,-5.9,-3.7,,,2019,10.1021/acsaelm.9b00328,"OPV-DB (Qiu, J., Zenodo, 2026, doi:10.5281/zenodo.20841543)"
PDPPF2T2DPP-DTT,PC71BM,CCCCCCCCCCCCC(CCCCCCCCCCCC)CN1C(=O)C2=C(c3ccc(-c4cc(F)c(-c5sc(-c6ccc(C7=C8C(=O)N(CC(CCCCCCCCCC)CCCCCCCCCCCC)C(c9ccc(-c%10cc%11sc%12ccsc%12c%11s%10)s9)=C8C(=O)N7CC(CCCCCCCCCC)CCCCCCCCCCCC)s6)cc5F)s4)s3)N(CC(CCCCCCCCCCCC)CCCCCCCCCCCC)C(=O)C2=C1c1cccs1,COC(=O)CCCC1(c2ccccc2)C23c4c5ccc6c7cc8c9c%10c(cc%11cc%12c%13c%14c(cc%15c%16ccc-5c2c%16c2c5c%16c%17c(c(c46)c7c9c%17c4c%10c%11c%13c4c%16c%14c%152)C513)C%12)C8,0.68,14.14,66.0,6.35,-5.13,-3.72,-5.9,-3.9,,,2019,10.1039/c9ra08858j,"OPV-DB (Qiu, J., Zenodo, 2026, doi:10.5281/zenodo.20841543)"
P-i-NT,ITIC-4F,CCCCCCCCCCCCC(CCCCCCCCCC)Cc1csc(-c2cc3c(cc(-c4cc(CC(CCCCCCCCCC)CCCCCCCCCCCC)c(-c5ccc(/C=C(\C#N)c6cc(OCC(CC)CCCC)c(/C(C#N)=C/c7cccs7)cc6OCC(CC)CCCC)s5)s4)c4nsnc43)c3nsnc23)c1,CCCCCCc1ccc(C2(c3ccc(CCCCCC)cc3)c3cc4c(cc3-c3sc5cc(/C=C6/C(=O)c7cc(F)c(F)cc7C6=C(C#N)C#N)sc5c32)C(c2ccc(CCCCCC)cc2)(c2ccc(CCCCCC)cc2)c2c-4sc3cc(/C=C4/C(=O)c5cc(F)c(F)cc5C4=C(C#N)C#N)sc23)cc1,0.83,16.33,46.19,6.34,-5.42,-3.22,-5.82,-4.24,,,2019,10.1039/c9py01781j,"OPV-DB (Qiu, J., Zenodo, 2026, doi:10.5281/zenodo.20841543)"
PBDT-BZ,TBDB-Na,CCCCCCCCC(CCCCCC)Cn1nc2c(-c3ccc(C)s3)c(F)c(F)c(-c3ccc(-c4cc5c(-c6ccc(SCC(CCCC)CCCCCC)s6)c6sc(C)cc6c(-c6ccc(SCC(CCCC)CCCCCC)s6)c5s4)s3)c2n1,CCCCCCc1ccc(C2(c3ccc(CCCCCC)cc3)c3cc(/C=C4/C(=O)c5cc6ccccc6cc5C4=C(C#N)C#N)sc3-c3sc4c(sc5c(-c6ccc(SCC(CC)CCCC)cc6)c6c7c(sc6c(-c6ccc(SCC(CC)CCCC)cc6)c54)-c4sc(/C=C5/C(=O)c6cc8ccccc8cc6C5=C(C#N)C#N)cc4C7(c4ccc(CCCCCC)cc4)c4ccc(CCCCCC)cc4)c32)cc1,0.903,13.02,51.6,6.32,-5.38,-3.56,-5.45,-3.77,,,2019,10.1021/acsami.9b14981,"OPV-DB (Qiu, J., Zenodo, 2026, doi:10.5281/zenodo.20841543)"
P3HT,BTA53,CCCCCCc1ccsc1,CCCCCCCCn1nc2c(/C=c3/sc(=C(C#N)C#N)n(CC)c3=O)ccc(-c3cc4c(s3)-c3cc5c(cc3C(c3ccc(CCCCCC)cc3)(c3ccc(CCCCCC)cc3)O4)-c3sc(-c4ccc(/C=c6/sc(=C(C#N)C#N)n(CC)c6=O)c6nn(CCCCCCCC)nc46)cc3OC5(c3ccc(CCCCCC)cc3)c3ccc(CCCCCC)cc3)c2n1,0.88,11.57,62.0,6.31,-5.01,-3.12,-5.48,-3.58,,,2019,10.1021/acsami.9b16662,"OPV-DB (Qiu, J., Zenodo, 2026, doi:10.5281/zenodo.20841543)"
P3HT,TrBTIC,CCCCCCc1ccsc1,CCCCC1(CCCC)c2cc(-c3ccc(/C=C4\C(=O)c5ccccc5C4=C(C#N)C#N)c4nsnc34)ccc2-c2c1c1c(c3c2C(CCCC)(CCCC)c2cc(-c4ccc(/C=C5\C(=O)c6ccccc6C5=C(C#N)C#N)c5nsnc45)ccc2-3)C(CCCC)(CCCC)c2cc(-c3ccc(/C=C4\C(=O)c5ccccc5C4=C(C#N)C#N)c4nsnc34)ccc2-1,0.86,11.75,62.4,6.31,-5.0,-3.1,-5.56,-3.62,,,2019,10.1002/adma.201906045,"OPV-DB (Qiu, J., Zenodo, 2026, doi:10.5281/zenodo.20841543)"
PTAZ-TPD10-C6,[70]PCBM,CCCCCCCCN1C(=O)c2csc(-c3cc4c(-c5cc(CCCCCC)c(CCCCCC)s5)c5sc(-c6ccc(-c7c(F)c(F)c(-c8ccc(-c9cc%10c(-c%11cc(CCCCCC)c(CCCCCC)s%11)c%11sccc%11c(-c%11cc(CCCCCC)c(CCCCCC)s%11)c%10s9)s8)c8nn(CC(CC)CCCC)nc78)s6)cc5c(-c5cc(CCCCCC)c(CCCCCC)s5)c4s3)c2C1=O,CCCCC(=O)OCC1(C2=CC=CC=C2)C3=CC=CC4=CC=CC5=CC=CC6=CC=C7C=CC=CC8=CC=CC1=C8C7=C6C5=C4C3,0.82,11.1,69.0,6.3,-5.27,-3.23,-6.1,-3.9,,,2019,10.1002/aenm.201901740,"OPV-DB (Qiu, J., Zenodo, 2026, doi:10.5281/zenodo.20841543)"
PTQ10,9b,CCCCCCCCC(CCCCCC)COc1cnc2c(C)c(F)c(F)c(-c3ccc(C)s3)c2n1,ClB1N2/C3=N\\C(C4=C/5C=C(C=C(C(N(C(CCCCC)CCCCC)C6=O)=O)C6=C7)C7=C4)=NC5=N/C(N81)=C9C(C=C(C=C(C(N(C(CCCCC)CCCCC)C%10=O)=O)C%10=C%11)C%11=C9)=C8N=C2C%12=C3C=C(C=C(C(N(C(CCCCC)CCCCC)C%13=O)=O)C%13=C%14)C%14=C%12,1.08,13.98,41.3,6.25,-5.54,-2.98,-5.59,-3.86,,,2019,10.1039/c9tc06238f,"OPV-DB (Qiu, J., Zenodo, 2026, doi:10.5281/zenodo.20841543)"
PM6,IT-2Cl,CCCCC(CC)Cc1sc(-c2c3cc(-c4ccc(-c5sc(-c6cccs6)c6c5C(=O)c5c(CC(CC)CCCC)sc(CC(CC)CCCC)c5C6=O)s4)sc3c(-c3cc(F)c(CC(CC)CCCC)s3)c3ccsc23)cc1F,CCCCCCc1ccc(C2(c3ccc(CCCCCC)cc3)c3cc4c(cc3-c3sc5cc(/C=C6\C(=O)c7cc(Cl)ccc7C6=C(C#N)C#N)sc5c32)C(c2ccc(CCCCCC)cc2)(c2ccc(CCCCCC)cc2)c2c-4sc3cc(/C=C4\C(=O)c5cc(Cl)ccc5C4=C(C#N)C#N)sc23)cc1,0.89,22.0,73.0,14.3,-5.56,-3.65,-5.42,-3.9,,,2019,10.1002/advs.201903419,"OPV-DB (Qiu, J., Zenodo, 2026, doi:10.5281/zenodo.20841543)"
PDTB-EF-T,IT-4 F,CCOC(=O)c1ccsc1-c1ccc(-c2sc(-c3cc4c(-c5cc(F)c(SCC)s5)c5sc(-c6cc(C(=O)OCC)c(-c7ccc(-c8sc(-c9cc%10c(-c%11cc(F)c(SCC)s%11)c%11sc(-c%12cc(C(=O)OCC)c(-c%13ccc(-c%14sc(-c%15cc%16c(-c%17cc(F)c(SCC)s%17)c%17sccc%17c(-c%17cc(F)c(SCC)s%17)c%16s%15)cc%14C(=O)OCC)s%13)s%12)cc%11c(-c%11cc(F)c(SCC)s%11)c%10s9)cc8C(=O)OCC)s7)s6)cc5c(-c5cc(F)c(SCC)s5)c4s3)cc2C(=O)OCC)s1,CCCCCCc1ccc(C2(c3ccc(CCCCCC)cc3)c3cc4c(cc3-c3sc5cc(/C=C6\C(=O)c7cc(F)c(F)cc7C6=C(C#N)C#N)sc5c32)C(c2ccc(CCCCCC)cc2)(c2ccc(CCCCCC)cc2)c2c-4sc3cc(/C=C4\C(=O)c5cc(F)c(F)cc5C4=C(C#N)C#N)sc23)cc1,0.898,20.77,75.0,14.2,-5.5,-3.59,-5.66,-4.14,,,2019,10.1002/solr.201900342,"OPV-DB (Qiu, J., Zenodo, 2026, doi:10.5281/zenodo.20841543)"
PbiTPD,Y6,CCCCCCCCc1ccc(-c2c3cc(-c4ccc(-c5sc(-c6sc(-c7cccs7)c7c6C(=O)N(CC(CCCCCC)CCCCCCCC)C7=O)c6c5C(=O)N(CC(CCCCCC)CCCCCCCC)C6=O)s4)sc3c(-c3ccc(CCCCCCCC)s3)c3ccsc23)s1,CCCCCCCCCCCc1c(/C=C2\C(=O)c3cc(F)c(F)cc3C2=C(C#N)C#N)sc2c1sc1c3c4nsnc4c4c5sc6c(CCCCCCCCCCC)c(/C=C7\C(=O)c8cc(F)c(F)cc8C7=C(C#N)C#N)sc6c5n(CC(CC)CCCC)c4c3n(CC(CC)CCCC)c21,0.83,25.6,66.7,14.2,-5.2,-3.45,-5.65,-4.09,,,2019,10.1021/acsenergylett.9b02842,"OPV-DB (Qiu, J., Zenodo, 2026, doi:10.5281/zenodo.20841543)"
PTB7-Th,o-IO2,CCCCC(CC)COC(=O)c1sc2csc(-c3cc4c(-c5ccc(CC(CC)CCCC)s5)c5sccc5c(-c5ccc(CC(CC)CCCC)s5)c4s3)c2c1F,CCCCCCCCC1(CCCCCCCC)c2cc3c(cc2-c2sc(-c4sc(/C=C5\C(=O)c6cc(F)c(F)cc6C5=C(C#N)C#N)cc4OCC(CC)CCCC)cc21)C(CCCCCCCC)(CCCCCCCC)c1cc(-c2sc(/C=C4\C(=O)c5cc(F)c(F)cc5C4=C(C#N)C#N)cc2OCC(CC)CCCC)sc1-3,0.68,21.8,63.0,9.3,-5.21,-3.6,-5.41,-4.21,,,2019,10.1021/acsmaterialslett.9b00512,"OPV-DB (Qiu, J., Zenodo, 2026, doi:10.5281/zenodo.20841543)"
PTQ10,IDTPC-DMe,CCCCCCCCC(CCCCCC)COc1cnc2c(-c3cccs3)c(F)c(F)cc2n1,CCCCCCC1(CCCCCC)c2cc3c(cc2-c2sc(/C=C4\C(=O)c5c(C)sc(C)c5C4=C(C#N)C#N)cc21)C(CCCCCC)(CCCCCC)c1cc(/C=C2\C(=O)c4c(C)sc(C)c4C2=C(C#N)C#N)sc1-3,1.02,13.3,68.0,9.3,-5.54,-2.92,-5.58,-3.85,,,2019,10.1016/j.dyepig.2019.01.018,"OPV-DB (Qiu, J., Zenodo, 2026, doi:10.5281/zenodo.20841543)"
PBDB-TF,IE-4F,CCCCC(CC)Cc1sc(-c2c3cc(-c4ccc(-c5sc(-c6cccs6)c6c5C(=O)c5c(CC(CC)CCCC)sc(CC(CC)CCCC)c5C6=O)s4)sc3c(-c3cc(F)c(CC(CC)CCCC)s3)c3ccsc23)cc1F,CCCCCCc1ccc(C2(c3ccc(CCCCCC)cc3)c3cc4c(cc3-c3sc(-c5sc(/C=C6\C(=O)c7cc(F)c(F)cc7C6=C(C#N)C#N)cc5CC(CC)CCCC)cc32)C(c2ccc(CCCCCC)cc2)(c2ccc(CCCCCC)cc2)c2cc(-c3sc(/C=C5\C(=O)c6cc(F)c(F)cc6C5=C(C#N)C#N)cc3CC(CC)CCCC)sc2-4)cc1,0.91,18.23,56.0,9.3,-5.49,-3.64,-5.51,-4.07,,,2019,10.1021/acsami.9b10243,"OPV-DB (Qiu, J., Zenodo, 2026, doi:10.5281/zenodo.20841543)"
PTBD-BZ,BDTB-Ph,CCCCCCCCC(CCCCCC)Cn1nc2c(-c3ccc(C)s3)c(F)c(F)c(-c3ccc(-c4cc5sc6c(-c7ccc(SCC(CCCC)CCCCCC)s7)c7cc(C)sc7c(-c7ccc(SCC(CCCC)CCCCCC)s7)c6c5s4)s3)c2n1,CCCCCCc1ccc(C2(c3ccc(CCCCCC)cc3)c3cc(/C=C4/C(=O)c5ccccc5C4=C(C#N)C#N)sc3-c3sc4c(-c5ccc(SCC(CC)CCCC)cc5)c5c6c(sc5c(-c5ccc(SCC(CC)CCCC)cc5)c4c32)-c2sc(/C=C3/C(=O)c4ccccc4C3=C(C#N)C#N)cc2C6(c2ccc(CCCCCC)cc2)c2ccc(CCCCCC)cc2)cc1,0.926,16.54,58.5,9.26,-5.4,-3.59,-5.49,-3.76,,,2019,10.1021/acsami.9b14981,"OPV-DB (Qiu, J., Zenodo, 2026, doi:10.5281/zenodo.20841543)"
DRCN5T,IDIC-4F,CCCCCCCCc1cc(/C=c2\sc(=C(C#N)C#N)n(CC)c2=O)sc1-c1cc(CCCCCCCC)c(-c2ccc(-c3sc(-c4sc(/C=c5\sc(=C(C#N)C#N)n(CC)c5=O)cc4CCCCCCCC)cc3CCCCCCCC)s2)s1,CCCCCCc1ccc(C2(c3ccc(CCCCCC)cc3)c3cc4c(cc3-c3sc(/C=C5\C(=O)c6cc(F)c(F)cc6C5=C(C#N)C#N)cc32)C(c2ccc(CCCCCC)cc2)(c2ccc(CCCCCC)cc2)c2cc(/C=C3\C(=O)c5cc(F)c(F)cc5C3=C(C#N)C#N)sc2-4)cc1,0.81,16.07,70.9,9.25,-5.22,-3.41,-5.73,-3.93,,,2019,10.1002/solr.201900528,"OPV-DB (Qiu, J., Zenodo, 2026, doi:10.5281/zenodo.20841543)"
PDCBT,ITIC,CCCCCCC(CCCC)COC(=O)c1cc(-c2cc(C(=O)OCC(CCCC)CCCCCC)c(-c3ccc(C)s3)s2)sc1-c1ccc(C)s1,CCCCCCc1ccc(C2(c3ccc(CCCCCC)cc3)c3cc4c(cc3-c3sc5cc(/C=C6\C(=O)c7ccccc7C6=C(C#N)C#N)sc5c32)C(c2ccc(CCCCCC)cc2)(c2ccc(CCCCCC)cc2)c2c-4sc3cc(/C=C4\C(=O)c5ccccc5C4=C(C#N)C#N)sc23)cc1,0.928,16.44,57.8,8.82,-5.31,-3.0,-5.51,-3.78,,,2019,10.1021/acs.chemmater.9b03935,"OPV-DB (Qiu, J., Zenodo, 2026, doi:10.5281/zenodo.20841543)"
PTB7-Th,COi6-2Cl-γ,CCCCC(CC)COC(=O)c1sc2c(-c3cc4c(-c5ccc(CC(CC)CCCC)s5)c5sc(C)cc5c(-c5ccc(CC(CC)CCCC)s5)c4s3)sc(C)c2c1F,CCCCCCc1ccc(C2(c3ccc(CCCCCC)cc3)Oc3c(sc4c5c(sc34)-c3sc(/C=C4\C(=O)c6cc(Cl)ccc6C4=C(C#N)C#N)cc3C(c3ccc(CCCCCC)cc3)(c3ccc(CCCCCC)cc3)O5)-c3sc(/C=C4\C(=O)c5cc(Cl)ccc5C4=C(C#N)C#N)cc32)cc1,0.69,20.03,61.3,8.82,-5.27,-3.48,-5.46,-4.05,,,2019,10.1039/c9qm00327d,"OPV-DB (Qiu, J., Zenodo, 2026, doi:10.5281/zenodo.20841543)"
PTAZ-TPD10-C10,ITIC,CCCCCCCCCCc1cc(-c2c3cc(-c4ccc(-c5c(F)c(F)c(-c6ccc(-c7cc8c(-c9cc(CCCCCCCCCC)c(CCCCCCCCCC)s9)c9sc(-c%10scc%11c%10C(=O)N(CCCCCCCC)C%11=O)cc9c(-c9cc(CCCCCCCCCC)c(CCCCCCCCCC)s9)c8s7)s6)c6nn(CC(CC)CCCC)nc56)s4)sc3c(-c3cc(CCCCCCCCCC)c(CCCCCCCCCC)s3)c3ccsc23)sc1CCCCCCCCCC,CCCCCCc1ccc(C2(c3ccc(CCCCCC)cc3)c3cc4c(cc3-c3sc5cc(C=C6C(=O)c7ccccc7C6=C(C#N)C#N)sc5c32)C(c2ccc(CCCCCC)cc2)(c2ccc(CCCCCC)cc2)c2c-4sc3cc(C=C4C(=O)c5ccccc5C4=C(C#N)C#N)sc23)cc1,0.91,14.7,66.0,8.8,-5.27,-3.23,-5.576,-3.916,,,2019,10.1002/aenm.201901740,"OPV-DB (Qiu, J., Zenodo, 2026, doi:10.5281/zenodo.20841543)"
PBDB-T-2Cl,BP-4F,CCCCC(CC)Cc1sc(-c2c3cc(-c4ccc(-c5sc(-c6cccs6)c6c5C(=O)c5c(CC(CC)CCCC)sc(CC(CC)CCCC)c5C6=O)s4)sc3c(-c3cc(Cl)c(CC(CC)CCCC)s3)c3ccsc23)cc1Cl,CCCCCCc1ccc(S2(c3ccc(CCCCCC)cc3)c3cc(/C=C4\C(=O)c5cc(F)c(F)cc5C4=C(C#N)C#N)sc3-c3sc4c(-c5ccc(CC(CC)CCCC)cc5)c5c6c(sc5c(-c5ccc(CC(CC)CCCC)cc5)c4c32)-c2sc(/C=C3\C(=O)c4cc(F)c(F)cc4C3=C(C#N)C#N)cc2S6(c2ccc(CCCCCC)cc2)c2ccc(CCCCCC)cc2)cc1,0.88,21.73,76.46,14.62,-5.52,-3.6,-5.63,-3.9,,,2019,10.1039/c9ee04020j,"OPV-DB (Qiu, J., Zenodo, 2026, doi:10.5281/zenodo.20841543)"
PBDB-T2Cl,ITC6-4F,CCCCC(CC)Cc1sc(-c2c3cc(-c4ccc(-c5sc(-c6cccs6)c6c5C(=O)c5c(CC(CC)CCCC)sc(CC(CC)CCCC)c5C6=O)s4)sc3c(-c3cc(Cl)c(CC(CC)CCCC)s3)c3ccsc23)cc1Cl,CCCCCCc1ccc(C2(c3ccc(CCCCCC)cc3)c3cc4c(cc3-c3sc5c(CCCCCC)c(/C=C6\C(=O)c7cc(F)c(F)cc7C6=C(C#N)C#N)sc5c32)C(c2ccc(CCCCCC)cc2)(c2ccc(CCCCCC)cc2)c2c-4sc3c(CCCCCC)c(/C=C4\C(=O)c5cc(F)c(F)cc5C4=C(C#N)C#N)sc23)cc1,0.898,21.87,72.9,14.47,-5.52,-3.55,-5.75,-4.17,,,2019,10.1039/c9tc04798k,"OPV-DB (Qiu, J., Zenodo, 2026, doi:10.5281/zenodo.20841543)"
J101,ZITI,CCCCCCCCC(CCCCCC)Cn1nc2c(-c3cccs3)c(Cl)c(Cl)c(-c3ccc(-c4cc5c(-c6ccc([Si](CCC)(CCC)CCC)s6)c6sccc6c(-c6ccc([Si](CCC)(CCC)CCC)s6)c5s4)s3)c2n1,CCCCCCC(CCCC)CC1(CC(CCCC)CCCCCC)C2=C(c3cc4c(cc31)-c1sc(/C=C3\C(=O)c5cc(F)ccc5C3=C(C#N)C#N)cc1C4)C(CC(CCCC)CCCCCC)(CC(CCCC)CCCCCC)c1cc3c(cc12)Cc1cc(/C=C2\C(=O)c4cc(F)ccc4C2=C(C#N)C#N)sc1-3,0.937,21.25,72.5,14.43,-5.3,-3.5,-5.55,-3.78,,,2019,10.1039/c9ta03272j,"OPV-DB (Qiu, J., Zenodo, 2026, doi:10.5281/zenodo.20841543)"
J101 (actually J100),ZITI,CCn1nc2c(-c3cccs3)c(Cl)c(Cl)c(-c3ccc(-c4cc5c(-c6ccc([Si](CC)(CC)CC)s6)c6sc(-c7ccc(-c8c(Cl)c(Cl)c(-c9ccc(-c%10cc%11c(-c%12ccc([Si](CC)(CC)CC)s%12)c%12sc(-c%13ccc(-c%14c(Cl)c(Cl)c(-c%15ccc(-c%16cc%17c(-c%18ccc([Si](CC)(CC)CC)s%18)c%18sccc%18c(-c%18ccc([Si](CC)(CC)CC)s%18)c%17s%16)s%15)c%15nn(CC)nc%14%15)s%13)cc%12c(-c%12ccc([Si](CC)(CC)CC)s%12)c%11s%10)s9)c9nn(CC)nc89)s7)cc6c(-c6ccc([Si](CC)(CC)CC)s6)c5s4)s3)c2n1,CCCCCCC(CCCC)CC1(CC(CCCC)CCCCCC)C2=C(c3cc4c(cc31)-c1sc(/C=C3\C(=O)c5cc(F)ccc5C3=C(C#N)C#N)cc1C4)C(CC(CCCC)CCCCCC)(CC(CCCC)CCCCCC)c1cc3c(cc12)Cc1cc(/C=C2\C(=O)c4cc(F)ccc4C2=C(C#N)C#N)sc1-3,0.937,21.25,72.5,14.43,-5.3,-3.5,-5.56,-3.77,,,2019,10.1039/c9ta03272j,"OPV-DB (Qiu, J., Zenodo, 2026, doi:10.5281/zenodo.20841543)"
TPD-3F,IT-4F,CCCCCCCCC(CCCCCC)Cc1sc(-c2c3cc(-c4ccc(-c5sc(-c6cccs6)c6c5C(=O)N(CCCCCCCC)C6=O)s4)sc3c(-c3cc(F)c(CC(CCCCCC)CCCCCCCC)s3)c3ccsc23)cc1F,CCCCCCc1ccc(C2(c3ccc(CCCCCC)cc3)c3cc4c(cc3-c3sc5cc(/C=C6\C(=O)c7cc(F)c(F)cc7C6=C(C#N)C#N)sc5c32)C(c2ccc(CCCCCC)cc2)(c2ccc(CCCCCC)cc2)c2c-4sc3cc(/C=C4\C(=O)c5cc(F)c(F)cc5C4=C(C#N)C#N)sc23)cc1,0.92,21.6,72.3,14.4,-5.32,-3.5,-5.66,-4.14,,,2019,10.1016/j.joule.2019.11.006,"OPV-DB (Qiu, J., Zenodo, 2026, doi:10.5281/zenodo.20841543)"
PBDB-T,ATT-1,CCCCC(CC)Cc1ccc(-c2c3cc(-c4ccc(-c5sc(-c6cccs6)c6c5C(=O)c5c(CC(CC)CCCC)sc(CC(CC)CCCC)c5C6=O)s4)sc3c(-c3ccc(CC(CC)CCCC)s3)c3ccsc23)s1,CCCCCCCCOC(=O)c1cc2c(-c3cc4c(s3)-c3cc5c(cc3C4(c3ccc(CCCCCC)cc3)c3ccc(CCCCCC)cc3)-c3sc(-c4sc(/C=c6\sc(=C(C#N)C#N)n(CC)c6=O)c6sc(C(=O)OCCCCCCCC)cc46)cc3C5(c3ccc(CCCCCC)cc3)c3ccc(CCCCCC)cc3)sc(/C=c3\sc(=C(C#N)C#N)n(CC)c3=O)c2s1,0.92,16.01,60.0,9.0,-5.33,-2.92,-5.51,-3.68,,,2019,10.1021/acsami.9b10641,"OPV-DB (Qiu, J., Zenodo, 2026, doi:10.5281/zenodo.20841543)"
PBDD-CH-S,ITIC,CCCCC(CC)CSc1ccc(-c2c3cc(-c4sc(-c5sc(-c6cc(CC7CCCCC7)cs6)c6c5C(=O)c5c(CC(CC)CCCC)sc(CC(CC)CCCC)c5C6=O)cc4CC4CCCCC4)sc3c(-c3ccc(SCC(CC)CCCC)s3)c3ccsc23)s1,CCCCCCc1ccc(C2(c3ccc(CCCCCC)cc3)c3cc4c(cc3-c3sc5cc(C=C6C(=O)c7ccccc7C6=C(C#N)C#N)sc5c32)C(c2ccc(CCCCCC)cc2)(c2ccc(CCCCCC)cc2)c2c-4sc3cc(C=C4C(=O)c5ccccc5C4=C(C#N)C#N)sc23)cc1,0.98,14.87,61.38,8.96,-5.47,-3.62,-5.61,-4.02,,,2019,10.1039/c9tc02663k,"OPV-DB (Qiu, J., Zenodo, 2026, doi:10.5281/zenodo.20841543)"
PTB7-Th,IT-4F,CCCCC(CC)COC(=O)c1sc2csc(-c3cc4c(-c5ccc(CC(CC)CCCC)s5)c5sccc5c(-c5ccc(CC(CC)CCCC)s5)c4s3)c2c1F,CCCCCCc1ccc(C2(c3ccc(CCCCCC)cc3)c3cc4c(cc3-c3sc5cc(/C=C6\C(=O)c7cc(F)c(F)cc7C6=C(C#N)C#N)sc5c32)C(c2ccc(CCCCCC)cc2)(c2ccc(CCCCCC)cc2)c2c-4sc3cc(/C=C4\C(=O)c5cc(F)c(F)cc5C4=C(C#N)C#N)sc23)cc1,0.84,16.07,66.0,8.91,-5.21,-3.6,-5.66,-4.14,,,2019,10.1021/acsami.9b17580,"OPV-DB (Qiu, J., Zenodo, 2026, doi:10.5281/zenodo.20841543)"
PCE-10,[70]PCBM,CCCCC(CC)COC(=O)c1sc2c(-c3cc4c(-c5ccc(CC(CC)CCCC)s5)c5sccc5c(-c5ccc(CC(CC)CCCC)s5)c4s3)scc2c1F,CCCCC(=O)OCC1(C2=CC=CC=C2)C3=CC=CC4=CC=CC5=CC=CC6=CC=C7C=CC=CC8=CC=CC1=C8C7=C6C5=C4C3,0.79,15.8,66.0,8.9,-5.21,-3.6,-6.1,-3.9,,,2019,10.1002/aenm.201903800,"OPV-DB (Qiu, J., Zenodo, 2026, doi:10.5281/zenodo.20841543)"
PTQ8,Y6,CCCCCCCCC(CCCCCC)COc1cnc2c(-c3scc(F)c3F)cccc2n1,CCCCCCCCCCCc1c(/C=C2\C(=O)c3cc(F)c(F)cc3C2=C(C#N)C#N)sc2c1sc1c3c4nsnc4c4c5sc6c(CCCCCCCCCCC)c(/C=C7\C(=O)c8cc(F)c(F)cc8C7=C(C#N)C#N)sc6c5n(CC(CC)CCCC)c4c3n(CC(CC)CCCC)c21,0.82,18.0,62.1,8.9,-5.68,-2.92,-5.66,-4.08,,,2019,10.1002/adma.201905480,"OPV-DB (Qiu, J., Zenodo, 2026, doi:10.5281/zenodo.20841543)"
PBTIBDTT,ITIC,CCCCCCCCCCc1ccsc1-c1cc2c(=O)n(CC(CCCCCC)CCCCCCCC)c(=O)c3cc(-c4sc(-c5cc6c(-c7ccc(CC(CC)CCCC)s7)c7sccc7c(-c7ccc(CC(CC)CCCC)s7)c6s5)cc4CCCCCCCCCC)sc3c2s1,CCCCCCc1ccc(C2(c3ccc(CCCCCC)cc3)c3cc4c(cc3-c3sc5cc(/C=C6\C(=O)c7ccccc7C6=C(C#N)C#N)sc5c32)C(c2ccc(CCCCCC)cc2)(c2ccc(CCCCCC)cc2)c2c-4sc3cc(/C=C4\C(=O)c5ccccc5C4=C(C#N)C#N)sc23)cc1,0.96,14.39,64.4,8.89,-5.47,-3.6,-5.64,-3.86,,,2019,10.1039/c9tc02700a,"OPV-DB (Qiu, J., Zenodo, 2026, doi:10.5281/zenodo.20841543)"
P1,ITIC,CCCCCCCCc1cc(-c2c(-c3cccs3)sc3c(-c4cc(CCCCCCCC)c(CCCCCCCC)s4)c(-c4ccc(-c5cccc6nsnc56)s4)sc23)sc1CCCCCCCC,CCCCCCc1ccc(C2(c3ccc(CCCCCC)cc3)c3cc4c(cc3-c3sc5cc(C=C6C(=O)c7ccccc7C6=C(C#N)C#N)sc5c32)C(c2ccc(CCCCCC)cc2)(c2ccc(CCCCCC)cc2)c2c-4sc3cc(C=C4C(=O)c5ccccc5C4=C(C#N)C#N)sc23)cc1,0.94,14.99,63.12,8.89,-5.34,-3.53,-5.576,-3.916,,,2019,10.1021/acsami.9b20364,"OPV-DB (Qiu, J., Zenodo, 2026, doi:10.5281/zenodo.20841543)"
PTB7-Th,TPDI3,CCCCC(CC)COC(=O)c1sc2c(-c3cc4c(-c5ccc(CC(CC)CCCC)s5)c5sc(C)cc5c(-c5ccc(CC(CC)CCCC)s5)c4s3)sc(C)c2c1F,CCCCCCC(CCCCCC)n1c(=O)c2ccc3c4ccc5c(=O)n(C(CCCCCC)CCCCCC)c(=O)c6cc7c8c9cc%10c(=O)n(C(CCCCCC)CCCCCC)c(=O)c%11cc%12c%13c%14cc%15c(=O)n(C(CCCCCC)CCCCCC)c(=O)c%16cc(-c%17cc(-c%18cc%19c(=O)n(C(CCCCCC)CCCCCC)c(=O)c%20cc%21c%22c%23cc%24c(=O)n(C(CCCCCC)CCCCCC)c(=O)c%25cc%26c%27c%28cc%29c(=O)n(C(CCCCCC)CCCCCC)c(=O)c%30ccc%31c%32ccc%33c(=O)n(C(CCCCCC)CCCCCC)c(=O)c%34cc(c%27c%27cc%35c(=O)n(C(CCCCCC)CCCCCC)c(=O)c%36cc(c%22c%22cc%37c(=O)n(C(CCCCCC)CCCCCC)c(=O)c%38ccc%39c%18c(c%19%20)c%21c%22c%39c%38%37)c%18c%23c(c%25%24)c%26c%27c%18c%35%36)c(c%32c%33%34)c%28c%31c%30%29)cc(-c%18cc%19c(=O)n(C(CCCCCC)CCCCCC)c(=O)c%20cc%21c%22c%23cc%24c(=O)n(C(CCCCCC)CCCCCC)c(=O)c%25cc%26c%27c%28cc%29c(=O)n(C(CCCCCC)CCCCCC)c(=O)c%30ccc%31c%32ccc%33c(=O)n(C(CCCCCC)CCCCCC)c(=O)c%34cc(c%27c%27cc%35c(=O)n(C(CCCCCC)CCCCCC)c(=O)c%36cc(c%22c%22cc%37c(=O)n(C(CCCCCC)CCCCCC)c(=O)c%38ccc%39c%18c(c%19%20)c%21c%22c%39c%38%37)c%18c%23c(c%25%24)c%26c%27c%18c%35%36)c(c%32c%33%34)c%28c%31c%30%29)c%17)c%17c%18ccc%19c(=O)n(C(CCCCCC)CCCCCC)c(=O)c%20cc(c%13c%13cc%21c(=O)n(C(CCCCCC)CCCCCC)c(=O)c%22cc(c8c8cc(c1=O)c2c3c8c7c4c56)c1c9c(c%10%11)c%12c%13c1c%22%21)c(c%18c%19%20)c%14c%17c%16%15,0.775,16.91,65.9,8.84,-5.12,-3.6,-5.85,-3.81,,,2019,10.1039/c9tc02150g,"OPV-DB (Qiu, J., Zenodo, 2026, doi:10.5281/zenodo.20841543)"
P4TIF,PC71BM,CCCCCCCCCCCCc1csc(-c2ccc3c(c2)/C(=C2\C(=O)N(CC(CCCCCCCCCC)CCCCCCCCCCCC)c4cc(-c5cc(CCCCCCCCCCCC)c(-c6cc(F)c(-c7sccc7F)s6)s5)ccc42)C(=O)N3CC(CCCCCCCCCC)CCCCCCCCCCCC)c1,COC(=O)CCCC1(c2ccccc2)C23c4c5ccc6c7cc8c9c%10c(cc%11cc%12c%13c%14c(cc%15c%16ccc-5c2c%16c2c5c%16c%17c(c(c46)c7c9c%17c4c%10c%11c%13c4c%16c%14c%152)C513)C%12)C8,0.78,20.98,53.04,8.68,-5.41,-3.82,-5.9,-3.9,,,2019,10.1039/c9ta06719a,"OPV-DB (Qiu, J., Zenodo, 2026, doi:10.5281/zenodo.20841543)"
J52,DBTIC,CCCCCCCCC(CCCCCC)Cn1nc2c(-c3ccc(C)s3)c(F)c(F)c(-c3ccc(-c4cc5c(-c6ccc(CC(CC)CCCC)s6)c6sc(C)cc6c(-c6ccc(CC(CC)CCCC)s6)c5s4)s3)c2n1,CCCCCCc1ccc(C2(c3ccc(CCCCCC)cc3)c3cc(/C=C4\C(=O)c5ccccc5C4=C(C#N)C#N)sc3-c3ccc4c(sc5c6ccc7c(c6sc45)C(c4ccc(CCCCCC)cc4)(c4ccc(CCCCCC)cc4)c4cc(/C=C5\C(=O)c6ccccc6C5=C(C#N)C#N)sc4-7)c32)cc1,0.93,13.55,66.1,8.64,-5.16,-2.79,-5.45,-3.73,,,2019,10.1016/j.polymer.2019.121976,"OPV-DB (Qiu, J., Zenodo, 2026, doi:10.5281/zenodo.20841543)"
PBQ-QF,Y6,CCCCCCCCOc1cccc(-c2nc3c(-c4cccs4)c(F)c(F)c(-c4ccc(-c5cc6c(-c7ccc(CC(CC)CCCC)s7)c7sccc7c(-c7ccc(CC(CC)CCCC)s7)c6s5)s4)c3nc2-c2cccc(OCCCCCCCC)c2)c1,CCCCCCCCCCCc1c(/C=C2\C(=O)c3cc(F)c(F)cc3C2=C(C#N)C#N)sc2c1sc1c3c4nsnc4c4c5sc6c(CCCCCCCCCCC)c(/C=C7\C(=O)c8cc(F)c(F)cc8C7=C(C#N)C#N)sc6c5n(CC(CC)CCCC)c4c3n(CC(CC)CCCC)c21,0.66,23.41,55.3,8.61,-5.19,-3.44,-5.65,-4.1,,,2019,10.1021/acsmacrolett.9b00368,"OPV-DB (Qiu, J., Zenodo, 2026, doi:10.5281/zenodo.20841543)"
PDTPO-BDTT,COi8DFIC,CCCCCCCCCCC(CCCCCCCC)Cn1c(=O)c2cc(C)sc2c2sc(-c3cc4c(-c5ccc(CC(CC)CCCC)s5)c5sc(C)cc5c(-c5ccc(CC(CC)CCCC)s5)c4s3)cc21,CCCCCCc1ccc(C2(c3ccc(CCCCCC)cc3)Oc3c(sc4c5c(sc34)-c3sc4cc(/C=C6\C(=O)c7cc(F)c(F)cc7C6=C(C#N)C#N)sc4c3C(c3ccc(CCCCCC)cc3)(c3ccc(CCCCCC)cc3)O5)-c3sc4cc(/C=C5\C(=O)c6cc(F)c(F)cc6C5=C(C#N)C#N)sc4c32)cc1,0.81,16.96,46.8,6.46,-5.2,-2.93,-5.26,-3.9,,,2019,10.1021/acsomega.9b01363,"OPV-DB (Qiu, J., Zenodo, 2026, doi:10.5281/zenodo.20841543)"
DRTB-T,IDIC,CCCCC(CC)Cc1ccc(-c2c3cc(-c4cc5c(-c6ccc(CC(CC)CCCC)s6)c6sc(-c7cc8c(-c9ccc(CC(CC)CCCC)s9)c9sc(/C=C%10/SC(=S)N(CC)C%10=O)cc9c(-c9ccc(CC(CC)CCCC)s9)c8s7)cc6c(-c6ccc(CC(CC)CCCC)s6)c5s4)sc3c(-c3ccc(CC(CC)CCCC)s3)c3cc(/C=C4\SC(=S)N(CC)C4=O)sc23)s1,CCCCCCC1(CCCCCC)c2cc3c(cc2-c2sc(/C=C4\C(=O)c5ccccc5C4=C(C#N)C#N)cc21)C(CCCCCC)(CCCCCC)c1cc(/C=C2\C(=O)c4ccccc4C2=C(C#N)C#N)sc1-3,0.98,14.22,65.0,9.06,-5.51,-3.34,-5.69,-3.91,,,2019,10.1002/solr.201900528,"OPV-DB (Qiu, J., Zenodo, 2026, doi:10.5281/zenodo.20841543)"
PTBD-BZ,BDTB-Ph,CCCCCCCCC(CCCCCC)Cn1nc2c(-c3cccs3)c(F)c(F)c(-c3ccc(-c4cc5sc6c(-c7ccc(SCC(CCCC)CCCCCC)s7)c7ccsc7c(-c7ccc(SCC(CCCC)CCCCCC)s7)c6c5s4)s3)c2n1,CCCCCCc1ccc(C2(c3ccc(CCCCCC)cc3)c3cc(/C=C4/C(=O)c5ccccc5C4=C(C#N)C#N)sc3-c3sc4c(-c5ccc(SCC(CC)CCCC)cc5)c5c6c(sc5c(-c5ccc(SCC(CC)CCCC)cc5)c4c32)-c2sc(/C=C3/C(=O)c4ccccc4C3=C(C#N)C#N)cc2C6(c2ccc(CCCCCC)cc2)c2ccc(CCCCCC)cc2)cc1,0.926,16.54,58.5,9.04,-5.4,-3.59,-5.49,-3.76,,,2019,10.1021/acsami.9b14981,"OPV-DB (Qiu, J., Zenodo, 2026, doi:10.5281/zenodo.20841543)"
PBTZNT,m-ITIC,CCCCCCC(CCCC)Cn1nc2c(-c3cccs3)cc3c(cc(-c4ccc(-c5cc6c(-c7ccc(CC(CC)CCCC)s7)c7sccc7c(-c7ccc(CC(CC)CCCC)s7)c6s5)s4)c4nn(CC(CCCC)CCCCCC)nc43)c2n1,CCCCCCc1cccc(C2(c3cccc(CCCCCC)c3)c3cc4c(cc3-c3sc5cc(C=C6C(=O)c7ccccc7C6=C(C#N)C#N)sc5c32)C(c2cccc(CCCCCC)c2)(c2cccc(CCCCCC)c2)c2c-4sc3cc(C=C4C(=O)c5ccccc5C4=C(C#N)C#N)sc23)c1,0.89,15.19,66.37,9.02,-5.35,-3.02,-5.52,-3.82,,,2019,10.1039/c9tc00403c,"OPV-DB (Qiu, J., Zenodo, 2026, doi:10.5281/zenodo.20841543)"
PBTIBDTT,oF-ITIC,CCCCCCCCCCc1ccsc1-c1cc2c(=O)n(CC(CCCCCC)CCCCCCCC)c(=O)c3cc(-c4sc(-c5cc6c(-c7ccc(CC(CC)CCCC)s7)c7sccc7c(-c7ccc(CC(CC)CCCC)s7)c6s5)cc4CCCCCCCCCC)sc3c2s1,CCCCCCc1ccc(C2(c3ccc(CCCCCC)c(F)c3)c3cc4c(cc3-c3sc5cc(/C=C6\C(=O)c7ccccc7C6=C(C#N)C#N)sc5c32)C(c2ccc(CCCCCC)c(F)c2)(c2ccc(CCCCCC)c(F)c2)c2c-4sc3cc(/C=C4\C(=O)c5ccccc5C4=C(C#N)C#N)sc23)cc1F,0.94,13.49,71.0,9.01,-5.47,-3.6,-5.73,-3.93,,,2019,10.1039/c9tc02700a,"OPV-DB (Qiu, J., Zenodo, 2026, doi:10.5281/zenodo.20841543)"
PBN-Cl-B80,IT-4F,CCCCCCCCCCCCSc1cc2c(cc1SCCCCCCCCCCCC)C(=O)c1c(-c3ccc(-c4cc5c(-c6cc(Cl)c(CC(CC)CCCC)s6)c6sc(-c7ccc(-c8sc(-c9ccc(-c%10cc%11c(-c%12cc(Cl)c(CC(CC)CCCC)s%12)c%12sccc%12c(-c%12cc(Cl)c(CC(CC)CCCC)s%12)c%11s%10)s9)c9c8C(=O)c8c(CC(CC)CCCC)sc(CC(CC)CCCC)c8C9=O)s7)cc6c(-c6cc(Cl)c(CC(CC)CCCC)s6)c5s4)s3)sc(-c3cccs3)c1C2=O,CCCCCCc1ccc(C2(c3ccc(CCCCCC)cc3)c3cc4c(cc3-c3sc5cc(/C=C6\C(=O)c7cc(F)c(F)cc7C6=C(C#N)C#N)sc5c32)C(c2ccc(CCCCCC)cc2)(c2ccc(CCCCCC)cc2)c2c-4sc3cc(/C=C4\C(=O)c5cc(F)c(F)cc5C4=C(C#N)C#N)sc23)cc1,0.88,21.82,72.1,13.85,-5.55,-3.47,-5.66,-4.14,,,2019,10.1021/acsami.9b14133,"OPV-DB (Qiu, J., Zenodo, 2026, doi:10.5281/zenodo.20841543)"
PBDT-BZ,TBDB-Ph,CCCCCCCCC(CCCCCC)Cn1nc2c(-c3ccc(C)s3)c(F)c(F)c(-c3ccc(-c4cc5c(-c6ccc(SCC(CCCC)CCCCCC)s6)c6sc(C)cc6c(-c6ccc(SCC(CCCC)CCCCCC)s6)c5s4)s3)c2n1,CCCCCCc1ccc(C2(c3ccc(CCCCCC)cc3)c3cc(/C=C4/C(=O)c5ccccc5C4=C(C#N)C#N)sc3-c3sc4c(sc5c(-c6ccc(SCC(CC)CCCC)cc6)c6c7c(sc6c(-c6ccc(SCC(CC)CCCC)cc6)c54)-c4sc(/C=C5/C(=O)c6ccccc6C5=C(C#N)C#N)cc4C7(c4ccc(CCCCCC)cc4)c4ccc(CCCCCC)cc4)c32)cc1,0.921,9.81,42.8,4.04,-5.38,-3.56,-5.44,-3.74,,,2019,10.1021/acsami.9b14981,"OPV-DB (Qiu, J., Zenodo, 2026, doi:10.5281/zenodo.20841543)"
PDTBDT-BZ,TBDB-Ph,CCCCCCCCC(CCCCCC)Cn1nc2c(-c3ccc(C)s3)c(F)c(F)c(-c3ccc(-c4cc5sc6c(-c7ccc(SCC(CCCC)CCCCCC)s7)c7c(sc8cc(C)sc87)c(-c7ccc(SCC(CCCC)CCCCCC)s7)c6c5s4)s3)c2n1,CCCCCCc1ccc(C2(c3ccc(CCCCCC)cc3)c3cc(/C=C4/C(=O)c5ccccc5C4=C(C#N)C#N)sc3-c3sc4c(sc5c(-c6ccc(SCC(CC)CCCC)cc6)c6c7c(sc6c(-c6ccc(SCC(CC)CCCC)cc6)c54)-c4sc(/C=C5/C(=O)c6ccccc6C5=C(C#N)C#N)cc4C7(c4ccc(CCCCCC)cc4)c4ccc(CCCCCC)cc4)c32)cc1,0.911,13.18,50.5,6.2,-5.32,-3.51,-5.44,-3.74,,,2019,10.1021/acsami.9b14981,"OPV-DB (Qiu, J., Zenodo, 2026, doi:10.5281/zenodo.20841543)"
PDBT-2Cl,IT-4F,CCc1sc(-c2c3sc4cc(-c5ccc(-c6sc(-c7ccc(-c8cc9sc%10c(-c%11sc(CC)c(Cl)c%11Cl)c%11c(sc%12cc(-c%13ccc(-c%14sc(-c%15ccc(-c%16cc%17sc%18c(-c%19sc(CC)c(Cl)c%19Cl)c%19c(sc%20cc(-c%21ccc(-c%22sc(-c%23cccs%23)c%23c%22C(=O)c%22c(CC)sc(CC)c%22C%23=O)s%21)sc%20%19)c(-c%19sc(CC)c(Cl)c%19Cl)c%18c%17s%16)s%15)c%15c%14C(=O)c%14c(CC)sc(CC)c%14C%15=O)s%13)sc%12%11)c(-c%11sc(CC)c(Cl)c%11Cl)c%10c9s8)s7)c7c6C(=O)c6c(CC)sc(CC)c6C7=O)s5)sc4c3c(-c3sc(CC)c(Cl)c3Cl)c3sc4ccsc4c23)c(Cl)c1Cl,CCCCCCc1ccc(C2(c3ccc(CCCCCC)cc3)c3cc4c(cc3-c3sc5cc(/C=C6\C(=O)c7cc(F)c(F)cc7C6=C(C#N)C#N)sc5c32)C(c2ccc(CCCCCC)cc2)(c2ccc(CCCCCC)cc2)c2c-4sc3cc(/C=C4\C(=O)c5cc(F)c(F)cc5C4=C(C#N)C#N)sc23)cc1,0.99,15.1,42.0,6.2,-5.49,-3.59,-5.66,-4.14,,,2019,10.1039/c9qm00212j,"OPV-DB (Qiu, J., Zenodo, 2026, doi:10.5281/zenodo.20841543)"
PTB7-Th,IPY-T-ICCl,CCCCC(CC)COC(=O)c1sc2csc(-c3cc4c(-c5ccc(CC(CC)CCCC)s5)c5sccc5c(-c5ccc(CC(CC)CCCC)s5)c4s3)c2c1F,CCCCCCCCC1(CCCCCCCC)c2cc(-c3ccc(/C=C4\C(=O)c5cc(Cl)c(Cl)cc5C4=C(C#N)C#N)s3)ccc2-c2nc3c(nc21)-c1ccc(-c2ccc(/C=C4\C(=O)c5cc(Cl)c(Cl)cc5C4=C(C#N)C#N)s2)cc1C3(CCCCCCCC)CCCCCCCC,0.69,14.06,63.5,6.2,-5.29,-3.72,-5.72,-3.56,,,2019,10.1021/acsami.9b17185,"OPV-DB (Qiu, J., Zenodo, 2026, doi:10.5281/zenodo.20841543)"
PDTBDT-BZ,BDTB-Ph,CCCCCCCCC(CCCCCC)Cn1nc2c(-c3cccs3)c(F)c(F)c(-c3ccc(-c4cc5sc6c(-c7ccc(SCC(CCCC)CCCCCC)s7)c7c(sc8ccsc87)c(-c7ccc(SCC(CCCC)CCCCCC)s7)c6c5s4)s3)c2n1,CCCCCCc1ccc(C2(c3ccc(CCCCCC)cc3)c3cc(/C=C4/C(=O)c5ccccc5C4=C(C#N)C#N)sc3-c3sc4c(-c5ccc(SCC(CC)CCCC)cc5)c5c6c(sc5c(-c5ccc(SCC(CC)CCCC)cc5)c4c32)-c2sc(/C=C3/C(=O)c4ccccc4C3=C(C#N)C#N)cc2C6(c2ccc(CCCCCC)cc2)c2ccc(CCCCCC)cc2)cc1,0.883,13.2,53.9,6.19,-5.32,-3.51,-5.49,-3.76,,,2019,10.1021/acsami.9b14981,"OPV-DB (Qiu, J., Zenodo, 2026, doi:10.5281/zenodo.20841543)"
PTTEA,F-2Cl,CCCCCCCCCCC(CCCCCCCC)COC(=O)c1cc(-c2c(F)c(F)c(-c3cc(C(=O)OCC(CCCCCCCC)CCCCCCCCCC)c(-c4cc(CC(CCCCCC)CCCCCCCC)c(-c5ccc(-c6c(F)c(F)c(-c7ccc(C)s7)c7nsnc67)s5)s4)s3)c3nsnc23)sc1-c1cc(CC(CCCCCC)CCCCCCCC)c(C)s1,CCCCCCCCC1(CCCCCCCC)c2cc3c(cc2-c2cc4c(cc21)-c1sc(/C=C2\C(=O)c5cc(Cl)c(Cl)cc5C2=C(C#N)C#N)cc1C4(CCCCCCCC)CCCCCCCC)C(CCCCCCCC)(CCCCCCCC)c1cc(/C=C2\C(=O)c4cc(Cl)c(Cl)cc4C2=C(C#N)C#N)sc1-3,1.01,11.99,48.4,6.19,-5.4,-3.54,-5.85,-3.64,,,2019,10.1002/adfm.201906587,"OPV-DB (Qiu, J., Zenodo, 2026, doi:10.5281/zenodo.20841543)"
PBDTT-TPD,ITIC,CCCCCCCCCCCCc1ccc(-c2c3cc(-c4sc(C)c5c4C(=O)N(CCCCCCCC)C5=O)sc3c(-c3ccc(CCCCCCCCCCCC)s3)c3cc(C)sc23)s1,CCCCCCc1ccc(C2(c3ccc(CCCCCC)cc3)c3cc4c(cc3-c3sc5cc(/C=C6\C(=O)c7ccccc7C6=C(C#N)C#N)sc5c32)C(c2ccc(CCCCCC)cc2)(c2ccc(CCCCCC)cc2)c2c-4sc3cc(/C=C4\C(=O)c5ccccc5C4=C(C#N)C#N)sc23)cc1,0.96,12.98,48.0,6.17,-5.51,-3.09,-5.51,-3.71,,,2019,10.1016/j.reactfunctpolym.2019.104378,"OPV-DB (Qiu, J., Zenodo, 2026, doi:10.5281/zenodo.20841543)"
PM7(PBDB-T-2Cl),IT-4F,CCCCC(CC)Cc1sc(-c2c3cc(-c4ccc(-c5scc6c5C(=O)c5c(CC(CC)CCCC)sc(CC(CC)CCCC)c5C6=O)s4)sc3c(-c3cc(Cl)c(CC(CC)CCCC)s3)c3cc(-c4cccs4)sc23)cc1Cl,CCCCCCc1ccc(C2(c3ccc(CCCCCC)cc3)c3cc4c(cc3-c3sc5cc(/C=C6\C(=O)c7cc(F)c(F)cc7C6=C(C#N)C#N)sc5c32)C(c2ccc(CCCCCC)cc2)(c2ccc(CCCCCC)cc2)c2c-4sc3cc(/C=C4\C(=O)c5cc(F)c(F)cc5C4=C(C#N)C#N)sc23)cc1,0.889,21.4,73.8,14.05,-5.55,-3.45,-5.66,-4.14,,,2019,10.1021/acsami.9b14133,"OPV-DB (Qiu, J., Zenodo, 2026, doi:10.5281/zenodo.20841543)"
PBDB-TF,BTIC-BO-4Br,CCCCC(CC)Cc1sc(-c2c3cc(-c4ccc(-c5sc(-c6cccs6)c6c5C(=O)c5c(CC(CC)CCCC)sc(CC(CC)CCCC)c5C6=O)s4)sc3c(-c3cc(F)c(CC(CC)CCCC)s3)c3ccsc23)cc1F,CCCCCCCCCCCc1c(/C=C2\C(=O)c3cc(Br)c(Br)cc3C2=C(C#N)C#N)sc2c1sc1c3c4nsnc4c4c5sc6c(CCCCCCCCCCC)c(/C=C7\C(=O)c8cc(Br)c(Br)cc8C7=C(C#N)C#N)sc6c5n(CC(CCCC)CCCCCC)c4c3n(CC(CCCC)CCCCCC)c21,0.86,24.06,67.8,14.03,-5.49,-3.64,-5.53,-4.09,,,2019,10.1002/advs.201903784,"OPV-DB (Qiu, J., Zenodo, 2026, doi:10.5281/zenodo.20841543)"
PE4,Y6,CCCCCCCCC(CCCCCC)Cn1nc2c(-c3cc4sc(C)c(CCCCCC)c4s3)c(F)c(F)c(-c3cc4sc(-c5cc6c(-c7cc(Cl)c(CC(CC)CCCC)s7)c7sc(C)cc7c(-c7cc(Cl)c(CC(CC)CCCC)s7)c6s5)c(CCCCCC)c4s3)c2n1,CCCCCCCCCCCc1c(/C=C2\C(=O)c3cc(F)c(F)cc3C2=C(C#N)C#N)sc2c1sc1c3c4nsnc4c4c5sc6c(CCCCCCCCCCC)c(/C=C7\C(=O)c8cc(F)c(F)cc8C7=C(C#N)C#N)sc6c5n(CC(CC)CCCC)c4c3n(CC(CC)CCCC)c21,0.84,22.21,75.4,14.02,-5.42,-3.49,-5.6,-4.1,,,2019,10.1021/acs.macromol.9b01233,"OPV-DB (Qiu, J., Zenodo, 2026, doi:10.5281/zenodo.20841543)"
L2,TTPT-T-4F,CCCCCCCCC(CCCCCC)Cn1nc2c(-c3cccs3)c(F)c(F)c(-c3ccc(-c4cc5c(-c6cc(Cl)c(CC(CC)CCCC)s6)c6occc6c(-c6cc(Cl)c(CC(CC)CCCC)s6)c5o4)s3)c2n1,CCCCCCc1ccc(C2(c3ccc(CCCCCC)cc3)c3cc4c(cc3-c3sc(-c5ccc(/C=C6\C(=O)c7cc(F)c(F)cc7C6=C(C#N)C#N)s5)cc32)C(c2ccc(CCCCCC)cc2)(c2ccc(CCCCCC)cc2)c2c-4sc3cc(/C=C4\C(=O)c5cc(F)c(F)cc5C4=C(C#N)C#N)sc23)cc1,0.86,22.17,73.6,14.0,-5.5,-3.39,-5.63,-4.08,,,2019,10.1002/adfm.201906809,"OPV-DB (Qiu, J., Zenodo, 2026, doi:10.5281/zenodo.20841543)"
PM7,TfIF-4F,CC1=CC(=CC(=C1)C2=C3C=CC(=C4C5=C(C=C(S5)/C=C\6/C(=O)C7=CC(=CC(=C7)Cl)C(=O)/C6=C\C8=CC(=C(S8)C9=CC(=CC(=C9)C)C)C)SC4=C3S2)C)C,CCCCCCCCC1(CCCCCCCC)c2cc3c(cc2-c2cc4c(cc21)-c1sc(/C=C2\C(=O)c5cc(F)c(F)cc5C2=C(C#N)C#N)cc1C4(CCCCCCCC)CCCCCCCC)C(CCCCCCCC)(CCCCCCCC)c1cc2c(cc1-3)C(CCCCCCCC)(CCCCCCCC)c1cc(/C=C3\C(=O)c4cc(F)c(F)cc4C3=C(C#N)C#N)sc1-2,0.97,18.5,78.0,14.0,-5.63,-3.67,-5.67,-3.98,,,2019,10.1021/acs.chemmater.9b03694,"OPV-DB (Qiu, J., Zenodo, 2026, doi:10.5281/zenodo.20841543)"
PBTA-PSF,ITIC,CCCCCCC(CCC)CCSc1ccc(-c2c3cc(-c4ccc(-c5c(F)c(F)c(-c6cccs6)c6nn(CCC(CCC)CCCCCC)nc56)s4)sc3c(-c3ccc(SCCC(CCC)CCCCCC)c(F)c3)c3ccsc23)cc1F,CCCCCCc1ccc(C2(c3ccc(CCCCCC)cc3)c3cc4c(cc3-c3sc5cc(C=C6C(=O)c7ccccc7C6=C(C#N)C#N)sc5c32)C(c2ccc(CCCCCC)cc2)(c2ccc(CCCCCC)cc2)c2c-4sc3cc(C=C4C(=O)c5ccccc5C4=C(C#N)C#N)sc23)cc1,1.01,18.51,74.4,13.91,-5.52,-3.54,-5.49,-3.83,,,2019,10.1002/solr.201900005,"OPV-DB (Qiu, J., Zenodo, 2026, doi:10.5281/zenodo.20841543)"
PBDB-TF,BP-4F,CCCCC(CC)Cc1sc(-c2c3cc(-c4ccc(-c5sc(-c6cccs6)c6c5C(=O)c5c(CC(CC)CCCC)sc(CC(CC)CCCC)c5C6=O)s4)sc3c(-c3cc(F)c(CC(CC)CCCC)s3)c3ccsc23)cc1F,CCCCCCc1ccc(C2(c3ccc(CCCCCC)cc3)c3cc(/C=C4\C(=O)c5cc(F)c(F)cc5C4=C(C#N)C#N)sc3-c3sc4c(-c5ccc(CC(CC)CCCC)cc5)c5c6c(sc5c(-c5ccc(CC(CC)CCCC)cc5)c4c32)-c2sc(/C=C3\C(=O)c4cc(F)c(F)cc4C3=C(C#N)C#N)cc2C6(c2ccc(CCCCCC)cc2)c2ccc(CCCCCC)cc2)cc1,0.89,21.6,72.0,13.9,-5.48,-3.63,-5.63,-3.9,,,2019,10.1039/c9ta08636f,"OPV-DB (Qiu, J., Zenodo, 2026, doi:10.5281/zenodo.20841543)"
PM6,DTTC-4F,CCCCC(CC)Cc1sc(-c2c3cc(-c4ccc(-c5sc(-c6cccs6)c6c5C(=O)c5c(CC(CC)CCCC)sc(CC(CC)CCCC)c5C6=O)s4)sc3c(-c3cc(F)c(CC(CC)CCCC)s3)c3ccsc23)cc1F,CCc1ccc(C2(c3ccc(CC)cc3)c3cc4c5cc6c(cc5n(CC)c4cc3-c3sc4cc(/C=C5\C(=O)c7cc(F)c(F)cc7C5=C(C#N)C#N)sc4c32)-c2sc3cc(/C=C4\C(=O)c5cc(F)c(F)cc5C4=C(C#N)C#N)sc3c2C6(c2ccc(CC)cc2)c2ccc(CC)cc2)cc1,0.95,21.66,67.6,13.89,-5.56,-3.65,-5.69,-3.91,,,2019,10.1039/c9ta12605h,"OPV-DB (Qiu, J., Zenodo, 2026, doi:10.5281/zenodo.20841543)"
PTQ10,IDTPC-Me,CCCCCCCCC(CCCCCC)COc1cnc2c(-c3cccs3)c(F)c(F)cc2n1,CCCCCCC1(CCCCCC)c2cc3c(cc2-c2sc(/C=C4\C(=O)c5c(csc5C)C4=C(C#N)C#N)cc21)C(CCCCCC)(CCCCCC)c1cc(/C=C2\C(=O)c4c(csc4C)C2=C(C#N)C#N)sc1-3,0.95,13.5,70.3,9.2,-5.54,-2.92,-5.62,-3.92,,,2019,10.1016/j.dyepig.2019.01.018,"OPV-DB (Qiu, J., Zenodo, 2026, doi:10.5281/zenodo.20841543)"
PTBTz-Me,PC71BM,CCCCCCCCCCC(CCCCCCCC)COC(=O)c1cc2c(-c3nc(C)cs3)sc(-c3nc(C)c(-c4cc5c(-c6ccc(CC(CC)CCCC)s6)c6sccc6c(-c6ccc(CC(CC)CCCC)s6)c5s4)s3)c2s1,COC(=O)CCCC1(c2ccccc2)C23c4c5ccc6c7cc8c9c%10c(cc%11cc%12c%13c%14c(cc%15c%16ccc-5c2c%16c2c5c%16c%17c(c(c46)c7c9c%17c4c%10c%11c%13c4c%16c%14c%152)C513)C%12)C8,0.78,16.6,70.9,9.12,-5.36,-3.75,-5.9,-3.9,,,2019,10.1021/acsami.9b18278,"OPV-DB (Qiu, J., Zenodo, 2026, doi:10.5281/zenodo.20841543)"
J71,ZITI-S,CCCCCCCCC(CCCCCC)Cn1nc2c(-c3cccs3)c(F)c(F)c(-c3ccc(-c4cc5c(-c6ccc([Si](CCC)(CCC)CCC)s6)c6sccc6c(-c6ccc([Si](CCC)(CCC)CCC)s6)c5s4)s3)c2n1,CCCCCCC(CCCC)CC1(CC(CCCC)CCCCCC)C2=C(c3cc4sc5cc(/C=C6\C(=O)c7cc(F)c(F)cc7C6=C(C#N)C#N)sc5c4cc31)C(CC(CCCC)CCCCCC)(CC(CCCC)CCCCCC)c1cc3c(cc12)sc1cc(/C=C2\C(=O)c4cc(F)c(F)cc4C2=C(C#N)C#N)sc13,0.811,17.39,64.6,9.12,-5.4,-3.24,-5.8,-3.87,,,2019,10.1016/j.isci.2019.08.038,"OPV-DB (Qiu, J., Zenodo, 2026, doi:10.5281/zenodo.20841543)"
PBDTTF-FTTE,Ph(PDI)3,CCCCC(CC)COC(=O)c1sc2c(-c3cc4c(-c5cc(F)c(CC(CC)CCCC)s5)c5sccc5c(-c5cc(F)c(CC(CC)CCCC)s5)c4s3)scc2c1F,CCCCCC(CCCCC)n1c(=O)c2ccc3c4ccc5c(=O)n(C(CCCCC)CCCCC)c(=O)c6cc7c(c4c56)c4c(cc(c1=O)c2c34)c1c2c3cc4c(=O)n(C(CCCCC)CCCCC)c(=O)c5ccc6c8ccc9c(=O)n(C(CCCCC)CCCCC)c(=O)c%10cc(c(c8c9%10)c3c6c54)c2c2c3cc4c(=O)n(C(CCCCC)CCCCC)c(=O)c5ccc6c8ccc9c(=O)n(C(CCCCC)CCCCC)c(=O)c%10cc(c(c8c9%10)c3c6c54)c2c71,1.058,15.31,56.18,9.1,-5.485,-3.835,-5.92,-3.85,,,2019,10.1021/acsenergylett.9b02146,"OPV-DB (Qiu, J., Zenodo, 2026, doi:10.5281/zenodo.20841543)"
PBDE-DFDT,IT-4F,CCOC(=O)c1ccsc1-c1cc(F)c(-c2sc(-c3sc(-c4cc5c(-c6ccc(CC)s6)c6sc(-c7cc(C(=O)OCC)c(-c8cc(F)c(-c9sc(-c%10sc(-c%11cc%12c(-c%13ccc(CC)s%13)c%13sc(-c%14cc(C(=O)OCC)c(-c%15cc(F)c(-c%16sc(-c%17sc(-c%18cc%19c(-c%20ccc(CC)s%20)c%20sccc%20c(-c%20ccc(CC)s%20)c%19s%18)cc%17C(=O)OC)cc%16F)s%15)s%14)cc%13c(-c%13ccc(CC)s%13)c%12s%11)cc%10C(=O)OC)cc9F)s8)s7)cc6c(-c6ccc(CC)s6)c5s4)cc3C(=O)OC)cc2F)s1,CCCCCCc1ccc(C2(c3ccc(CCCCCC)cc3)c3cc4c(cc3-c3sc5cc(/C=C6\C(=O)c7cc(F)c(F)cc7C6=C(C#N)C#N)sc5c32)C(c2ccc(CCCCCC)cc2)(c2ccc(CCCCCC)cc2)c2c-4sc3cc(/C=C4\C(=O)c5cc(F)c(F)cc5C4=C(C#N)C#N)sc23)cc1,0.865,21.83,75.0,14.16,-5.5,-3.56,-5.66,-4.14,,,2019,10.1021/acs.chemmater.9b04971,"OPV-DB (Qiu, J., Zenodo, 2026, doi:10.5281/zenodo.20841543)"
PFT-EHp,Y6,CCCCCCCCN1C(=O)c2c(c(-c3ccc(-c4cc5c(-c6cc(F)c(CC(CC)CCCC)s6)c6sc(C)cc6c(-c6cc(F)c(CC(CC)CCCC)s6)c5s4)s3)c3nn(CCC(CC)CCCC)nc3c2-c2ccc(C)s2)C1=O,CCCCCCCCCCCc1c(/C=C2\C(=O)c3cc(F)c(F)cc3C2=C(C#N)C#N)sc2c1sc1c3c4nsnc4c4c5sc6c(CCCCCCCCCCC)c(/C=C7\C(=O)c8cc(F)c(F)cc8C7=C(C#N)C#N)sc6c5n(CC(CC)CCCC)c4c3n(CC(CC)CCCC)c21,0.78,25.01,71.2,14.16,-5.38,-3.24,-5.68,-4.06,,,2019,10.1021/acsenergylett.9b01447,"OPV-DB (Qiu, J., Zenodo, 2026, doi:10.5281/zenodo.20841543)"
PB[N][F],Y6,CCCCCCCCc1csc(-c2nc3sc(-c4sc(-c5cc6c(-c7cc(CCCCCC)c(CCCCCC)s7)c7sccc7c(-c7cc(CCCCCC)c(CCCCCC)s7)c6s5)c(CCCCCCCC)c4F)nc3s2)c1F,CCCCCCCCCCCc1c(/C=C2\C(=O)c3cc(F)c(F)cc3C2=C(C#N)C#N)sc2c1sc1c3c4nsnc4c4c5sc6c(CCCCCCCCCCC)c(/C=C7\C(=O)c8cc(F)c(F)cc8C7=C(C#N)C#N)sc6c5n(CC(CC)CCCC)c4c3n(CC(CC)CCCC)c21,0.85,25.0,68.1,14.1,-5.25,-3.32,-5.63,-4.28,,,2019,10.1021/acsami.9b22987,"OPV-DB (Qiu, J., Zenodo, 2026, doi:10.5281/zenodo.20841543)"
PM7,BDSe-2(BrCl),CCCCC(CC)Cc1sc(-c2c3ccsc3c(-c3cc(Cl)c(CC(CC)CCCC)s3)c3sc(-c4ccc(-c5sc(-c6cccs6)c6c5C(=O)c5c(CC(CC)CCCC)sc(CC(CC)CCCC)c5C6=O)s4)cc23)cc1Cl,CCCCCCc1ccc(C2(c3ccc(CCCCCC)cc3)C3=C(SC(/C=C4\C(=O)c5cc(Br)c(Cl)cc5C4=C(C#N)C#N)C3)c3[se]c4cc5c6c([se]c5cc4c32)-c2sc(/C=C3\C(=O)c4cc(Br)c(Cl)cc4C3=C(C#N)C#N)cc2C6(c2ccc(CCCCCC)cc2)c2ccc(CCCCCC)cc2)cc1,0.82,22.78,75.4,14.09,-5.52,-3.57,-5.64,-3.95,,,2019,10.1039/c9ta14070k,"OPV-DB (Qiu, J., Zenodo, 2026, doi:10.5281/zenodo.20841543)"
PBDB-T,DTCC-IC,CCCCC(CC)Cc1ccc(-c2c3cc(-c4ccc(-c5sc(-c6cccs6)c6c5C(=O)c5c(CC(CC)CCCC)sc(CC(CC)CCCC)c5C6=O)s4)sc3c(-c3ccc(CC(CC)CCCC)s3)c3ccsc23)s1,CCCCCCCCOc1ccc(C2(c3ccc(OCCCCCCCC)cc3)c3cc4c5cc6c(cc5n(CCCCCCCC)c4cc3-c3sc(/C=C4\C(=O)c5ccccc5C4=C(C#N)C#N)cc32)-c2sc(/C=C3\C(=O)c4ccccc4C3=C(C#N)C#N)cc2C6(c2ccc(OCCCCCCCC)cc2)c2ccc(OCCCCCCCC)cc2)cc1,0.97,14.26,64.1,9.25,-5.33,-3.48,-5.49,-3.85,,,2019,10.1021/acsami.9b08462,"OPV-DB (Qiu, J., Zenodo, 2026, doi:10.5281/zenodo.20841543)"
PBDB-T,DTCC-IC,CCCCC(CC)Cc1ccc(-c2c3cc(-c4ccc(-c5sc(-c6cccs6)c6c5C(=O)c5c(CC(CC)CCCC)sc(CC(CC)CCCC)c5C6=O)s4)sc3c(-c3ccc(CC(CC)CCCC)s3)c3ccsc23)s1,CCCCCCc1ccc(C2(c3ccc(CCCCCC)cc3)c3cc4c5cc6c(cc5n(C(CCCCCC)CCCCCC)c4cc3-c3sc(/C=C4\C(=O)c5ccccc5C4=C(C#N)C#N)cc32)-c2sc(/C=C3\C(=O)c4ccccc4C3=C(C#N)C#N)cc2C6(c2ccc(CCCCCC)cc2)c2ccc(CCCCCC)cc2)cc1,0.97,14.26,64.1,9.25,-5.36,-3.54,-5.47,-3.83,,,2019,10.1021/acsami.9b08462.s001,"OPV-DB (Qiu, J., Zenodo, 2026, doi:10.5281/zenodo.20841543)"
PNT2Th2Se-OD,PC71BM,CCCCCCCCCCC(CCCCCCCC)Cc1csc(-c2cc3c(cc(-c4cc(CC(CCCCCCCC)CCCCCCCCCC)c(-c5ccc(-c6ccc[se]6)[se]5)s4)c4nsnc43)c3nsnc23)c1,COC(=O)CCCC1(c2ccccc2)C23c4c5ccc6c7cc8c9c%10c(cc%11cc%12c%13c%14c(cc%15c%16ccc-5c2c%16c2c5c%16c%17c(c(c46)c7c9c%17c4c%10c%11c%13c4c%16c%14c%152)C513)C%12)C8,0.67,20.57,66.61,9.24,-5.44,-3.81,-6.0,-3.9,,,2019,10.1021/acsami.9b00083,"OPV-DB (Qiu, J., Zenodo, 2026, doi:10.5281/zenodo.20841543)"
PTQ10,TPT10,CCCCCCCCC(CCCCCC)COc1cnc2c(-c3cccs3)c(F)c(F)cc2n1,CCCCCCCCCCCc1c(/C=C2\C(=O)c3ccc(Br)cc3C2=C(C#N)C#N)sc2c1sc1c3c4nsnc4c4c5sc6c(CCCCCCCCCCC)c(/C=C7\C(=O)c8ccc(Br)cc8C7=C(C#N)C#N)sc6c5n(CC(CC)CCCC)c4c3n(CC(CC)CCCC)c21,0.92,17.25,58.2,9.24,-5.54,-2.92,-5.52,-3.99,,,2019,10.1021/jacs.9b09939,"OPV-DB (Qiu, J., Zenodo, 2026, doi:10.5281/zenodo.20841543)"
PTQ10,TPT10,CCCCCCCCC(CCCCCC)COc1cnc2c(C)c(F)c(F)c(-c3ccc(C)s3)c2n1,CCCCCCCCCCCc1c(/C=C2\C(=O)c3cc(Br)ccc3C2=C(C#N)C#N)sc2c1sc1c3c4nsnc4c4c5sc6c(CCCCCCCCCCC)c(/C=C7\C(=O)c8ccc(Br)cc8C7=C(C#N)C#N)sc6c5n(CC(CC)CCCC)c4c3n(CC(CC)CCCC)c21,0.92,17.25,58.2,9.24,-5.55,-2.9,-5.52,-3.99,,,2019,10.1021/jacs.9b09939,"OPV-DB (Qiu, J., Zenodo, 2026, doi:10.5281/zenodo.20841543)"
PBTZNT,m-ITIC,CCCCCCC(CCCC)Cn1nc2c(-c3ccc(C)s3)cc3c(cc(-c4ccc(-c5cc6c(-c7ccc(CC(CC)CCCC)s7)c7sc(C)cc7c(-c7ccc(CC(CC)CCCC)s7)c6s5)s4)c4nn(CC(CCCC)CCCCCC)nc43)c2n1,CCCCCCc1cccc(C2(c3cccc(CCCCCC)c3)c3cc4c(cc3-c3sc5cc(/C=C6\C(=O)c7ccccc7C6=C(C#N)C#N)sc5c32)C(c2cccc(CCCCCC)c2)(c2cccc(CCCCCC)c2)c2c-4sc3cc(/C=C4\C(=O)c5ccccc5C4=C(C#N)C#N)sc23)c1,0.89,15.19,66.4,9.23,-5.35,-3.02,-5.52,-3.82,,,2019,10.1039/c9tc00403c,"OPV-DB (Qiu, J., Zenodo, 2026, doi:10.5281/zenodo.20841543)"
PTB7-Th,COi6-2Cl-m,CCCCC(CC)COC(=O)c1sc2c(-c3cc4c(-c5ccc(CC(CC)CCCC)s5)c5sc(C)cc5c(-c5ccc(CC(CC)CCCC)s5)c4s3)sc(C)c2c1F,CCCCCCc1ccc(C2(c3ccc(CCCCCC)cc3)Oc3c(sc4c5c(sc34)-c3sc(/C=C4\C(=O)c6ccc(Cl)cc6C4=C(C#N)C#N)cc3C(c3ccc(CCCCCC)cc3)(c3ccc(CCCCCC)cc3)O5)-c3sc(/C=C4\C(=O)c5cc(Cl)ccc5C4=C(C#N)C#N)cc32)cc1,0.69,20.44,63.1,9.22,-5.27,-3.48,-5.47,-4.02,,,2019,10.1039/c9qm00327d,"OPV-DB (Qiu, J., Zenodo, 2026, doi:10.5281/zenodo.20841543)"
