Repository: AsadKhanJBNU/osc_predictor

# OSC Donor–Acceptor Property Predictor

Predicts **nine** electronic and photovoltaic properties of organic solar cell
donor–acceptor pairs **directly from SMILES** — no DFT and no device measurements
as inputs.

**Try it live:** https://huggingface.co/spaces/AsadWazir/osc_predictor

## About

Selected models from the combined SMILES-only pipeline:

| Property | Description | Selected model | Test *R*² |
|---|---|---|---|
| V_OC | Open-circuit voltage | ElasticNet | 45.8% |
| J_SC | Short-circuit current | ElasticNet | 69.5% |
| PCE | Power conversion efficiency | Ridge | 61.2% |
| HOMO_D | Donor HOMO | k-NN | 18.5% |
| LUMO_D | Donor LUMO | Extra Trees | 39.1% |

File: Dataset/Combined_Dataset.csv (part 4 of 28)
DonorName,AcceptorName,DonorSMILES,AcceptorSMILES,V_OC,J_SC,PCE,FF_percent,HOMO_D,LUMO_D,HOMO_A,LUMO_A,Lambda+,Lambda-,PubYear,DOI,source,orbital_label_type,split
PBDB-T,PY5-TTz-CT,CCCCC(CC)Cc1ccc(-c2c3cc(-c4ccc(-c5sc(-c6cccs6)c6c5C(=O)c5c(CC(CC)CCCC)sc(CC(CC)CCCC)c5C6=O)s4)sc3c(-c3ccc(CC(CC)CCCC)s3)c3ccsc23)s1,CCCCCCCCCCCc1c(/C=C2\C(=O)c3ccccc3C2=C(C#N)C#N)sc2c1sc1c3c4nsnc4c4c5sc6c(CCCCCCCCCCC)c(/C=C7\C(=O)c8cc(-c9cc(CC(CC)CCCC)c(-c%10nc%11sc(-c%12sccc%12CC(CC)CCCC)nc%11s%10)s9)ccc8C7=C(C#N)C#N)sc6c5n(CC(CCCCCCCC)CCCCCCCCCC)c4c3n(CC(CCCCCCCC)CCCCCCCCCC)c21,0.929,20.44,9.84,51.8,-5.38,-3.5,-5.68,-3.71,,,2022.0,10.1021/acs.macromol.2c00515,opvdb_experimental,electrochemical,training
PTB7-Th,BAF-4CN,CCCCC(CC)COC(=O)c1sc2csc(-c3cc4c(-c5ccc(CC(CC)CCCC)s5)c5sccc5c(-c5ccc(CC(CC)CCCC)s5)c4s3)c2c1F,CCCCCCCCCCC1(CCCCCCCCCC)c2cc(-c3ccc(/C=c4/sc(=C(C#N)C#N)n(CCCCCC)c4=O)c4nsnc34)ccc2-c2ccc(-c3ccc(/C=c4/sc(=C(C#N)C#N)n(CCCCCC)c4=O)c4nsnc34)cc21,0.89,15.8,9.7,68.1,-5.21,-3.6,-5.7,-3.6,,,2022.0,10.1016/j.synthmet.2022.117189,opvdb_experimental,electrochemical,training
PPDT2FBT,PC71BM,CCCCCCCCC(CCCCCC)COc1ccc(OCC(CCCCCC)CCCCCCCC)c(-c2ccc(-c3c(F)c(F)c(-c4cccs4)c4nsnc34)s2)c1,COC(=O)CCCC1(c2ccccc2)C23c4c5ccc6c7cc8c9c%10c(cc%11cc%12c%13c%14c(cc%15c%16ccc-5c2c%16c2c5c%16c%17c(c(c46)c7c9c%17c4c%10c%11c%13c4c%16c%14c%152)C513)C%12)C8,0.79,15.94,9.65,76.63,-5.43,-3.67,-5.9,-3.9,,,2022.0,10.1002/adma.202208305,opvdb_experimental,electrochemical,training
PCE10,PC71BM,CCCCC(CC)COC(=O)c1sc2c(-c3cc4c(-c5ccc(CC(CC)CCCC)s5)c5sccc5c(-c5ccc(CC(CC)CCCC)s5)c4s3)scc2c1F,COC(=O)CCCC1(c2ccccc2)C23c4c5ccc6c7cc8c9c%10c(cc%11cc%12c%13c%14c(cc%15c%16ccc-5c2c%16c2c5c%16c%17c(c(c46)c7c9c%17c4c%10c%11c%13c4c%16c%14c%152)C513)C%12)C8,0.804,17.72,9.62,67.5,-5.21,-3.6,-5.9,-3.9,,,2022.0,10.1002/anie.202207397,opvdb_experimental,electrochemical,training
PBDTTPD-HT,IDIC,CCCCCCCCN1C(=O)c2c(-c3cc(CCCCCC)cs3)sc(-c3cc(CCCCCC)c(-c4cc5c(-c6ccc(CC(CC)CCCC)s6)c6sccc6c(-c6ccc(CC(CC)CCCC)s6)c5s4)s3)c2C1=O,CCCCCCC1(CCCCCC)c2cc3c(cc2-c2sc(/C=C4\C(=O)c5ccccc5C4=C(C#N)C#N)cc21)C(CCCCCC)(CCCCCC)c1cc(/C=C2\C(=O)c4ccccc4C2=C(C#N)C#N)sc1-3,0.86,16.2,9.59,68.8,-5.33,-3.545,-5.69,-3.91,,,2022.0,10.1002/admi.202201274,opvdb_experimental,electrochemical,training
PM6,ITOR-IC,CCCCC(CC)Cc1sc(-c2c3cc(-c4ccc(-c5sc(-c6cccs6)c6c5C(=O)c5c(CC(CC)CCCC)sc(CC(CC)CCCC)c5C6=O)s4)sc3c(-c3cc(F)c(CC(CC)CCCC)s3)c3ccsc23)cc1F,CCCCCCCCOc1ccc(C2(c3ccc(OCCCCCCCC)cc3)c3cc4c(cc3-c3sc5cc(/C=C6\C(=O)c7ccccc7C6=C(C#N)C#N)sc5c32)C(c2ccc(OCCCCCCCC)cc2)(c2ccc(OCCCCCCCC)cc2)c2c-4sc3cc(/C=C4\C(=O)c5ccccc5C4=C(C#N)C#N)sc23)cc1,0.991,15.41,9.51,62.28,-5.56,-3.65,-5.53,-3.95,,,2022.0,10.1016/j.solener.2022.02.049,opvdb_experimental,electrochemical,training
PBDT,PYF-T-o,CCCCCCC(CCCC)Cc1csc(-c2c(F)c(F)c(-c3cc(CC(CCCC)CCCCCC)c(-c4cc5c(OCC(CC)CCCC)c6sccc6c(OCC(CC)CCCC)c5s4)s3)c3nsnc23)c1,CCCCCCCCCCCCC(CCCCCCCCCC)Cn1c2c3sc(/C=C4\C(=O)c5c(F)cccc5C4=C(C#N)C#N)c(CCCCCCCCCCC)c3sc2c2c3nsnc3c3c4sc5c(CCCCCCCCCCC)c(/C=C6\C(=O)c7c(ccc(-c8cccs8)c7F)C6=C(C#N)C#N)sc5c4n(CC(CCCCCCCCCC)CCCCCCCCCCCC)c3c21,0.93,18.92,9.55,54.43,-5.47,-3.525,-5.715,-3.805,,,2022.0,10.1016/j.cclet.2022.108019,opvdb_experimental,electrochemical,training
PTB7-Th,FRd2,CCCCC(CC)COC(=O)c1sc2csc(-c3cc4c(-c5ccc(CC(CC)CCCC)s5)c5sccc5c(-c5ccc(CC(CC)CCCC)s5)c4s3)c2c1F,CCN1C(=O)/C(=C\c2ccc(-c3ccc(-c4ccc5c(c4)C(CC)(CC)c4cc(-c6ccc(-c7ccc(/C=C8/SC(=S)N(CC)C8=O)o7)c7nsnc67)ccc4-5)c4nsnc34)o2)SC1=S,0.83,15.7,9.4,72.3,-5.21,-3.6,-5.67,-3.58,,,2022.0,10.1016/j.synthmet.2022.117189,opvdb_experimental,electrochemical,training
PBDTTTC-T,P1TP,CCCCC(CC)CC(=O)c1cc2c(-c3cc4c(-c5ccc(CC(CC)CCCC)s5)c5sccc5c(-c5ccc(CC(CC)CCCC)s5)c4s3)scc2s1,CCCCC(CC)CN1C(=O)c2ccc3c4ccc5c6c(cc(-c7ccc(-c8cc9c%10c(ccc%11c%12ccc%13c%14c(ccc(c8c%10%11)c%14%12)C(=O)N(CC(CC)CCCC)C%13=O)C(=O)N(CC(CC)CCCC)C9=O)s7)c(c7ccc(c2c37)C1=O)c64)C(=O)N(CC(CC)CCCC)C5=O,0.89,7.78,3.61,52.1,-5.13,-3.27,-5.66,-3.72,,,2022.0,10.1002/cjoc.202200027,opvdb_experimental,electrochemical,training
J71,PG1,CCCCCCCCC(CCCCCC)Cn1nc2c(-c3cccs3)c(F)c(F)c(-c3ccc(-c4cc5c(-c6ccc([Si](CCC)(CCC)CCC)s6)c6sccc6c(-c6ccc([Si](CCC)(CCC)CCC)s6)c5s4)s3)c2n1,CCCCCCCCC(CCCCCC)Cn1nc2c(-c3cccs3)c(F)c(F)c(-c3ccc(-c4cc5c(-c6ccc([Si](CCC)(CCC)CCC)s6)c6sccc6c(-c6ccc([Si](CCC)(CCC)CCC)s6)c5s4)s3)c2n1,0.99,7.0,3.5,51.1,-5.4,-3.24,-5.66,-3.81,,,2022.0,10.1002/marc.202200411,opvdb_experimental,electrochemical,training
PBDB-T,IDTT-BOACl,CCCCC(CC)Cc1ccc(-c2c3cc(-c4ccc(-c5sc(-c6cccs6)c6c5C(=O)c5c(CC(CC)CCCC)sc(CC(CC)CCCC)c5C6=O)s4)sc3c(-c3ccc(CC(CC)CCCC)s3)c3ccsc23)s1,CCCCCCc1ccc(C2(c3ccc(CCCCCC)cc3)c3cc4c(cc3-c3sc5cc(/C=C(\C#N)c6nc7cc(Cl)ccc7o6)sc5c32)C(c2ccc(CCCCCC)cc2)(c2ccc(CCCCCC)cc2)c2c-4sc3cc(/C=C(\C#N)c4nc5cc(Cl)ccc5o4)sc23)cc1,1.16,8.07,3.45,36.9,-5.33,-3.48,-5.44,-3.62,,,2022.0,10.1016/j.orgel.2022.106446,opvdb_experimental,electrochemical,training
PTB7-Th,SSBRC,CCCCC(CC)COC(=O)c1sc2csc(-c3cc4c(-c5ccc(CC(CC)CCCC)s5)c5sccc5c(-c5ccc(CC(CC)CCCC)s5)c4s3)c2c1F,CCCCC(CC)CC1(CC(CC)CCCC)c2cc(-c3ccc(/C=c4\sc(=C(C#N)C#N)n(CC)c4=O)c4nsnc34)sc2-c2sc(-c3ccc(/C=c4\sc(=C(C#N)C#N)n(CC)c4=O)c4nsnc34)cc21,0.77,7.75,3.35,56.33,-5.21,-3.6,-5.47,-3.84,,,2022.0,10.1016/j.synthmet.2022.117189,opvdb_experimental,electrochemical,training
PBDB-T,PYT-EH20,CCCCC(CC)Cc1ccc(-c2c3cc(-c4ccc(-c5sc(-c6cccs6)c6c5C(=O)c5c(CC(CC)CCCC)sc(CC(CC)CCCC)c5C6=O)s4)sc3c(-c3ccc(CC(CC)CCCC)s3)c3ccsc23)s1,CCCCCCCCCCCc1c(/C=C2\C(=O)c3cc(-c4ccc(-c5ccc6c(c5)C(=O)/C(=C/c5sc7c(sc8c9c%10nsnc%10c%10c%11sc%12c(CCCCCCCCCCC)c(/C=C%13\C(=O)c%14ccccc%14C%13=C(C#N)C#N)sc%12c%11n(CC(CCCCCCCC)CCCCCCCCCC)c%10c9n(CC(CCCCCCCC)CCCCCCCCCC)c78)c5CCCCCCCCCCC)C6=C(C#N)C#N)s4)ccc3C2=C(C#N)C#N)sc2c1sc1c3c4nsnc4c4c5sc6c(CCCCCCCCCCC)c(/C=C7/C(=O)c8cc(-c9cccs9)ccc8C7=C(C#N)C#N)sc6c5n(CC(CCCC)CCCCCC)c4c3n(CC(CCCC)CCCCCC)c21,0.92,21.4,14.8,70.9,-5.33,-3.48,-5.65,-3.77,,,2022.0,10.1002/marc.202200753,opvdb_experimental,electrochemical,training
PM6,4TC-4F-C8C8,CCCCC(CC)Cc1sc(-c2c3cc(-c4ccc(-c5sc(-c6cccs6)c6c5C(=O)c5c(CC(CC)CCCC)sc(CC(CC)CCCC)c5C6=O)s4)sc3c(-c3cc(F)c(CC(CC)CCCC)s3)c3ccsc23)cc1F,CCCCCCCCC(CCCCCCCC)Cn1c2cc3c(cc2c2cc4c(cc21)-c1sc2cc(/C=C5\C(=O)c6cc(F)c(F)cc6C5=C(C#N)C#N)sc2c1C4(Cc1ccc(CCCCCC)cc1)Cc1ccc(CCCCCC)cc1)C(Cc1ccc(CCCCCC)cc1)(Cc1ccc(CCCCCC)cc1)c1c-3sc2cc(/C=C3\C(=O)c4cc(F)c(F)cc4C3=C(C#N)C#N)sc12,0.93,21.01,14.85,76.0,-5.56,-3.65,-5.6,-3.96,,,2022.0,10.1002/smll.202201769,opvdb_experimental,electrochemical,training
PBDB-T,BTTPC,CCCCC(CC)Cc1ccc(-c2c3cc(-c4ccc(-c5sc(-c6cccs6)c6c5C(=O)c5c(CC(CC)CCCC)sc(CC(CC)CCCC)c5C6=O)s4)sc3c(-c3ccc(CC(CC)CCCC)s3)c3ccsc23)s1,CCc1c(/C=C2\C(=O)c3cc4ccsc4cc3C2=C(C#N)C#N)sc2c1sc1c3c4nsnc4c4c5sc6c(CC)c(/C=C7\C(=O)c8cc9ccsc9cc8C7=C(C#N)C#N)sc6c5n(CC)c4c3n(CC)c21,0.89,22.25,14.51,73.0,-5.33,-3.48,-5.47,-3.78,,,2022.0,10.1021/acsami.2c10059,opvdb_experimental,electrochemical,training
J52,BN-2F,CCCCCCCCC(CCCCCC)Cn1nc2c(-c3cccs3)c(F)c(F)c(-c3ccc(-c4cc5c(-c6ccc(CC(CC)CCCC)s6)c6sccc6c(-c6ccc(CC(CC)CCCC)s6)c5s4)s3)c2n1,CCCCC(CC)COc1cc(-c2cc3c(s2)-c2sc(/C=C4\C(=O)c5cc6ccc(F)cc6cc5C4=C(C#N)C#N)cc2C3(CC(CC)CCCC)CC(CC)CCCC)c(OCC(CC)CCCC)cc1-c1cc2c(s1)-c1sc(/C=C3\C(=O)c4cc5cc(F)ccc5cc4C3=C(C#N)C#N)cc1C2(CC(CC)CCCC)CC(CC)CCCC,0.81,25.25,14.53,70.78,-5.2,-3.05,-5.39,-3.99,,,2022.0,10.1002/chem.202201675,opvdb_experimental,electrochemical,training
J52ClF,IT-4F,CCCCCCCCC(CCCCCC)Cn1nc2c(-c3cc(F)cs3)c(F)c(F)c(-c3cc(F)c(-c4cc5c(-c6cc(Cl)c(CC(CC)CCCC)s6)c6sccc6c(-c6cc(Cl)c(CC(CC)CCCC)s6)c5s4)s3)c2n1,CCCCCCc1ccc(C2(c3ccc(CCCCCC)cc3)c3cc4c(cc3-c3sc5cc(/C=C6\C(=O)c7cc(F)c(F)cc7C6=C(C#N)C#N)sc5c32)C(c2ccc(CCCCCC)cc2)(c2ccc(CCCCCC)cc2)c2c-4sc3cc(/C=C4\C(=O)c5cc(F)c(F)cc5C4=C(C#N)C#N)sc23)cc1,0.93,22.67,14.59,69.22,-5.54,-3.72,-5.66,-4.14,,,2022.0,10.1021/acsaem.2c02791,opvdb_experimental,electrochemical,training
PM6,PBTIC-γ-2F2T,CCCCC(CC)Cc1sc(-c2c3cc(-c4ccc(-c5sc(-c6cccs6)c6c5C(=O)c5c(CC(CC)CCCC)sc(CC(CC)CCCC)c5C6=O)s4)sc3c(-c3cc(F)c(CC(CC)CCCC)s3)c3ccsc23)cc1F,CCCCCCCCCCCc1c(/C=C2\C(=O)c3ccccc3C2=C(C#N)C#N)sc2c1sc1c3c4nsnc4c4c5sc6c(CCCCCCCCCCC)c(/C=C7\C(=O)c8cc(-c9cc(F)c(-c%10sccc%10F)s9)ccc8C7=C(C#N)C#N)sc6c5n(CC(CCCCCCCC)CCCCCCCCCC)c4c3n(CC(CCCCCCCC)CCCCCCCCCC)c21,0.95,22.56,14.34,66.9,-5.56,-3.65,-5.56,-3.8,,,2022.0,10.1016/j.enrev.2022.100008,opvdb_experimental,electrochemical,training
PM6,F-2Cl,CCCCC(CC)Cc1sc(-c2c3cc(-c4ccc(-c5sc(-c6cccs6)c6c5C(=O)c5c(CC(CC)CCCC)sc(CC(CC)CCCC)c5C6=O)s4)sc3c(-c3cc(F)c(CC(CC)CCCC)s3)c3ccsc23)cc1F,CCCCCCCCC1(CCCCCCCC)c2cc3c(cc2-c2cc4c(cc21)-c1sc(/C=C2\C(=O)c5cc(Cl)c(Cl)cc5C2=C(C#N)C#N)cc1C4(CCCCCCCC)CCCCCCCC)C(CCCCCCCC)(CCCCCCCC)c1cc(/C=C2\C(=O)c4cc(Cl)c(Cl)cc4C2=C(C#N)C#N)sc1-3,0.901,20.14,14.07,77.54,-5.56,-3.65,-5.63,-3.89,,,2022.0,10.1039/d2ta08301a,opvdb_experimental,electrochemical,training
PM6,PYFCl-T,CCCCC(CC)Cc1sc(-c2c3cc(-c4ccc(-c5sc(-c6cccs6)c6c5C(=O)c5c(CC(CC)CCCC)sc(CC(CC)CCCC)c5C6=O)s4)sc3c(-c3cc(F)c(CC(CC)CCCC)s3)c3ccsc23)cc1F,CCCCCCCCCCCCC(CCCCCCCCCC)Cn1c2c3sc(/C=C4\C(=O)c5ccc(F)cc5C4=C(C#N)C#N)c(CCCCCCCCCCC)c3sc2c2c3nsnc3c3c4sc5c(CCCCCCCCCCC)c(C/C=C6/C(=O)c7cc(-c8cccs8)c(F)cc7C6=C(C#N)C#N)sc5c4n(CC(CCCCCCCCCC)CCCCCCCCCCCC)c3c21,0.928,23.32,14.03,64.83,-5.56,-3.65,-5.66,-3.73,,,2022.0,10.1002/adma.202211296,opvdb_experimental,electrochemical,training
PM6,A2,CCCCC(CC)Cc1sc(-c2c3cc(-c4ccc(-c5sc(-c6cccs6)c6c5C(=O)c5c(CC(CC)CCCC)sc(CC(CC)CCCC)c5C6=O)s4)sc3c(-c3cc(F)c(CC(CC)CCCC)s3)c3ccsc23)cc1F,CCCCCC(CCCCC)N1C(=O)c2ccc3c4c2c(cc2c4c4c(c5ccc6c7cc8c(=O)n(C(CCCCC)CCCCC)c(=O)c9ccc%10c%11ccc%12c(=O)n(C(CCCCC)CCCCC)c(=O)c%13cc(c6c52)c(c%11c%12%13)c7c%10c98)=CC2C(=O)N(C(CCCCC)CCCCC)C(=O)C5=C2C=4C3C=C5)C1=O,0.8,21.5,13.9,73.5,-5.56,-3.65,-5.7,-3.78,,,2022.0,10.1002/aesr.202200070,opvdb_experimental,electrochemical,training
PCPDTBT,B1,CCCCC(CC)CC1(CC(CC)CCCC)c2ccsc2-c2sc(-c3cccc4nsnc34)cc21,CCCCCCc1cc(-c2cc3c(-c4ccc(SCC(CC)CCCC)cc4)c4sc(-c5cc(CCCCCC)c(-c6cc(CCCCCC)c(-c7ccc(/C=C8/SC(=S)N(CCCC)C8=O)s7)s6)s5)cc4c(-c4ccc(SCC(CC)CCCC)cc4)c3s2)sc1-c1cc(CCCCCC)c(-c2ccc(/C=C3/SC(=S)N(CCCC)C3=O)s2)s1,1.15,11.7,3.8,28.0,-5.3,-3.6,-5.37,-3.51,,,2022.0,10.1016/j.optmat.2022.112852,opvdb_experimental,electrochemical,training
PBDB-T-2Cl,PC61BM,CCCCC(CC)Cc1sc(-c2c3cc(-c4ccc(-c5sc(-c6cccs6)c6c5C(=O)c5c(CC(CC)CCCC)sc(CC(CC)CCCC)c5C6=O)s4)sc3c(-c3cc(Cl)c(CC(CC)CCCC)s3)c3ccsc23)cc1Cl,COC(=O)CCCC1(c2ccccc2)C23c4c5c6c7c8c9c(c%10c%11c2c2c%12c4c4c%13c5c5c7c7c8c8c%14c9c%10c9c%10c%11c2c2c%11c%12c4c4c%12c%13c5c5c7c7c8c8c%14c9c9c%10c2c2c%11c4c4c%12c5c7c5c8c9c2c45)C613,0.96,13.95,6.13,46.0,-5.52,-3.6,-6.1,-3.7,,,2022.0,10.1016/j.orgel.2022.106728,opvdb_experimental,electrochemical,training
PCE10,PC61BM,CCCCC(CC)COC(=O)c1sc2c(-c3cc4c(-c5ccc(CC(CC)CCCC)s5)c5sccc5c(-c5ccc(CC(CC)CCCC)s5)c4s3)scc2c1F,COC(=O)CCCC1(c2ccccc2)C23c4c5c6c7c8c9c(c%10c%11c2c2c%12c4c4c%13c5c5c7c7c8c8c%14c9c%10c9c%10c%11c2c2c%11c%12c4c4c%12c%13c5c5c7c7c8c8c%14c9c9c%10c2c2c%11c4c4c%12c5c7c5c8c9c2c45)C613,0.79,10.4,6.1,71.4,-5.21,-3.6,-6.1,-3.7,,,2022.0,10.1016/j.orgel.2022.106633,opvdb_experimental,electrochemical,training
PBDB-T-SF,ITIC-4F,CCCCC(CC)CSc1sc(-c2c3cc(-c4ccc(-c5sc(-c6cccs6)c6c5C(=O)c5c(CC(CC)CCCC)sc(CC(CC)CCCC)c5C6=O)s4)sc3c(-c3cc(F)c(SCC(CC)CCCC)s3)c3ccsc23)cc1F,CCCCCCc1ccc(C2(c3ccc(CCCCCC)cc3)c3cc4c(cc3-c3sc5cc(/C=C6/C(=O)c7cc(F)c(F)cc7C6=C(C#N)C#N)sc5c32)C(c2ccc(CCCCCC)cc2)(c2ccc(CCCCCC)cc2)c2c-4sc3cc(/C=C4/C(=O)c5cc(F)c(F)cc5C4=C(C#N)C#N)sc23)cc1,0.86,16.7,6.1,43.0,-5.41,-3.62,-5.82,-4.24,,,2022.0,10.1002/adma.202202575,opvdb_experimental,electrochemical,training
PM2,ITIC-Th,CCCCCCCCCCC(CCCCCCCC)Cc1ccc(-c2c3cc(-c4cnc(-c5cc6c(s5)-c5sc(-c7nccc8nsnc78)cc5C6(CC(CC)CCCC)CC(CC)CCCC)c5nsnc45)sc3c(-c3ccc(CC(CCCCCCCC)CCCCCCCCCC)s3)c3ccsc23)s1,CCCCCCc1ccc(C2(c3ccc(CCCCCC)s3)c3cc4c(cc3-c3sc5cc(/C=C6\C(=O)c7ccccc7C6=C(C#N)C#N)sc5c32)C(c2ccc(CCCCCC)s2)(c2ccc(CCCCCC)s2)c2c-4sc3cc(/C=C4\C(=O)c5ccccc5C4=C(C#N)C#N)sc23)s1,0.926,16.35,9.33,61.6,-5.3,-3.9,-5.673,-3.909,,,2022.0,10.1002/solr.202200135,opvdb_experimental,electrochemical,training
PM6,PZC16,CCCCC(CC)Cc1sc(-c2c3cc(-c4ccc(-c5sc(-c6cccs6)c6c5C(=O)c5c(CC(CC)CCCC)sc(CC(CC)CCCC)c5C6=O)s4)sc3c(-c3cc(F)c(CC(CC)CCCC)s3)c3ccsc23)cc1F,C#Cc1ccc2c(c1)C(=O)/C(=C/c1sc3c(sc4c5c6nc7cc(F)c(F)cc7nc6c6c7sc8c(CCCCCCCCCCC)c(/C=C9\C(=O)c%10ccccc%10C9=C(C#N)C#N)sc8c7n(CC(CCCCCCCCCC)CCCCCCCCCCCC)c6c5n(CC(CCCCCCCCCC)CCCCCCCCCCCC)c34)c1CCCCCCCCCCC)C2=C(C#N)C#N,0.861,18.98,9.22,56.65,-5.56,-3.65,-5.61,-3.81,,,2022.0,10.1002/adfm.202214248,opvdb_experimental,electrochemical,training
PM6,PAL2,CCCCC(CC)Cc1sc(-c2c3cc(-c4ccc(-c5sc(-c6cccs6)c6c5C(=O)c5c(CC(CC)CCCC)sc(CC(CC)CCCC)c5C6=O)s4)sc3c(-c3cc(F)c(CC(CC)CCCC)s3)c3ccsc23)cc1F,CCCCCCCCCCCc1c(/C=C2\C(=O)c3ccccc3C2=C(C#N)C#N)sc2c1sc1c3c4nsnc4c4c5sc6c(CCCCCCCCCCC)c(/C=C7\C(=O)c8cc(-c9scc(F)c9F)ccc8C7=C(C#N)C#N)sc6c5n(CC(CCCCCCCC)CCCCCCCCCC)c4c3n(CC(CCCCCCCC)CCCCCCCCCC)c21,0.9,17.96,9.16,56.46,-5.56,-3.65,-5.6,-3.81,,,2022.0,10.1016/j.dyepig.2022.110180,opvdb_experimental,electrochemical,training
PIDT-phanQ,Y6,CCCCCCc1ccc(C2(c3ccc(CCCCCC)cc3)c3cc4c(cc3-c3sccc32)C(c2ccc(CCCCCC)cc2)(c2ccc(CCCCCC)cc2)c2cc(-c3cccc5nc6c7ccccc7c7ccccc7c6nc35)sc2-4)cc1,CCCCCCCCCCCc1c(/C=C2\C(=O)c3cc(F)c(F)cc3C2=C(C#N)C#N)sc2c1sc1c3c4nsnc4c4c5sc6c(CCCCCCCCCCC)c(/C=C7\C(=O)c8cc(F)c(F)cc8C7=C(C#N)C#N)sc6c5n(CC(CC)CCCC)c4c3n(CC(CC)CCCC)c21,0.73,18.5,9.07,67.2,-5.28,-3.61,-5.65,-4.09,,,2022.0,10.1016/j.polymer.2022.124867,opvdb_experimental,electrochemical,training
PBTIBDTT,ITIC,CCCCCCCCCCc1ccsc1-c1cc2c(=O)n(CC(CCCCCC)CCCCCCCC)c(=O)c3cc(-c4sc(-c5cc6c(-c7ccc(CC(CC)CCCC)s7)c7sccc7c(-c7ccc(CC(CC)CCCC)s7)c6s5)cc4CCCCCCCCCC)sc3c2s1,CCCCCCc1ccc(C2(c3ccc(CCCCCC)cc3)c3cc4c(cc3-c3sc5cc(C=C6C(=O)c7ccccc7C6=C(C#N)C#N)sc5c32)C(c2ccc(CCCCCC)cc2)(c2ccc(CCCCCC)cc2)c2c-4sc3cc(C=C4C(=O)c5ccccc5C4=C(C#N)C#N)sc23)cc1,0.98,13.99,9.0,65.65,-5.47,-3.6,-5.576,-3.916,,,2022.0,10.1039/d2nj06130a,opvdb_experimental,electrochemical,training
PBDB-T,O-IDTBR,CCCCC(CC)Cc1ccc(-c2c3cc(-c4ccc(-c5sc(-c6cccs6)c6c5C(=O)c5c(CC(CC)CCCC)sc(CC(CC)CCCC)c5C6=O)s4)sc3c(-c3ccc(CC(CC)CCCC)s3)c3ccsc23)s1,CCCCCCCCC1(CCCCCCCC)c2cc3c(cc2-c2sc(-c4ccc(/C=C5\SC(=S)N(CC)C5=O)c5nsnc45)cc21)C(CCCCCCCC)(CCCCCCCC)c1cc(-c2ccc(/C=C4\SC(=S)N(CC)C4=O)c4nsnc24)sc1-3,0.96,14.6,8.9,61.0,-5.33,-3.48,-5.52,-3.89,,,2022.0,10.1039/d2tc05127c,opvdb_experimental,electrochemical,training
PTzBT,IT-4F,CCCCCCCCC(CCCCCC)Cc1ccsc1-c1nc2sc(-c3sc(-c4cc(CC(CCCC)CCCCCC)c(-c5nc6sc(-c7sccc7CC(CCCC)CCCCCC)nc6s5)s4)cc3CC(CCCCCC)CCCCCCCC)nc2s1,CCCCCCc1ccc(C2(c3ccc(CCCCCC)cc3)c3cc4c(cc3-c3sc5cc(/C=C6\C(=O)c7cc(F)c(F)cc7C6=C(C#N)C#N)sc5c32)C(c2ccc(CCCCCC)cc2)(c2ccc(CCCCCC)cc2)c2c-4sc3cc(/C=C4\C(=O)c5cc(F)c(F)cc5C4=C(C#N)C#N)sc23)cc1,0.87,14.3,8.7,69.0,-5.12,-2.76,-5.66,-4.14,,,2022.0,10.1002/aenm.202203443,opvdb_experimental,electrochemical,training
PBDBT,PF5-Y5,CCCCC(CC)Cc1sc(-c2c3cc(-c4cccc5nsnc45)sc3c(-c3cc(Cl)c(CC(CC)CCCC)s3)c3ccsc23)cc1Cl,CCCCCCCCCCCc1c(/C=C2\C(=O)c3ccccc3C2=C(C#N)C#N)sc2c1sc1c3c4nsnc4c4c5sc6c(CCCCCCCCCCC)c(/C=C7\C(=O)c8cc(-c9cc%10c(-c%11cc(CCCCCC)c(CC(CC)CCCC)s%11)c%11sccc%11c(-c%11cc(CCCCCC)c(CC(CC)CCCC)s%11)c%10s9)ccc8C7=C(C#N)C#N)sc6c5n(CC(CC)CCCC)c4c3n(CC(CC)CCCC)c21,0.92,15.7,8.66,60.0,-5.33,-3.48,-5.52,-3.84,,,2022.0,10.1002/solr.202201134,opvdb_experimental,electrochemical,training
PTBD-BZ,PNDIOD-30Se,CCCCCCCCC(CCCCCC)Cn1nc2c(-c3cccs3)c(F)c(F)c(-c3ccc(-c4cc5sc6c(-c7ccc(SCC(CCCC)CCCCCC)s7)c7ccsc7c(-c7ccc(SCC(CCCC)CCCCCC)s7)c6c5s4)s3)c2n1,CCCCCCCCCCC(CCCCCCCC)CN1C(=O)c2ccc3c4c(c(-c5ccc(-c6ccc(-c7cc8c9c(c(-c%10ccc[se]%10)cc%10c9c7C(=O)N(CC(CCCCCCCC)CCCCCCCCCC)C%10=O)C(=O)N(CC(CCCCCCCC)CCCCCCCCCC)C8=O)s6)s5)cc(c24)C1=O)C(=O)N(CC(CCCCCCCC)CCCCCCCCCC)C3=O,0.91,11.58,6.42,60.94,-5.4,-3.59,-5.83,-4.3,,,2022.0,10.1016/j.dyepig.2022.110081,opvdb_experimental,electrochemical,training
PTB7-Th,NDI-TR,CCCCC(CC)COC(=O)c1sc2csc(-c3cc4c(-c5ccc(CC(CC)CCCC)s5)c5sccc5c(-c5ccc(CC(CC)CCCC)s5)c4s3)c2c1F,CCCCC(CC)CN1C(=O)c2cc(-c3ccc(/C=C4\SC(=S)N(CC)C4=O)s3)c3c4c(cc(-c5ccc(/C=C6\SC(=S)N(CC)C6=O)s5)c(c24)C1=O)C(=O)N(CC(CC)CCCC)C3=O,0.64,7.01,3.07,69.0,-5.21,-3.6,-5.81,-3.95,,,2022.0,10.1016/j.synthmet.2022.117189,opvdb_experimental,electrochemical,training
P4T2F-HD,Y6,CCCCCCCCC(CCCCCC)Cc1csc(-c2cc(CC(CCCCCC)CCCCCCCC)c(-c3cc(F)c(-c4sccc4F)s3)s2)c1,CCCCCCCCCCCc1c(/C=C2\C(=O)c3cc(F)c(F)cc3C2=C(C#N)C#N)sc2c1sc1c3c4nsnc4c4c5sc6c(CCCCCCCCCCC)c(/C=C7\C(=O)c8cc(F)c(F)cc8C7=C(C#N)C#N)sc6c5n(CC(CC)CCCC)c4c3n(CC(CC)CCCC)c21,0.78,9.64,2.9,38.2,-5.35,-3.43,-5.65,-4.09,,,2022.0,10.1002/adfm.202201142,opvdb_experimental,electrochemical,training
P132,BThIND-Cl,CCCCCCCCCCCc1nc(-c2c3cc(-c4scc5c4C(=O)N(CC(CC)CCCC)C5=O)sc3c(-c3nc(CCCCCCCCCCC)c(CCCCCCCCCCC)s3)c3ccsc23)sc1CCCCCCCCCCC,CCCCCCC1(CCCCCC)c2cc3c(cc2-c2sc(/C=C4\C(=O)c5cc(Cl)ccc5C4=C(C#N)C#N)cc21)C(CCCCCC)(CCCCCC)c1cc(/C=C2\C(=O)c4cc(Cl)ccc4C2=C(C#N)C#N)sc1-3,0.99,21.78,15.52,72.0,-5.54,-3.38,-5.64,-3.96,,,2022.0,10.1002/ente.202200215,opvdb_experimental,electrochemical,training
DTTz-40,BTP-eC9,CCCCCCC(CCCC)Cc1csc(-c2cc3c4nn(CC(CC)CCCC)nc4c4cc(-c5cc(CC(CCCC)CCCCCC)c(-c6cc7c(-c8cc(F)c(CC(CC)CCCC)s8)c8sc(-c9sc(-c%10cc%11c%12nsnc%12c%12cc(-c%13cc(CC(CCCC)CCCCCC)c(-c%14cc%15c(-c%16cc(F)c(CC(CC)CCCC)s%16)c%16sccc%16c(-c%16cc(F)c(CC(CC)CCCC)s%16)c%15s%14)s%13)sc%12c%11s%10)cc9CC(CCCC)CCCCCC)cc8c(-c8cc(F)c(CC(CC)CCCC)s8)c7s6)s5)sc4c3s2)c1,CCCCCCCCCc1c(/C=C2\C(=O)c3cc(Cl)c(Cl)cc3C2=C(C#N)C#N)sc2c1sc1c3c4nsnc4c4c5sc6c(CCCCCCCCC)c(/C=C7\C(=O)c8cc(Cl)c(Cl)cc8C7=C(C#N)C#N)sc6c5n(CC(CCCC)CCCCCC)c4c3n(CC(CCCC)CCCCCC)c21,0.86,24.63,15.57,71.3,-5.5,-3.52,-5.665,-4.165,,,2022.0,10.1021/acs.macromol.2c01974,opvdb_experimental,electrochemical,training
PBDB-T,PTz-C11,CCCCC(CC)Cc1ccc(-c2c3cc(-c4ccc(-c5sc(-c6cccs6)c6c5C(=O)c5c(CC(CC)CCCC)sc(CC(CC)CCCC)c5C6=O)s4)sc3c(-c3ccc(CC(CC)CCCC)s3)c3ccsc23)s1,CCCCCCCCCCCCC(CCCCCCCCCC)Cn1c2c3sc(/C=C4\C(=O)c5ccccc5C4=C(C#N)C#N)c(CCCCCCCCCCC)c3sc2c2c3nn(C)nc3c3c4sc5c(CCCCCCCCCCC)c(C/C=C6/C(=O)c7cc(-c8cccs8)ccc7C6=C(C#N)C#N)sc5c4n(CC(CCCCCCCCCC)CCCCCCCCCCCC)c3c21,0.882,25.4,15.59,69.6,-5.33,-3.48,-5.56,-3.8,,,2022.0,10.1002/aenm.202203044,opvdb_experimental,electrochemical,training
P134,Y6,CCCCCCCCCCC(CCCCCCCC)CN1C(=O)c2nc3c4ccsc4c4sc(-c5cc6c(-c7ccc(CC(CC)CCCC)s7)c7sccc7c(-c7ccc(CC(CC)CCCC)s7)c6s5)cc4c3nc2C1=O,CCCCCCCCCCCc1c(/C=C2\C(=O)c3cc(F)c(F)cc3C2=C(C#N)C#N)sc2c1sc1c3c4nsnc4c4c5sc6c(CCCCCCCCCCC)c(/C=C7\C(=O)c8cc(F)c(F)cc8C7=C(C#N)C#N)sc6c5n(CC(CC)CCCC)c4c3n(CC(CC)CCCC)c21,0.88,24.68,15.42,71.0,-5.38,-3.48,-5.65,-4.09,,,2022.0,10.1002/marc.202200060,opvdb_experimental,electrochemical,training
PM6,Y26,CCCCC(CC)Cc1sc(-c2c3cc(-c4ccc(-c5sc(-c6cccs6)c6c5C(=O)c5c(CC(CC)CCCC)sc(CC(CC)CCCC)c5C6=O)s4)sc3c(-c3cc(F)c(CC(CC)CCCC)s3)c3ccsc23)cc1F,CCCCCCc1c(/C=C2\C(=O)c3cc(F)c(F)cc3C2=C(C#N)C#N)sc2c3c4nn(CC(CC)CCCC)nc4c4c5sc(/C=C6\C(=O)c7cc(F)c(F)cc7C6=C(C#N)C#N)c(CCCCCC)c5n(CC(CC)CCCC)c4c3n(CC(CC)CCCC)c12,0.848,23.17,15.44,78.64,-5.56,-3.65,-5.58,-4.03,,,2022.0,10.1039/d2ta07239d,opvdb_experimental,electrochemical,training
PM6,PYTH-A,CCCCC(CC)Cc1sc(-c2c3cc(-c4ccc(-c5sc(-c6cccs6)c6c5C(=O)c5c(CC(CC)CCCC)sc(CC(CC)CCCC)c5C6=O)s4)sc3c(-c3cc(F)c(CC(CC)CCCC)s3)c3ccsc23)cc1F,CCCCCCCCCCCc1c(/C=C2\C(=O)c3cc(-c4ccc(-c5ccc6c(c5)C(=O)/C(=C/c5sc7c(sc8c9c%10nsnc%10c%10c%11sc%12c(CCCCCCCCCCC)c(/C=C%13\C(=O)c%14ccccc%14C%13=C(C#N)C#N)sc%12c%11n(CC(CCCCCCCC)CCCCCCCCCC)c%10c9n(CC(CCCCCCCC)CCCCCCCCCC)c78)c5CCCCCCCCCCC)C6=C(C#N)C#N)s4)ccc3C2=C(C#N)C#N)sc2c1sc1c3c4nsnc4c4c5sc6c(CCCCCCCCCCC)c(/C=C7/C(=O)c8cc(-c9ccc(CCCCCCc%10cccs%10)s9)ccc8C7=C(C#N)C#N)sc6c5n(CC(CCCCCCCC)CCCCCCCCCC)c4c3n(CC(CCCCCCCC)CCCCCCCCCC)c21,0.943,22.89,15.39,71.28,-5.56,-3.65,-5.7,-3.89,,,2022.0,10.1002/adma.202208008,opvdb_experimental,electrochemical,training
PTQ10,BTP-Se,CCCCCCCCC(CCCCCC)COc1cnc2c(-c3cccs3)c(F)c(F)cc2n1,CCCCCCCCCCCc1c(/C=C2\C(=O)c3cc(F)c(F)cc3C2=C(C#N)C#N)sc2c1sc1c3c4n[se]nc4c4c5sc6c(CCCCCCCCCCC)c(/C=C/C=C7\C(=O)c8cc(F)c(F)cc8C7=C(C#N)C#N)sc6c5n(CC(CCCC)CCCCCC)c4c3n(CC(CCCC)CCCCCC)c21,0.871,23.6,15.3,74.6,-5.54,-2.92,-5.64,-4.04,,,2022.0,10.1016/j.cej.2022.135998,opvdb_experimental,electrochemical,training
P135,Y6,CCCCCCCCCCC(CCCCCCCC)CN1C(=O)c2c(c3cc(-c4cc5c(-c6cc(F)c(CC(CC)CCCC)s6)c6sccc6c(-c6cc(F)c(CC(CC)CCCC)s6)c5s4)sc3c3sccc23)C1=O,CCCCCCCCCCCc1c(/C=C2\C(=O)c3cc(F)c(F)cc3C2=C(C#N)C#N)sc2c1sc1c3c4nsnc4c4c5sc6c(CCCCCCCCCCC)c(/C=C7\C(=O)c8cc(F)c(F)cc8C7=C(C#N)C#N)sc6c5n(CC(CC)CCCC)c4c3n(CC(CC)CCCC)c21,0.87,24.46,15.11,71.0,-5.52,-3.32,-5.65,-4.09,,,2022.0,10.1002/ente.202201211,opvdb_experimental,electrochemical,training
D18,Y6-1O,CCCCCCC(CCCC)Cc1csc(-c2cc3c4nsnc4c4cc(-c5cc(CC(CCCC)CCCCCC)c(-c6cc7c(-c8cc(F)c(CC(CC)CCCC)s8)c8sccc8c(-c8cc(F)c(CC(CC)CCCC)s8)c7s6)s5)sc4c3s2)c1,CCCCCCCCCCCOc1c(/C=C2\C(=O)c3cc(F)c(F)cc3C2=C(C#N)C#N)sc2c1sc1c3c4nsnc4c4c5sc6c(CCCCCCCCCCC)c(/C=C7\C(=O)c8cc(F)c(F)cc8C7=C(C#N)C#N)sc6c5n(CC)c4c3n(CC)c21,0.89,23.49,15.19,72.4,-5.51,-2.77,-5.71,-3.84,,,2022.0,10.1002/aenm.202201850,opvdb_experimental,electrochemical,training
P126,Y6,CCCCCCCCCCCCc1csc2c3cc4c(cc3c3sc(-c5cc6c(-c7nc(CCCCCCCCCCC)c(CCCCCCCCCCC)s7)c7sccc7c(-c7nc(CCCCCCCCCCC)c(CCCCCCCCCCC)s7)c6s5)c(CCCCCCCCCCCC)c3c12)C(=O)c1c(CC(CC)CCCC)sc(CC(CC)CCCC)c1C4=O,CCCCCCCCCCCc1c(/C=C2\C(=O)c3cc(F)c(F)cc3C2=C(C#N)C#N)sc2c1sc1c3c4nsnc4c4c5sc6c(CCCCCCCCCCC)c(/C=C7\C(=O)c8cc(F)c(F)cc8C7=C(C#N)C#N)sc6c5n(CC(CC)CCCC)c4c3n(CC(CC)CCCC)c21,0.89,23.52,15.07,72.0,-5.53,-3.35,-5.65,-4.09,,,2022.0,10.1016/j.polymer.2022.124892,opvdb_experimental,electrochemical,training
JD40,PA-6-M,CCCCCCC(CCCC)Cc1csc(-c2cc3c4nsnc4c4cc(-c5cc(CC(CCCC)CCCCCC)c(-c6cc7c(-c8ccc(CC(CC)CCCC)s8)c8sccc8c(-c8ccc(CC(CC)CCCC)s8)c7s6)s5)sc4c3s2)c1,CCCCCCCCCCCCC(CCCCCCCCCC)Cn1c2c3sc(/C=C4\C(=O)c5ccccc5C4=C(C#N)C#N)c(CCCCCCCCCCC)c3sc2c2c3nsnc3c3c4sc5c(CCCCCCCCCCC)c(/C=C6\C(=O)c7ccc(-c8cccs8)cc7C6=C(C#N)C#N)sc5c4n(CC(CCCCCCCCCC)CCCCCCCCCCCC)c3c21,0.92,22.42,14.99,72.4,-5.38,-3.32,-5.67,-3.8,,,2022.0,10.1016/j.enrev.2022.100008,opvdb_experimental,electrochemical,training
T2-BTDF-(TE2),O-IDTBR,CCCCCCCCCCCCC(CCCCCCCCCC)COC(=O)c1cc(-c2cc(C(=O)OCC(CCCCCCCCCC)CCCCCCCCCCCC)c(-c3ccc(-c4c(F)c(F)c(C)c5nsnc45)s3)s2)sc1-c1ccc(C)s1,CCCCCCCCC1(CCCCCCCC)c2cc3c(cc2-c2sc(-c4ccc(/C=C5\SC(=S)N(CC)C5=O)c5nsnc45)cc21)C(CCCCCCCC)(CCCCCCCC)c1cc(-c2ccc(/C=C4\SC(=S)N(CC)C4=O)c4nsnc24)sc1-3,1.01,2.7,1.38,50.0,-5.66,-3.6,-5.73,-3.92,,,2019.0,10.1021/acs.chemmater.9b03327,opvdb_experimental,electrochemical,training
PPDT2FBT-A,P(NDITEG-T),COCCOCCOCCOCC(COCCOCCOCCOC)Oc1cc(-c2ccc(-c3c(F)c(F)cc4nsnc34)s2)c(OC(COCCOCCOCCOC)COCCOCCOCCOC)cc1-c1cccs1,COCCOCCOCCOCC(COCCOCCOCCOC)CN1C(=O)c2ccc3c4c(c(-c5cccs5)cc(c24)C1=O)C(=O)N(CC(COCCOCCOCCOC)COCCOCCOCCOC)C3=O,0.68,4.11,1.43,43.0,-5.19,-3.46,-5.72,-3.96,,,2019.0,10.1021/acsami.9b13812,opvdb_experimental,electrochemical,training
PDCBT,N2200,CCCCCCCCC(CCCCCC)COC(=O)c1csc(-c2cc(C(=O)OCC(CCCCCC)CCCCCCCC)c(-c3ccc(-c4cccs4)s3)s2)c1,CCCCCCCCCCC(CCCCCCCC)CN1C(=O)c2ccc3c4c(c(-c5ccc(-c6cccs6)s5)cc(c24)C1=O)C(=O)N(CC(CCCCCCCC)CCCCCCCCCC)C3=O,0.91,3.82,1.45,41.09,-5.31,-3.0,-5.71,-4.02,,,2019.0,10.1039/c9tc03142a,opvdb_experimental,electrochemical,training
P3HT,ITIC,CCCCCCc1cc(C)sc1C,CCCCCCc1ccc(C2(c3ccc(CCCCCC)cc3)c3cc4c(cc3-c3sc5cc(/C=C6\C(=O)c7ccccc7C6=C(C#N)C#N)sc5c32)C(c2ccc(CCCCCC)cc2)(c2ccc(CCCCCC)cc2)c2c-4sc3cc(/C=C4\C(=O)c5ccccc5C4=C(C#N)C#N)sc23)cc1,0.55,5.2,1.5,52.2,-5.1,-3.2,-5.43,-3.81,,,2019.0,10.1039/c9ta90222h,opvdb_experimental,electrochemical,training
PPDT2FBT-A,P(NDITEG-T2),COCCOCCOCCOCC(COCCOCCOCCOC)Oc1cc(-c2ccc(-c3c(F)c(F)cc4nsnc34)s2)c(OC(COCCOCCOCCOC)COCCOCCOCCOC)cc1-c1cccs1,COCCOCCOCCOCC(COCCOCCOCCOC)CN1C(=O)c2ccc3c4c(c(-c5ccc(-c6cccs6)s5)cc(c24)C1=O)C(=O)N(CC(COCCOCCOCCOC)COCCOCCOCCOC)C3=O,0.71,4.53,1.56,43.0,-5.19,-3.46,-5.44,-3.93,,,2019.0,10.1021/acsami.9b13812,opvdb_experimental,electrochemical,training
P3HT,BTDT2R,CCCCCCc1ccsc1,CCCCCCOc1c(OCCCCCC)c(-c2ccc(/C=C3\SC(=S)N(CC)C3=O)s2)c2nsnc2c1-c1ccc(/C=C2\SC(=S)N(CC)C2=O)s1,0.81,9.42,5.09,67.0,-5.01,-3.12,-5.61,-3.73,,,2019.0,10.1021/acsami.9b09256,opvdb_experimental,electrochemical,training
P3HT,BTDT2R,CCCCCCc1cc(C)sc1C,CCCCCCOc1c(OCCCCCC)c(-c2ccc(/C=C3\SC(=S)N(CC)C3=O)s2)c2nsnc2c1-c1ccc(/C=C2\SC(=S)N(CC)C2=O)s1,0.81,9.42,5.09,67.0,-5.14,-3.14,-5.61,-3.8,,,2019.0,10.1021/acsami.9b09256,opvdb_experimental,electrochemical,training
PTPD,Y6,CCCCCCCCc1ccc(-c2c3cc(-c4ccc(-c5sc(-c6cccs6)c6c5C(=O)N(CC(CCCCCC)CCCCCCCC)C6=O)s4)sc3c(-c3ccc(CCCCCCCC)s3)c3ccsc23)s1,CCCCCCCCCCCc1c(/C=C2\C(=O)c3cc(F)c(F)cc3C2=C(C#N)C#N)sc2c1sc1c3c4nsnc4c4c5sc6c(CCCCCCCCCCC)c(/C=C7\C(=O)c8cc(F)c(F)cc8C7=C(C#N)C#N)sc6c5n(CC(CC)CCCC)c4c3n(CC(CC)CCCC)c21,0.65,20.8,5.1,37.7,-5.05,-3.19,-5.63,-4.3,,,2019.0,10.1021/acsenergylett.9b02842,opvdb_experimental,electrochemical,training
PBDB-T,Ph-DTDPi-OT,CCCCC(CC)Cc1ccc(-c2c3cc(-c4ccc(-c5sc(-c6cccs6)c6c5C(=O)c5c(CC(CC)CCCC)sc(CC(CC)CCCC)c5C6=O)s4)sc3c(-c3ccc(CC(CC)CCCC)s3)c3ccsc23)s1,CCCCCCOc1cc(-c2cc3c(s2)-c2cc4c(cc2OC3(c2ccc(CCCCCC)cc2)c2ccc(CCCCCC)cc2)-c2sc(-c3cc(OCCCCCC)c(/C=C5\C(=O)c6cc(F)c(F)cc6C5=C(C#N)C#N)s3)cc2C(c2ccc(CCCCCC)cc2)(c2ccc(CCCCCC)cc2)O4)sc1/C=C1\C(=O)c2cc(F)c(F)cc2C1=C(C#N)C#N,0.9,18.67,11.38,67.5,-5.33,-3.48,-5.55,-3.9,,,2019.0,10.1021/acsami.9b19676,opvdb_experimental,electrochemical,training
P1,ITIC-Th,CCCCC(CC)Cc1ccc(-c2c3cc(-c4sc(C)c(C(=O)OC)c4F)sc3c(-c3ccc(CC(CC)CCCC)s3)c3cc(C)sc23)s1,CCCCCCc1cc(C2(c3ccc(CCCCCC)s3)c3cc4c(cc3-c3sc5cc(/C=C6\C(=O)c7ccccc7C6=C(C#N)C#N)sc5c32)C(c2ccc(CCCCCC)s2)(c2ccc(CCCCCC)s2)c2c-4sc3cc(/C=C4\C(=O)c5ccccc5C4=C(C#N)C#N)sc23)cs1,1.01,17.66,11.39,63.1,-5.6,-3.65,-5.66,-3.93,,,2019.0,10.1002/advs.201901773,opvdb_experimental,electrochemical,training
44TT,PCBM,CCCCN(CCCC)C(=O)c1ccsc1-c1cc(C(=O)N(CCCC)CCCC)c(-c2cc3sccc3s2)s1,COC(=O)CCCC1(c2ccccc2)C23c4c5c6c7c8c9c(c%10c%11c2c2c%12c4c4c%13c5c5c7c7c8c8c%14c9c%10c9c%10c%11c2c2c%11c%12c4c4c%12c%13c5c5c7c7c8c8c%14c9c9c%10c2c2c%11c4c4c%12c5c7c5c8c9c2c45)C613,0.82,4.8,1.59,41.0,-5.4,-3.35,-6.1,-3.7,,,2019.0,10.1039/c9ra06909g,opvdb_experimental,electrochemical,training
PBDT-F-3T2C,IT-4F,CCCCCCCCCCOC(=O)c1ccsc1-c1ccc(-c2sc(-c3cc4c(-c5cc(F)c(CC(CC)CCCC)s5)c5sccc5c(-c5cc(F)c(CC(CC)CCCC)s5)c4s3)cc2C(=O)OCCCCCCCCCC)s1,CCCCCCc1ccc(C2(c3ccc(CCCCCC)cc3)c3cc4c(cc3-c3sc5cc(/C=C6\C(=O)c7cc(F)c(F)cc7C6=C(C#N)C#N)sc5c32)C(c2ccc(CCCCCC)cc2)(c2ccc(CCCCCC)cc2)c2c-4sc3cc(/C=C4\C(=O)c5cc(F)c(F)cc5C4=C(C#N)C#N)sc23)cc1,0.852,20.12,11.67,68.09,-5.53,-3.56,-5.66,-4.14,,,2019.0,10.1016/j.orgel.2019.04.011,opvdb_experimental,electrochemical,training
J71,m-ITIC,CCCCCCCCC(CCCCCC)Cn1nc2c(-c3cccs3)c(F)c(F)c(-c3ccc(-c4cc5c(-c6ccc([Si](CCC)(CCC)CCC)s6)c6sccc6c(-c6ccc([Si](CCC)(CCC)CCC)s6)c5s4)s3)c2n1,CCCCCCc1cccc(C2(c3cccc(CCCCCC)c3)c3cc4c(cc3-c3sc5cc(/C=C6\C(=O)c7ccccc7C6=C(C#N)C#N)sc5c32)C(c2cccc(CCCCCC)c2)(c2cccc(CCCCCC)c2)c2c-4sc3cc(/C=C4\C(=O)c5ccccc5C4=C(C#N)C#N)sc23)c1,0.94,17.53,11.73,71.2,-5.39,-3.24,-5.53,-3.95,,,2019.0,10.1021/acs.macromol.9b00484,opvdb_experimental,electrochemical,training
PNTz4T-1F,PC71BM,CCCCCCCCCCCCC(CCCCCCCCCC)Cc1csc(-c2cc3c(cc(-c4cc(CC(CCCCCCCCCC)CCCCCCCCCCCC)c(-c5ccc(-c6sccc6F)s5)s4)c4nsnc43)c3nsnc23)c1,COC(=O)CCCC1(c2ccccc2)C23c4c5ccc6c7cc8c9c%10c(cc%11cc%12c%13c%14c(cc%15c%16ccc-5c2c%16c2c5c%16c%17c(c(c46)c7c9c%17c4c%10c%11c%13c4c%16c%14c%152)C513)C%12)C8,0.78,20.37,11.77,73.0,-5.29,-3.7,-5.9,-3.9,,,2019.0,10.1039/c9ta08960h,opvdb_experimental,electrochemical,training
P(F-Cl),IT-4F,CCCCC(CC)Cc1sc(-c2c3cc(-c4sc(C)c(C)c4Cl)sc3c(-c3cc(F)c(CC(CC)CCCC)s3)c3cc(C)sc23)cc1F,CCCCCCc1ccc(C2(c3ccc(CCCCCC)cc3)c3cc4c(cc3-c3sc5cc(/C=C6\C(=O)c7cc(F)c(F)cc7C6=C(C#N)C#N)sc5c32)C(c2ccc(CCCCCC)cc2)(c2ccc(CCCCCC)cc2)c2c-4sc3cc(/C=C4\C(=O)c5cc(F)c(F)cc5C4=C(C#N)C#N)sc23)cc1,0.879,20.3,11.8,66.0,-5.64,-3.66,-5.71,-4.15,,,2019.0,10.1002/smll.201902598,opvdb_experimental,electrochemical,training
PDTBDT-BZ,BDTB-Na,CCCCCCCCC(CCCCCC)Cn1nc2c(-c3cccs3)c(F)c(F)c(-c3ccc(-c4cc5sc6c(-c7ccc(SCC(CCCC)CCCCCC)s7)c7c(sc8ccsc87)c(-c7ccc(SCC(CCCC)CCCCCC)s7)c6c5s4)s3)c2n1,CCCCCCc1ccc(C2(c3ccc(CCCCCC)cc3)c3cc(/C=C4/C(=O)c5cc6ccccc6cc5C4=C(C#N)C#N)sc3-c3sc4c(-c5ccc(SCC(CC)CCCC)cc5)c5c6c(sc5c(-c5ccc(SCC(CC)CCCC)cc5)c4c32)-c2sc(/C=C3/C(=O)c4cc5ccccc5cc4C3=C(C#N)C#N)cc2C6(c2ccc(CCCCCC)cc2)c2ccc(CCCCCC)cc2)cc1,0.864,12.86,4.95,44.5,-5.32,-3.51,-5.5,-3.8,,,2019.0,10.1021/acsami.9b14981,opvdb_experimental,electrochemical,training
PDTBDT-BZ,BDTB-Na,CCCCCCCCC(CCCCCC)Cn1nc2c(-c3ccc(C)s3)c(F)c(F)c(-c3ccc(-c4cc5sc6c(-c7ccc(SCC(CCCC)CCCCCC)s7)c7c(sc8cc(C)sc87)c(-c7ccc(SCC(CCCC)CCCCCC)s7)c6c5s4)s3)c2n1,CCCCCCc1ccc(C2(c3ccc(CCCCCC)cc3)c3cc(/C=C4/C(=O)c5cc6ccccc6cc5C4=C(C#N)C#N)sc3-c3sc4c(-c5ccc(SCC(CC)CCCC)cc5)c5c6c(sc5c(-c5ccc(SCC(CC)CCCC)cc5)c4c32)-c2sc(/C=C3/C(=O)c4cc5ccccc5cc4C3=C(C#N)C#N)cc2C6(c2ccc(CCCCCC)cc2)c2ccc(CCCCCC)cc2)cc1,0.863,12.72,4.95,43.2,-5.32,-3.51,-5.5,-3.8,,,2019.0,10.1021/acsami.9b14981,opvdb_experimental,electrochemical,training
"P(N,O-DBND-2T)",PC71BM,CCCCCCCCCCCCCCC(CCCCCCCCCCCCCC)COc1nc2ccccc2c2c(=O)n(CC(CCCCCCCCCCCCCC)CCCCCCCCCCCCCC)c3cc(-c4ccc(-c5cccs5)s4)ccc3c12,COC(=O)CCCC1(c2ccccc2)C23c4c5ccc6c7cc8c9c%10c(cc%11cc%12c%13c%14c(cc%15c%16ccc-5c2c%16c2c5c%16c%17c(c(c46)c7c9c%17c4c%10c%11c%13c4c%16c%14c%152)C513)C%12)C8,0.91,7.91,4.96,69.0,-5.39,-3.19,-5.9,-3.9,,,2019.0,10.1039/c9ra01545k,opvdb_experimental,electrochemical,training
P1,IEICO-4F,CCCCC(CC)Cc1ccc(-c2c3cc(-c4sc(C)c(C(=O)OC)c4F)sc3c(-c3ccc(CC(CC)CCCC)s3)c3cc(C)sc23)s1,CCCCCCc1ccc(C2(c3ccc(CCCCCC)cc3)c3cc4c(cc3-c3sc(-c5sc(/C=C6\C(=O)c7cc(F)c(F)cc7C6=C(C#N)C#N)cc5OCC(CC)CCCC)cc32)C(c2ccc(CCCCCC)cc2)(c2ccc(CCCCCC)cc2)c2cc(-c3sc(/C=C5\C(=O)c6cc(F)c(F)cc6C5=C(C#N)C#N)cc3OCC(CC)CCCC)sc2-4)cc1,0.81,4.2,1.31,36.7,-5.6,-3.65,-5.44,-4.19,,,2019.0,10.1002/advs.201901773,opvdb_experimental,electrochemical,training
44BT,PCBM,CCCCCCN(CCCC)C(=O)c1ccsc1-c1cc(C(=O)N(CCCC)CCCC)c(-c2ccc(-c3cccs3)s2)s1,COC(=O)CCCC1(c2ccccc2)C23c4c5c6c7c8c9c(c%10c%11c2c2c%12c4c4c%13c5c5c7c7c8c8c%14c9c%10c9c%10c%11c2c2c%11c%12c4c4c%12c%13c5c5c7c7c8c8c%14c9c9c%10c2c2c%11c4c4c%12c5c7c5c8c9c2c45)C613,0.87,4.2,1.31,36.0,-5.3,-3.22,-6.1,-3.7,,,2019.0,10.1039/c9ra06909g,opvdb_experimental,electrochemical,training
PBDTTFTQ-DO,ITIC,CCCCCCCCOc1cccc(-c2nc3c(-c4cccs4)cc(F)c(-c4ccc(-c5cc6c(-c7cc(CCCCCCCC)c(CCCCCCCC)s7)c7sccc7c(-c7cc(CCCCCCCC)c(CCCCCCCC)s7)c6s5)s4)c3nc2-c2cccc(OCCCCCCCC)c2)c1,CCCCCCc1ccc(C2(c3ccc(CCCCCC)cc3)c3cc4c(cc3-c3sc5cc(C=C6C(=O)c7ccccc7C6=C(C#N)C#N)sc5c32)C(c2ccc(CCCCCC)cc2)(c2ccc(CCCCCC)cc2)c2c-4sc3cc(C=C4C(=O)c5ccccc5C4=C(C#N)C#N)sc23)cc1,1.02,3.99,1.33,34.3,-5.37,-3.03,-5.48,-3.83,,,2019.0,10.1016/j.orgel.2019.06.007,opvdb_experimental,electrochemical,training
PDBT(E)BTz-p,IT-4F,CCCCCCC(CCCC)COC(=O)c1ccsc1-c1cnc(-c2ncc(-c3sc(-c4cc5sc6c(-c7cc(Cl)c(CC(CCCC)CCCCCC)s7)c7c(sc8ccsc87)c(-c7cc(Cl)c(CC(CCCC)CCCCCC)s7)c6c5s4)cc3C(=O)OCC(CCCC)CCCCCC)s2)s1,CCCCCCc1ccc(C2(c3ccc(CCCCCC)cc3)c3cc4c(cc3-c3sc5cc(/C=C6\C(=O)c7cc(F)c(F)cc7C6=C(C#N)C#N)sc5c32)C(c2ccc(CCCCCC)cc2)(c2ccc(CCCCCC)cc2)c2c-4sc3cc(/C=C4\C(=O)c5cc(F)c(F)cc5C4=C(C#N)C#N)sc23)cc1,0.98,14.93,6.96,48.2,-5.65,-3.65,-5.66,-4.14,,,2019.0,10.1039/c9ta04237g,opvdb_experimental,electrochemical,training
PTB7-Th,P-2,CCCCC(CC)COC(=O)c1sc2c(-c3cc4c(-c5ccc(CC(CC)CCCC)s5)c5sc(C)cc5c(-c5ccc(CC(CC)CCCC)s5)c4s3)sc(C)c2c1F,O=C(C(C=C(F)C(F)=C1)=C1C/2=C(C#N)\\C#N)C2=C/C3=CC=C(/C(C(C=C/4)=NC4=C5\\C6=C(OCCCCCCCCCCCC)C=CC=C6OCCCCCCCCCCCC)=C7C=C/C8=C(C9=C(OCCCCCCCCCCCC)C=CC=C9OCCCCCCCCCCCC)/C%10=N/C(C=C%10)=C(C%11=CC=C(/C=C%12C(C(C=C(F)C(F)=C%13)=C%13C\\%12=C(C#N)\\C#N)=O)S%11)\\C%14=CC=C5N%14[Zn]N8\\7)S3,0.8,13.5,6.98,64.8,-5.24,-3.66,-5.71,-4.28,,,2019.0,10.1021/acsami.9b15975,opvdb_experimental,electrochemical,training
PM6,CZTT-IC,CCCCC(CC)Cc1sc(-c2c3cc(-c4ccc(-c5sc(-c6cccs6)c6c5C(=O)c5c(CC(CC)CCCC)sc(CC(CC)CCCC)c5C6=O)s4)sc3c(-c3cc(F)c(CC(CC)CCCC)s3)c3ccsc23)cc1F,CCc1ccc(C2(c3ccc(CC)cc3)c3cc4c5cc6c(cc5n(CC)c4cc3-c3sc4cc(/C=C5\C(=O)c7ccccc7C5=C(C#N)C#N)sc4c32)-c2sc3cc(/C=C4\C(=O)c5ccccc5C4=C(C#N)C#N)sc3c2C6(c2ccc(CC)cc2)c2ccc(CC)cc2)cc1,1.07,12.83,7.02,51.16,-5.56,-3.65,-5.54,-3.97,,,2019.0,10.1039/c9ta08573d,opvdb_experimental,electrochemical,training
PBDB-T,PH,CCCCC(CC)Cc1ccc(-c2c3cc(-c4ccc(-c5sc(-c6cccs6)c6c5C(=O)c5c(CC(CC)CCCC)sc(CC(CC)CCCC)c5C6=O)s4)sc3c(-c3ccc(CC(CC)CCCC)s3)c3ccsc23)s1,CCCCCCCCCN1C(=O)c2csc(-c3sc(-c4sc(-c5cc6c(-c7ccc(CC(CC)CCCC)s7)c7sccc7c(-c7ccc(CC(CC)CCCC)s7)c6s5)c5c4C(=O)N(CCCCCCCCC)C5=O)c(CCCCCC)c3CCCCCC)c2C1=O,0.89,13.34,7.02,58.0,-5.33,-3.53,-5.62,-3.43,,,2019.0,10.1021/acs.chemmater.9b04464,opvdb_experimental,electrochemical,training
PT-810-H,ITIC,CCCCCCCCCCCCC(CCCCCCCCCC)Cn1nc2c(-c3ccc(C)s3)c(F)c(F)c(-c3ccc(-c4ccc(/C(C#N)=C/c5cc(OCC(CCCCCCCC)CCCCCCCCCC)c(/C=C(\C#N)c6ccc(C)s6)cc5OCC(CCCCCCCC)CCCCCCCCCC)s4)s3)c2n1,CCCCCCc1ccc(C2(c3ccc(CCCCCC)cc3)c3cc4c(cc3-c3sc5cc(/C=C6\C(=O)c7ccccc7C6=C(C#N)C#N)sc5c32)C(c2ccc(CCCCCC)cc2)(c2ccc(CCCCCC)cc2)c2c-4sc3cc(/C=C4\C(=O)c5ccccc5C4=C(C#N)C#N)sc23)cc1,1.04,12.43,7.03,53.1,-5.51,-3.78,-5.6,-3.99,,,2019.0,10.1016/j.polymer.2019.121580,opvdb_experimental,electrochemical,training
PBDB-T-SF,ITIC-S,CCCCC(CC)CSc1sc(-c2c3cc(-c4ccc(-c5sc(-c6cccs6)c6c5C(=O)c5c(CC(CC)CCCC)sc(CC(CC)CCCC)c5C6=O)s4)sc3c(-c3cc(F)c(SCC(CC)CCCC)s3)c3ccsc23)cc1F,CCCCCCc1ccc(C2(c3ccc(CCCCCC)cc3)c3cc(/C=C4/C(=O)c5ccccc5C4=C(C#N)C#N)sc3-c3sc4c(-c5ccc(SCC(CC)CCCC)s5)c5c6c(sc5c(-c5ccc(SCC(CC)CCCC)s5)c4c32)-c2sc(/C=C3/C(=O)c4ccccc4C3=C(C#N)C#N)cc2C6(c2ccc(CCCCCC)cc2)c2ccc(CCCCCC)cc2)cc1,1.046,16.4,11.4,66.3,-5.4,-3.6,-5.5,-3.86,,,2019.0,10.1021/acsami.9b11700,opvdb_experimental,electrochemical,training
PBDB-T,IDT6CN-M,CCCCC(CC)Cc1ccc(-c2c3cc(-c4ccc(-c5sc(-c6cccs6)c6c5C(=O)c5c(CC(CC)CCCC)sc(CC(CC)CCCC)c5C6=O)s4)sc3c(-c3ccc(CC(CC)CCCC)s3)c3ccsc23)s1,CCCCCCc1ccc(C2(c3ccc(CCCCCC)cc3)c3cc4c(cc3-c3sc(/C=C5/C(=O)c6cc(C)ccc6C5=C(C#N)C#N)cc32)C(c2ccc(CCCCCC)cc2)(c2ccc(CCCCCC)cc2)c2c-4sc3cc(/C=C4\C(=O)c5cc(C)ccc5C4=C(C#N)C#N)sc23)cc1,0.93,16.3,11.4,75.9,-5.33,-3.48,-5.6,-3.87,,,2019.0,10.1039/c9ta02243k,opvdb_experimental,electrochemical,training
PBDB-T,IPTT-2F,CCCCC(CC)Cc1ccc(-c2c3cc(-c4ccc(-c5sc(-c6cccs6)c6c5C(=O)c5c(CC(CC)CCCC)sc(CC(CC)CCCC)c5C6=O)s4)sc3c(-c3ccc(CC(CC)CCCC)s3)c3ccsc23)s1,CCc1ccc(C2(c3ccc(CC)cc3)c3cc4c(cc3-c3sc5cc(/C=C6\C(=O)c7ccc(F)cc7C6=C(C#N)C#N)sc5c32)C(c2ccc(CC)cc2)(c2ccc(CC)cc2)c2c-4sc3c4sc(/C=C5\C(=O)c6ccc(F)cc6C5=C(C#N)C#N)cc4n(CC)c23)cc1,0.874,19.7,11.4,66.2,-5.33,-3.48,-5.46,-4.04,,,2019.0,10.1039/c9ta07634d,opvdb_experimental,electrochemical,training
PBDB-TF,DPBDT-4Cl,CCCCC(CC)Cc1sc(-c2c3cc(-c4ccc(-c5sc(-c6cccs6)c6c5C(=O)c5c(CC(CC)CCCC)sc(CC(CC)CCCC)c5C6=O)s4)sc3c(-c3cc(F)c(CC(CC)CCCC)s3)c3ccsc23)cc1F,CCCCCCc1ccc(-c2c3sc4c(c3c(-c3ccc(CCCCCC)cc3)c3sc5c(c23)C(c2ccc(CCCCCC)cc2)(c2ccc(CCCCCC)cc2)c2cc(/C=C3\C(=O)c6cc(Cl)c(Cl)cc6C3=C(C#N)C#N)sc2-5)C(c2ccc(CCCCCC)cc2)(c2ccc(CCCCCC)cc2)c2cc(/C=C3\C(=O)c5cc(Cl)c(Cl)cc5C3=C(C#N)C#N)sc2-4)cc1,0.89,18.7,11.4,65.0,-5.5,-3.68,-5.62,-3.94,,,2019.0,10.1016/j.nanoen.2019.104209,opvdb_experimental,electrochemical,training
J75,m-ITIC,CCCCCCCCC(CCCCCC)Cn1nc2c(-c3ccc(C)s3)c(F)c(F)c(-c3ccc(-c4cc5c(-c6ccc([Si](CCC)(CCC)CCC)[se]6)c6sc(C)cc6c(-c6ccc([Si](CCC)(CCC)CCC)[se]6)c5s4)s3)c2n1,CCCCCCc1cccc(C2(c3cccc(CCCCCC)c3)c3cc4c(cc3-c3sc5cc(/C=C6\C(=O)c7ccccc7C6=C(C#N)C#N)sc5c32)C(c2cccc(CCCCCC)c2)(c2cccc(CCCCCC)c2)c2c-4sc3cc(/C=C4\C(=O)c5ccccc5C4=C(C#N)C#N)sc23)c1,0.96,17.11,11.41,69.5,-5.49,-3.66,-5.53,-3.95,,,2019.0,10.1021/acs.macromol.9b00484,opvdb_experimental,electrochemical,training
PBDB-TF,ITIC-2Cl-Th,CCCCC(CC)Cc1sc(-c2c3cc(-c4ccc(-c5sc(-c6cccs6)c6c5C(=O)c5c(CC(CC)CCCC)sc(CC(CC)CCCC)c5C6=O)s4)sc3c(-c3cc(F)c(CC(CC)CCCC)s3)c3ccsc23)cc1F,CCCCCCc1ccc(C2(c3ccc(CCCCCC)cc3)c3cc4c(cc3-c3sc5cc(/C=C6\C(=O)c7cscc7C6=C(C#N)C#N)sc5c32)C(c2ccc(CCCCCC)cc2)(c2ccc(CCCCCC)cc2)c2c-4sc3cc(/C=C4\C(=O)c5cc(Cl)c(Cl)cc5C4=C(C#N)C#N)sc23)cc1,0.86,18.31,11.45,72.1,-5.5,-3.61,-5.31,-3.74,,,2019.0,10.1021/acsaem.9b01667,opvdb_experimental,electrochemical,training
PFBDB-T,CDTTIC,CCCCC(CC)Cc1ccc(-c2c3cc(-c4sc(-c5sc(-c6cc(F)cs6)c6c5C(=O)c5c(CC(CC)CCCC)sc(CC(CC)CCCC)c5C6=O)cc4F)sc3c(-c3ccc(CC(CC)CCCC)s3)c3ccsc23)s1,CCCCCCCCC1(CCCCCCCC)c2c(sc3cc(/C=C4\C(=O)c5ccccc5C4=C(C#N)C#N)sc23)-c2sc3cc(/C=C4\C(=O)c5ccccc5C4=C(C#N)C#N)sc3c21,0.78,24.9,11.5,56.0,-5.47,-3.46,-5.62,-3.98,,,2019.0,10.1002/adfm.201904956,opvdb_experimental,electrochemical,training
T1,ITIC,CCCCCCCCC(CCCCCC)Sc1ccc2cc(-c3c4cc(-c5ccc(-c6c(F)c(F)c(-c7ccc(-c8cc9c(-c%10ccc%11cc(SC(CCCCCC)CCCCCCCC)ccc%11c%10)c%10sc(-c%11ccc(-c%12sc(-c%13cccs%13)c%13c%12C(=O)c%12c(C(CC)CCCC)sc(C(CC)CCCC)c%12C%13=O)s%11)cc%10c(-c%10ccc%11cc(SC(CCCCCC)CCCCCCCC)ccc%11c%10)c9s8)s7)c7nn(C(CCCCCC)CCCCCCCC)nc67)s5)sc4c(-c4ccc5cc(SC(CCCCCC)CCCCCCCC)ccc5c4)c4ccsc34)ccc2c1,CCCCCCc1ccc(C2(c3ccc(CCCCCC)cc3)c3cc4c(cc3-c3sc5cc(C=C6C(=O)c7ccccc7C6=C(C#N)C#N)sc5c32)C(c2ccc(CCCCCC)cc2)(c2ccc(CCCCCC)cc2)c2c-4sc3cc(C=C4C(=O)c5ccccc5C4=C(C#N)C#N)sc23)cc1,0.952,16.8,11.5,71.91,-5.4,-3.54,-5.576,-3.916,,,2019.0,10.1021/acsami.9b20364,opvdb_experimental,electrochemical,training
PTAZ-TPD10-C8,N2200,CCCCCCCCc1cc(-c2c3cc(-c4ccc(-c5c(F)c(F)c(-c6ccc(-c7cc8c(-c9cc(CCCCCCCC)c(CCCCCCCC)s9)c9sc(-c%10scc%11c%10C(=O)N(CCCCCCCC)C%11=O)cc9c(-c9cc(CCCCCCCC)c(CCCCCCCC)s9)c8s7)s6)c6nn(CC(CC)CCCC)nc56)s4)sc3c(-c3cc(CCCCCCCC)c(CCCCCCCC)s3)c3ccsc23)sc1CCCCCCCC,CCCCCCCCCCC(CCCCCCCC)CN1C(=O)c2ccc3c4c(c(-c5ccc(-c6cccs6)s5)cc(c24)C1=O)C(=O)N(CC(CCCCCCCC)CCCCCCCCCC)C3=O,0.88,9.4,5.0,60.0,-5.27,-3.23,-5.71,-4.02,,,2019.0,10.1002/aenm.201901740,opvdb_experimental,electrochemical,training
PSBDB-T,ITIC,CCCCC(CC)C[Si]1(CC(CC)CCCC)c2ccsc2-c2sc(-c3cccc4nsnc34)cc21,CCCCCCc1ccc(C2(c3ccc(CCCCCC)cc3)c3cc4c(cc3-c3sc5cc(C=C6C(=O)c7ccccc7C6=C(C#N)C#N)sc5c32)C(c2ccc(CCCCCC)cc2)(c2ccc(CCCCCC)cc2)c2c-4sc3cc(C=C4C(=O)c5ccccc5C4=C(C#N)C#N)sc23)cc1,0.96,10.45,5.0,50.0,-5.56,-3.53,-5.576,-3.916,,,2019.0,10.1016/j.dyepig.2019.02.040,opvdb_experimental,electrochemical,training
PBDB-T,PNDI-TVT,CCCCC(CC)Cc1ccc(-c2c3cc(-c4ccc(-c5sc(-c6cccs6)c6c5C(=O)c5c(CC(CC)CCCC)sc(CC(CC)CCCC)c5C6=O)s4)sc3c(-c3ccc(CC(CC)CCCC)s3)c3ccsc23)s1,CCCCCCCCCCC(CCCCCCCC)CN1C(=O)c2ccc3c4c(c(-c5ccc(/C=C/c6cccs6)s5)cc(c24)C1=O)C(=O)N(CC(CCCCCCCC)CCCCCCCCCC)C3=O,0.85,9.92,5.06,62.0,-5.33,-2.92,-5.36,-3.89,,,2019.0,10.1021/acs.chemmater.9b00639,opvdb_experimental,electrochemical,training
P(T4-DPP-M),ITIC,CCCCCCCCCCCCC(CCCCCCCCCC)Cc1csc(C2=C3C(=O)N(C)C(c4cc(CC(CCCCCCCCCC)CCCCCCCCCCCC)c(-c5ccc(-c6cccs6)s5)s4)=C3C(=O)N2C)c1,CCCCCCc1ccc(C2(c3ccc(CCCCCC)cc3)c3cc4c(cc3-c3sc5cc(C=C6C(=O)c7ccccc7C6=C(C#N)C#N)sc5c32)C(c2ccc(CCCCCC)cc2)(c2ccc(CCCCCC)cc2)c2c-4sc3cc(C=C4C(=O)c5ccccc5C4=C(C#N)C#N)sc23)cc1,0.69,6.7,2.2,46.0,-5.4,-4.0,-5.49,-3.83,,,2019.0,10.1016/j.orgel.2019.02.020,opvdb_experimental,electrochemical,training
TE2-BTDF-(T2),ITIC,CCCCCCCCCCCCC(CCCCCCCCCC)COC(=O)c1cc(-c2c(F)c(F)c(-c3cc(C(=O)OCC(CCCCCCCCCC)CCCCCCCCCCCC)c(-c4ccc(-c5ccc(C)s5)s4)s3)c3nsnc23)sc1C,CCCCCCc1ccc(C2(c3ccc(CCCCCC)cc3)c3cc4c(cc3-c3sc5cc(/C=C6\C(=O)c7ccccc7C6=C(C#N)C#N)sc5c32)C(c2ccc(CCCCCC)cc2)(c2ccc(CCCCCC)cc2)c2c-4sc3cc(/C=C4\C(=O)c5ccccc5C4=C(C#N)C#N)sc23)cc1,1.0,4.4,2.3,55.0,-5.76,-3.59,-5.89,-4.29,,,2019.0,10.1021/acs.chemmater.9b03327,opvdb_experimental,electrochemical,training
PTQ8,Y6,CCCCCCCCC(CCCCCC)COc1cnc2c(C)ccc(-c3sc(C)c(F)c3F)c2n1,CCCCCCCCCCCc1c(/C=C2\C(=O)c3cc(F)c(F)cc3C2=C(C#N)C#N)sc2c1sc1c3c4nsnc4c4c5sc6c(CCCCCCCCCCC)c(/C=C7\C(=O)c8cc(F)c(F)cc8C7=C(C#N)C#N)sc6c5n(CC(CC)CCCC)c4c3n(CC(CC)CCCC)c21,0.89,3.11,0.9,32.5,-5.68,-2.92,-5.66,-4.08,,,2019.0,10.1002/adma.201905480,opvdb_experimental,electrochemical,training
44BT,ITIC,CCCCCCN(CCCC)C(=O)c1ccsc1-c1cc(C(=O)N(CCCC)CCCC)c(-c2ccc(-c3cccs3)s2)s1,CCCCCCc1ccc(C2(c3ccc(CCCCCC)cc3)c3cc4c(cc3-c3sc5cc(C=C6C(=O)c7ccccc7C6=C(C#N)C#N)sc5c32)C(c2ccc(CCCCCC)cc2)(c2ccc(CCCCCC)cc2)c2c-4sc3cc(C=C4C(=O)c5ccccc5C4=C(C#N)C#N)sc23)cc1,0.81,3.5,0.85,30.0,-5.3,-3.22,-5.576,-3.916,,,2019.0,10.1039/c9ra06909g,opvdb_experimental,electrochemical,training
POEGT,TQBT,CCOCCOCCOc1cc(-c2ccc(-c3cc(OCCOCCOCC)c(-c4ccc(C)s4)s3)s2)sc1C,CCOCCOCCOc1ccc(-c2nc3c(-c4ccc5nsnc5c4)c4nsnc4c(-c4ccc5nsnc5c4)c3nc2-c2ccc(OCCOCCOCC)cc2)cc1,0.92,0.56,0.18,34.0,-4.74,-2.98,-5.68,-3.77,,,2019.0,10.1039/c9nj02419k,opvdb_experimental,electrochemical,training
PBDB-T,PNDI-FTVT,CCCCC(CC)Cc1ccc(-c2c3cc(-c4ccc(-c5sc(-c6cccs6)c6c5C(=O)c5c(CC(CC)CCCC)sc(CC(CC)CCCC)c5C6=O)s4)sc3c(-c3ccc(CC(CC)CCCC)s3)c3ccsc23)s1,CCCCCCCCCCC(CCCCCCCC)CN1C(=O)c2ccc3c4c(c(-c5cc(F)c(/C=C/c6sccc6F)s5)cc(c24)C1=O)C(=O)N(CC(CCCCCCCC)CCCCCCCCCC)C3=O,0.72,14.6,7.04,69.0,-5.33,-2.92,-5.5,-3.96,,,2019.0,10.1021/acs.chemmater.9b00639,opvdb_experimental,electrochemical,training
P2,IT-M,CCCCCCC(CCCC)CCc1c2cc(-c3ccc(-c4c(F)c(F)c(-c5ccc(C)s5)c5nn(CCOCCOCCOCCOC)nc45)s3)sc2c(CCC(CCCC)CCCCCC)c2cc(C)sc12,CCCCCCc1ccc(C2(c3ccc(CCCCCC)cc3)c3cc4c(cc3-c3sc5cc(/C=C6\C(=O)c7ccc(C)cc7C6=C(C#N)C#N)sc5c32)C(c2ccc(CCCCCC)cc2)(c2ccc(CCCCCC)cc2)c2c-4sc3cc(/C=C4\C(=O)c5ccc(C)cc5C4=C(C#N)C#N)sc23)cc1,0.87,15.44,7.06,52.5,-5.42,-3.43,-5.58,-3.98,,,2019.0,10.1021/acsapm.9b00044,opvdb_experimental,electrochemical,training
