Repository: AsadKhanJBNU/osc_predictor

# OSC Donor–Acceptor Property Predictor

Predicts **nine** electronic and photovoltaic properties of organic solar cell
donor–acceptor pairs **directly from SMILES** — no DFT and no device measurements
as inputs.

**Try it live:** https://huggingface.co/spaces/AsadWazir/osc_predictor

## About

Selected models from the combined SMILES-only pipeline:

| Property | Description | Selected model | Test *R*² |
|---|---|---|---|
| V_OC | Open-circuit voltage | ElasticNet | 45.8% |
| J_SC | Short-circuit current | ElasticNet | 69.5% |
| PCE | Power conversion efficiency | Ridge | 61.2% |
| HOMO_D | Donor HOMO | k-NN | 18.5% |
| LUMO_D | Donor LUMO | Extra Trees | 39.1% |

File: Dataset/Combined_Dataset.csv (part 5 of 28)
DonorName,AcceptorName,DonorSMILES,AcceptorSMILES,V_OC,J_SC,PCE,FF_percent,HOMO_D,LUMO_D,HOMO_A,LUMO_A,Lambda+,Lambda-,PubYear,DOI,source,orbital_label_type,split
PBDBT,PC71BM,CCCCC(CC)Cc1sc(-c2c3cc(-c4cccc5nsnc45)sc3c(-c3cc(Cl)c(CC(CC)CCCC)s3)c3ccsc23)cc1Cl,COC(=O)CCCC1(c2ccccc2)C23c4c5ccc6c7cc8c9c%10c(cc%11cc%12c%13c%14c(cc%15c%16ccc-5c2c%16c2c5c%16c%17c(c(c46)c7c9c%17c4c%10c%11c%13c4c%16c%14c%152)C513)C%12)C8,0.83,12.83,7.08,66.59,-5.33,-3.48,-5.9,-3.9,,,2019.0,10.1021/acsaem.9b02302,opvdb_experimental,electrochemical,training
PBDB-TF,Y1,CCCCC(CC)Cc1sc(-c2c3cc(-c4ccc(-c5sc(-c6cccs6)c6c5C(=O)c5c(CC(CC)CCCC)sc(CC(CC)CCCC)c5C6=O)s4)sc3c(-c3cc(F)c(CC(CC)CCCC)s3)c3ccsc23)cc1F,CCCCC(CC)Cn1nc2c(n1)c1c3sc4cc(/C=C5\C(=O)c6ccccc6C5=C(C#N)C#N)sc4c3n(CC(CC)CCCC)c1c1c2c2sc3cc(/C=C4\C(=O)c5ccccc5C4=C(C#N)C#N)sc3c2n1CC(CC)CCCC,0.92,12.9,7.1,55.5,-5.49,-3.64,-5.45,-3.95,,,2019.0,10.1002/adma.201904215,opvdb_experimental,electrochemical,training
PBDTT-TPD,IDIC,CCCCCCCCCCCCc1ccc(-c2c3cc(-c4sc(C)c5c4C(=O)N(CCCCCCCC)C5=O)sc3c(-c3ccc(CCCCCCCCCCCC)s3)c3cc(C)sc23)s1,CCCCCCC1(CCCCCC)c2cc3c(cc2-c2sc(/C=C4\C(=O)c5ccccc5C4=C(C#N)C#N)cc21)C(CCCCCC)(CCCCCC)c1cc(/C=C2\C(=O)c4ccccc4C2=C(C#N)C#N)sc1-3,0.89,14.47,7.15,55.2,-5.51,-3.09,-5.59,-3.91,,,2019.0,10.1016/j.reactfunctpolym.2019.104378,opvdb_experimental,electrochemical,training
PBDB-T,IDTV-PhIC,CCCCC(CC)Cc1ccc(-c2c3cc(-c4ccc(-c5sc(-c6cccs6)c6c5C(=O)c5c(CC(CC)CCCC)sc(CC(CC)CCCC)c5C6=O)s4)sc3c(-c3ccc(CC(CC)CCCC)s3)c3ccsc23)s1,CCCCC(CC)COc1ccc(C(=C2c3cc4c(cc3-c3sc(/C=C5\C(=O)c6ccccc6C5=C(C#N)C#N)cc32)C(=C(c2ccc(OCC(CC)CCCC)cc2)c2ccc(OCC(CC)CCCC)cc2)c2cc(/C=C3\C(=O)c5ccccc5C3=C(C#N)C#N)sc2-4)c2ccc(OCC(CC)CCCC)cc2)cc1,0.98,4.93,1.77,36.6,-5.54,-3.65,-5.52,-3.84,,,2019.0,10.1039/c9tc02237f,opvdb_experimental,electrochemical,training
CY1,PC71BM,CCCCC(CC)Cc1sc(CC(CC)CCCC)c2c1C(=O)c1c(-c3cccs3)sc(-c3ccc(-c4cc5c(-c6ccc(SCCCCCC[Si](C)(O[Si](C)(C)C)O[Si](C)(C)C)s6)c6sccc6c(-c6ccc(SCCCCCC[Si](C)(O[Si](C)(C)C)O[Si](C)(C)C)s6)c5s4)s3)c1C2=O,COC(=O)CCCC1(c2ccccc2)C23c4c5ccc6c7cc8c9c%10c(cc%11cc%12c%13c%14c(cc%15c%16ccc-5c2c%16c2c5c%16c%17c(c(c46)c7c9c%17c4c%10c%11c%13c4c%16c%14c%152)C513)C%12)C8,0.85,3.58,1.85,60.7,-5.39,-3.55,-5.9,-3.9,,,2019.0,10.1016/j.synthmet.2019.116116,opvdb_experimental,electrochemical,training
PTQ10,10b,CCCCCCCCC(CCCCCC)COc1cnc2c(C)c(F)c(F)c(-c3ccc(C)s3)c2n1,O=C(N(C(CCCCC)CCCCC)C1=O)C(C1=C2)=CC(C2=C3)=CC4=C3C5=N/C4=N\\C(N67)=C8C(C=C(C=C(C(N(C(CCCCC)CCCCC)C9=O)=O)C9=C%10)C%10=C8)=C6N=C%11N(B7OC%12=CC=CC=C%12)/C(C%13=C%11C=C%14C(C=C(C(N(C(CCCCC)CCCCC)C%15=O)=O)C%15=C%14)=C%13)=N\\5,1.1,4.73,1.99,38.1,-5.54,-2.98,-5.52,-3.79,,,2019.0,10.1039/c9tc06238f,opvdb_experimental,electrochemical,training
J65,ITIC,CCCCC(CC)CSc1ccc(-c2c3cc(-c4ccc(-c5c(F)c(F)c(-c6cccs6)c6nn(CCCCCC[Si](C)(O[Si](C)(C)C)O[Si](C)(C)C)nc56)s4)sc3c(-c3ccc(SCC(CC)CCCC)s3)c3ccsc23)s1,CCCCCCc1ccc(C2(c3ccc(CCCCCC)cc3)c3cc4c(cc3-c3sc5cc(C=C6C(=O)c7ccccc7C6=C(C#N)C#N)sc5c32)C(c2ccc(CCCCCC)cc2)(c2ccc(CCCCCC)cc2)c2c-4sc3cc(C=C4C(=O)c5ccccc5C4=C(C#N)C#N)sc23)cc1,0.93,13.28,6.91,55.99,-5.38,-3.6,-5.576,-3.916,,,2019.0,10.1016/j.orgel.2019.105603,opvdb_experimental,electrochemical,training
PBDTTFTQ-DO,ITIC-Th1,CCCCCCCCOc1cccc(-c2nc3c(-c4ccc(C)s4)cc(F)c4c3nc2-c2cccc(c2)OCCC(CC)(CCCCC)CCCCCc2cc(sc2CCCCCCCC)-c2c3cc(C)sc3c(-c3cc(CCCCCCCC)c(CCCCCCCC)s3)c3cc(sc23)-c2ccc-4s2)c1,CCCCCCc1cc(C2(c3ccc(CCCCCC)s3)c3cc4c(cc3-c3sc5cc(/C=C6\C(=O)c7cc(F)ccc7C6=C(C#N)C#N)sc5c32)C(c2ccc(CCCCCC)s2)(c2ccc(CCCCCC)s2)c2c-4sc3cc(/C=C4\C(=O)c5ccc(F)cc5C4=C(C#N)C#N)sc23)cs1,0.84,13.35,6.92,61.7,-5.37,-3.03,-5.48,-3.83,,,2019.0,10.1016/j.orgel.2019.06.007,opvdb_experimental,electrochemical,training
PDCBT-2Cl,ITIC-Th1,CCOC(=O)c1csc(-c2cc(C(=O)OCC)c(-c3cc(Cl)c(-c4sc(-c5sc(-c6cc(C(=O)OCC)c(-c7cc(Cl)c(-c8sc(-c9sc(-c%10cc(C(=O)OCC)c(-c%11cc(Cl)c(-c%12sccc%12Cl)s%11)s%10)cc9C(=O)OCC)cc8Cl)s7)s6)cc5C(=O)OCC)cc4Cl)s3)s2)c1,CCCCCCc1ccc(C2(c3ccc(CCCCCC)s3)c3cc4c(cc3-c3sc5cc(C=C6C(=O)c7cc(F)ccc7C6=C(C#N)C#N)sc5c32)C(c2ccc(CCCCCC)s2)(c2ccc(CCCCCC)s2)c2c-4sc3cc(C=C4C(=O)c5cc(F)ccc5C4=C(C#N)C#N)sc23)s1,0.99,13.54,6.94,51.8,-5.44,-3.0,-5.74,-4.01,,,2019.0,10.1021/acs.macromol.9b00793,opvdb_experimental,electrochemical,training
PBDB-TF,7c,CCCCC(CC)Cc1sc(-c2c3cc(-c4ccc(-c5sc(-c6cccs6)c6c5C(=O)c5c(CC(CC)CCCC)sc(CC(CC)CCCC)c5C6=O)s4)sc3c(-c3cc(F)c(CC(CC)CCCC)s3)c3ccsc23)cc1F,O=C(c(c1cc23)cc2c4nc5n6[B-]7(Cl)[n+]4c3nc(c(cc8c(n9CCCC)=O)c%10cc8c9=O)n7c%10nc6c%11cc(C(N(C%12=O)CCCC)=O)c%12cc5%11)N(C1=O)CCCC,0.82,7.19,3.15,53.1,-5.41,-3.74,-5.92,-3.98,,,2019.0,10.1021/acs.orglett.9b01130,opvdb_experimental,electrochemical,training
PDPPF2T2DPP-TVT,PC71BM,CCCCCCCCCCCCC(CCCCCCCCCCCC)CN1C(=O)C2=C(c3ccc(-c4cc(F)c(-c5sc(-c6ccc(C7=C8C(=O)N(CC(CCCCCCCCCC)CCCCCCCCCCCC)C(c9ccc(-c%10ccc(/C=C/c%11cccs%11)s%10)s9)=C8C(=O)N7CC(CCCCCCCCCC)CCCCCCCCCCCC)s6)cc5F)s4)s3)N(CC(CCCCCCCCCCCC)CCCCCCCCCCCC)C(=O)C2=C1c1cccs1,COC(=O)CCCC1(c2ccccc2)C23c4c5ccc6c7cc8c9c%10c(cc%11cc%12c%13c%14c(cc%15c%16ccc-5c2c%16c2c5c%16c%17c(c(c46)c7c9c%17c4c%10c%11c%13c4c%16c%14c%152)C513)C%12)C8,0.7,6.76,3.2,68.0,-5.08,-3.66,-5.9,-3.9,,,2019.0,10.1039/c9ra08858j,opvdb_experimental,electrochemical,training
P2F-Ehp,Y6,CCCCCCCCN1C(=O)c2c(c(-c3ccc(-c4cc5c(-c6cc(F)c(CC(CC)CCCC)c(F)c6)c6sccc6c(-c6cc(F)c(CC(CC)CCCC)c(F)c6)c5s4)s3)c3nn(CCC(CC)CCCC)nc3c2-c2cccs2)C1=O,CCCCCCCCCCCc1c(/C=C2\C(=O)c3cc(F)c(F)cc3C2=C(C#N)C#N)sc2c1sc1c3c4nsnc4c4c5sc6c(CCCCCCCCCCC)c(/C=C7\C(=O)c8cc(F)c(F)cc8C7=C(C#N)C#N)sc6c5n(CC(CC)CCCC)c4c3n(CC(CC)CCCC)c21,0.81,26.11,15.65,73.3,-5.46,-3.14,-5.68,-4.06,,,2019.0,10.1021/acsenergylett.9b01447,opvdb_experimental,electrochemical,training
P2F-EHP,Y6,CCc1c(F)cc(-c2c3cc(-c4ccc(-c5c6c(c(-c7ccc(-c8cc9c(-c%10cc(F)c(CC)c(F)c%10)c%10sc(-c%11ccc(-c%12c%13c(c(-c%14ccc(-c%15cc%16c(-c%17cc(F)c(CC)c(F)c%17)c%17sc(-c%18ccc(-c%19c%20c(c(-c%21cccs%21)c%21nn(CC)nc%19%21)C(=O)N(CC)C%20=O)s%18)cc%17c(-c%17cc(F)c(CC)c(F)c%17)c%16s%15)s%14)c%14nn(CC)nc%12%14)C(=O)N(CC)C%13=O)s%11)cc%10c(-c%10cc(F)c(CC)c(F)c%10)c9s8)s7)c7nn(CC)nc57)C(=O)N(CC)C6=O)s4)sc3c(-c3cc(F)c(CC)c(F)c3)c3ccsc23)cc1F,CCCCCCCCCCCc1c(/C=C2\C(=O)c3cc(F)c(F)cc3C2=C(C#N)C#N)sc2c1sc1c3c4nsnc4c4c5sc6c(CCCCCCCCCCC)c(/C=C7\C(=O)c8cc(F)c(F)cc8C7=C(C#N)C#N)sc6c5n(CC(CC)CCCC)c4c3n(CC(CC)CCCC)c21,0.81,26.72,16.02,72.85,-5.38,-3.06,-5.65,-4.09,,,2019.0,10.1002/solr.201900342,opvdb_experimental,electrochemical,training
PBDB-TF,BTIC-2Br-m,CCCCC(CC)Cc1sc(-c2c3cc(-c4ccc(-c5sc(-c6cccs6)c6c5C(=O)c5c(CC(CC)CCCC)sc(CC(CC)CCCC)c5C6=O)s4)sc3c(-c3cc(F)c(CC(CC)CCCC)s3)c3ccsc23)cc1F,CCCCCCCCCCCc1c(/C=C2\C(=O)c3ccc(Br)cc3C2=C(C#N)C#N)sc2c1sc1c3c4nsnc4c4c5sc6c(CCCCCCCCCCC)c(/C=C7\C(=O)c8ccc(Br)cc8C7=C(C#N)C#N)sc6c5n(CC(CC)CCCC)c4c3n(CC(CC)CCCC)c21,0.88,25.03,16.11,73.1,-5.49,-3.64,-5.56,-4.07,,,2019.0,10.1002/advs.201903784,opvdb_experimental,electrochemical,training
66BT,PCBM,CCCCCCN(CCCCCC)C(=O)c1ccsc1-c1cc(C(=O)N(CCCCCC)CCCCCC)c(-c2ccc(-c3cccs3)s2)s1,COC(=O)CCCC1(c2ccccc2)C23c4c5c6c7c8c9c(c%10c%11c2c2c%12c4c4c%13c5c5c7c7c8c8c%14c9c%10c9c%10c%11c2c2c%11c%12c4c4c%12c%13c5c5c7c7c8c8c%14c9c9c%10c2c2c%11c4c4c%12c5c7c5c8c9c2c45)C613,0.87,2.7,0.72,31.0,-5.3,-3.24,-6.1,-3.7,,,2019.0,10.1039/c9ra06909g,opvdb_experimental,electrochemical,training
PTB7-Th,SF-HR,CCCCC(CC)COC(=O)c1sc2csc(-c3cc4c(-c5ccc(CC(CC)CCCC)s5)c5sccc5c(-c5ccc(CC(CC)CCCC)s5)c4s3)c2c1F,CCN1C(=O)/C(=C/c2ccc(-c3ccc4c(c3)C3(c5cc(-c6ccc(/C=C7\SC(=S)N(CC)C7=O)s6)ccc5-4)c4cc(-c5ccc(/C=C6\SC(=S)N(CC)C6=O)s5)ccc4-c4ccc(-c5ccc(/C=C6\SC(=S)N(CC)C6=O)s5)cc43)s2)SC1=S,1.15,0.36,0.13,31.0,-5.29,-3.72,-5.53,-3.33,,,2019.0,10.1039/c9ra03188j,opvdb_experimental,electrochemical,training
PBDT-TT,N2200,CCCCC(CC)COC(=O)c1c(-c2cccs2)sc2c(C(=O)OCC(CC)CCCC)c(-c3ccc(-c4cc5c(-c6ccc(CC(CC)CCCC)s6)c6sccc6c(-c6ccc(CC(CC)CCCC)s6)c5s4)s3)sc12,CCCCCCCCCCC(CCCCCCCC)CN1C(=O)c2ccc3c4c(c(-c5ccc(-c6cccs6)s5)cc(c24)C1=O)C(=O)N(CC(CCCCCCCC)CCCCCCCCCC)C3=O,0.75,2.0,0.7,46.0,-5.23,-3.34,-5.71,-4.02,,,2019.0,10.1021/acs.chemmater.9b03570,opvdb_experimental,electrochemical,training
POEGT,TQFP,CCOCCOCCOc1cc(-c2ccc(-c3cc(OCCOCCOCC)c(-c4ccc(C)s4)s3)s2)sc1C,CCOCCOCCOc1ccc(-c2nc3c(-c4ccnc(F)c4F)c4nsnc4c(-c4ccnc(F)c4F)c3nc2-c2ccc(OCCOCCOCC)cc2)cc1,0.66,0.65,0.11,26.0,-4.74,-2.98,-5.85,-3.89,,,2019.0,10.1039/c9nj02419k,opvdb_experimental,electrochemical,training
PBDB-T,IDTV-ThIC,CCCCC(CC)Cc1ccc(-c2c3cc(-c4ccc(-c5sc(-c6cccs6)c6c5C(=O)c5c(CC(CC)CCCC)sc(CC(CC)CCCC)c5C6=O)s4)sc3c(-c3ccc(CC(CC)CCCC)s3)c3ccsc23)s1,CCCCC(CC)Cc1ccc(C(=C2c3cc4c(cc3-c3sc(/C=C5\C(=O)c6ccccc6C5=C(C#N)C#N)cc32)C(=C(c2ccc(CC(CC)CCCC)s2)c2ccc(CC(CC)CCCC)s2)c2cc(/C=C3\C(=O)c5ccccc5C3=C(C#N)C#N)sc2-4)c2ccc(CC(CC)CCCC)s2)s1,0.91,2.06,0.62,33.3,-5.54,-3.65,-5.43,-3.72,,,2019.0,10.1039/c9tc02237f,opvdb_experimental,electrochemical,training
P(BDT-NTTh),PC71BM,CCCCC(CC)COc1c2cc(-c3c4cc(-c5cccs5)c(-c5cccs5)cc4cc4nsnc34)sc2c(OCC(CC)CCCC)c2ccsc12,COC(=O)CCCC1(c2ccccc2)C23c4c5ccc6c7cc8c9c%10c(cc%11cc%12c%13c%14c(cc%15c%16ccc-5c2c%16c2c5c%16c%17c(c(c46)c7c9c%17c4c%10c%11c%13c4c%16c%14c%152)C513)C%12)C8,0.67,2.04,0.34,25.2,-5.34,-3.5,-5.9,-3.9,,,2019.0,10.1016/j.synthmet.2019.04.013,opvdb_experimental,electrochemical,training
TE2-BTDF-(T2),O-IDTBR,CCCCCCCCCCCCC(CCCCCCCCCC)COC(=O)c1cc(-c2c(F)c(F)c(-c3cc(C(=O)OCC(CCCCCCCCCC)CCCCCCCCCCCC)c(-c4ccc(-c5ccc(C)s5)s4)s3)c3nsnc23)sc1C,CCCCCCCCC1(CCCCCCCC)c2cc3c(cc2-c2sc(-c4ccc(/C=C5\SC(=S)N(CC)C5=O)c5nsnc45)cc21)C(CCCCCCCC)(CCCCCCCC)c1cc(-c2ccc(/C=C4\SC(=S)N(CC)C4=O)c4nsnc24)sc1-3,1.04,0.6,0.31,51.0,-5.76,-3.59,-5.73,-3.92,,,2019.0,10.1021/acs.chemmater.9b03327,opvdb_experimental,electrochemical,training
P(BDT-ThNTTh),PC71BM,CCCCC(CC)COc1c2cc(-c3ccc(-c4c5cc(-c6cccs6)c(-c6cccs6)cc5c(-c5cccs5)c5nsnc45)s3)sc2c(OCC(CC)CCCC)c2ccsc12,COC(=O)CCCC1(c2ccccc2)C23c4c5ccc6c7cc8c9c%10c(cc%11cc%12c%13c%14c(cc%15c%16ccc-5c2c%16c2c5c%16c%17c(c(c46)c7c9c%17c4c%10c%11c%13c4c%16c%14c%152)C513)C%12)C8,0.48,10.49,1.31,26.2,-5.33,-3.54,-5.9,-3.9,,,2019.0,10.1016/j.synthmet.2019.04.013,opvdb_experimental,electrochemical,training
PDCBT,PNDI-BDT10,CCCCCCCCC(CCCCCC)COC(=O)c1csc(-c2cc(C(=O)OCC(CCCCCC)CCCCCCCC)c(-c3ccc(-c4cccs4)s3)s2)c1,CCCCCCCCC(CCCCCC)CN1C(=O)c2ccc3c4c(c(-c5cc6c(-c7ccc(CC(CC)CCCC)s7)c7sccc7c(-c7ccc(CC(CC)CCCC)s7)c6s5)cc(c24)C1=O)C(=O)N(CC(CCCCCC)CCCCCCCC)C3=O,0.92,4.53,2.1,49.92,-5.31,-3.0,-6.07,-3.77,,,2019.0,10.1039/c9tc03142a,opvdb_experimental,electrochemical,training
PPDT2FBT-A,P(NDIDEG-T),COCCOCCOCCOCC(COCCOCCOCCOC)Oc1cc(-c2ccc(-c3c(F)c(F)cc4nsnc34)s2)c(OC(COCCOCCOCCOC)COCCOCCOCCOC)cc1-c1cccs1,COCCOCCOCC(COCCOCCOC)CN1C(=O)c2ccc3c4c(c(-c5cccs5)cc(c24)C1=O)C(=O)N(CC(COCCOCCOC)COCCOCCOC)C3=O,0.66,6.43,2.15,44.0,-5.19,-3.46,-5.74,-4.01,,,2019.0,10.1021/acsami.9b13812,opvdb_experimental,electrochemical,training
PBDB-T,NDI-IDT,CCCCC(CC)Cc1ccc(-c2c3cc(-c4ccc(-c5sc(-c6cccs6)c6c5C(=O)c5c(CC(CC)CCCC)sc(CC(CC)CCCC)c5C6=O)s4)sc3c(-c3ccc(CC(CC)CCCC)s3)c3ccsc23)s1,CCCCCCCCC1(CCCCCCCC)c2cc3c(cc2-c2sccc21)C(CCCCCCCC)(CCCCCCCC)c1cc(-c2cc4c5c(ccc6c5c2C(=O)N(CC(CC)CCCC)C6=O)C(=O)N(CC(CC)CCCC)C4=O)sc1-3,0.94,3.7,2.19,63.0,-5.33,-3.48,-5.56,-3.73,,,2019.0,10.1002/adma.201905161,opvdb_experimental,electrochemical,training
P3HT,BTA43,CCCCCCc1ccsc1,CCCCCCCCn1nc2c(/C=c3\sc(=C(C#N)C#N)n(CC)c3=O)ccc(-c3cc4c(s3)-c3cc5c(cc3C4(c3ccc(OCCCCCC)cc3)c3ccc(OCCCCCC)cc3)-c3sc(-c4ccc(/C=c6/sc(=C(C#N)C#N)n(CC)c6=O)c6nn(CCCCCCCC)nc46)cc3C5(c3ccc(OCCCCCC)cc3)c3ccc(OCCCCCC)cc3)c2n1,0.89,10.84,6.56,68.0,-5.01,-3.12,-5.44,-3.47,,,2019.0,10.1021/acsami.9b16662,opvdb_experimental,electrochemical,training
J71,PC71BM,CCCCCCCCC(CCCCCC)Cn1nc2c(-c3cccs3)c(F)c(F)c(-c3ccc(-c4cc5c(-c6ccc([Si](CCC)(CCC)CCC)s6)c6sccc6c(-c6ccc([Si](CCC)(CCC)CCC)s6)c5s4)s3)c2n1,COC(=O)CCCC1(c2ccccc2)C23c4c5ccc6c7cc8c9c%10c(cc%11cc%12c%13c%14c(cc%15c%16ccc-5c2c%16c2c5c%16c%17c(c(c46)c7c9c%17c4c%10c%11c%13c4c%16c%14c%152)C513)C%12)C8,0.92,11.03,6.57,66.98,-5.4,-3.24,-5.9,-3.9,,,2019.0,10.1021/acs.macromol.9b00484,opvdb_experimental,electrochemical,training
ffBT-TORTRy,PC71BM,CCCCCCC(C#Cc1cc(-c2c(F)c(F)cc3nsnc23)sc1-c1sccc1OCC(CCCC)CCCCCC)CCCC,COC(=O)CCCC1(c2ccccc2)C23c4c5ccc6c7cc8c9c%10c(cc%11cc%12c%13c%14c(cc%15c%16ccc-5c2c%16c2c5c%16c%17c(c(c46)c7c9c%17c4c%10c%11c%13c4c%16c%14c%152)C513)C%12)C8,0.75,15.08,6.6,58.3,-5.21,-3.73,-5.9,-3.9,,,2019.0,10.1016/j.orgel.2019.02.012,opvdb_experimental,electrochemical,training
PITPhf-DfQx,PC71BM,CCCCCCCCOc1cccc(-c2nc3c(-c4cccs4)c(F)c(F)c(-c4ccc(-c5cc6c(s5)-c5ccc(-c7cccs7)cc5C6(c5ccc(OCC(CC)CCCC)c(F)c5)c5ccc(OCC(CC)CCCC)c(F)c5)s4)c3nc2-c2cccc(OCCCCCCCC)c2)c1,COC(=O)CCCC1(c2ccccc2)C23c4c5ccc6c7cc8c9c%10c(cc%11cc%12c%13c%14c(cc%15c%16ccc-5c2c%16c2c5c%16c%17c(c(c46)c7c9c%17c4c%10c%11c%13c4c%16c%14c%152)C513)C%12)C8,0.96,11.5,6.6,59.6,-5.4,-3.62,-5.9,-3.9,,,2019.0,10.1016/j.dyepig.2019.108044,opvdb_experimental,electrochemical,training
PBDTSe-FTTE,ITIC-Th,CCCCC(CC)COC(=O)c1sc2c(-c3cc4c(-c5ccc(CC(CC)CCCC)[se]5)c5sc(C)cc5c(-c5ccc(CC(CC)CCCC)[se]5)c4s3)sc(C)c2c1F,CCCCCCc1cc(C2(c3ccc(CCCCCC)s3)c3cc4c(cc3-c3sc5cc(/C=C6\C(=O)c7ccccc7C6=C(C#N)C#N)sc5c32)C(c2ccc(CCCCCC)s2)(c2ccc(CCCCCC)s2)c2c-4sc3cc(/C=C4\C(=O)c5ccccc5C4=C(C#N)C#N)sc23)cs1,0.785,15.6,7.42,59.4,-5.47,-3.85,-5.81,-4.01,,,2019.0,10.1021/acs.chemmater.9b01741,opvdb_experimental,electrochemical,training
J71,PNDI-TVT,CCCCCCCCC(CCCCCC)Cn1nc2c(-c3cccs3)c(F)c(F)c(-c3ccc(-c4cc5c(-c6ccc([Si](CCC)(CCC)CCC)s6)c6sccc6c(-c6ccc([Si](CCC)(CCC)CCC)s6)c5s4)s3)c2n1,CCCCCCCCCCC(CCCCCCCC)CN1C(=O)c2ccc3c4c(c(-c5ccc(/C=C/c6cccs6)s5)cc(c24)C1=O)C(=O)N(CC(CCCCCCCC)CCCCCCCCCC)C3=O,0.88,5.28,2.32,50.0,-5.4,-3.24,-5.575,-3.815,,,2019.0,10.1021/acsami.9b12814,opvdb_experimental,electrochemical,training
ffBT-TRTRy,PC71BM,CCCCCCC(C#Cc1cc(-c2c(F)c(F)cc3nsnc23)sc1-c1sccc1CC(CCCC)CCCCCC)CCCC,COC(=O)CCCC1(c2ccccc2)C23c4c5ccc6c7cc8c9c%10c(cc%11cc%12c%13c%14c(cc%15c%16ccc-5c2c%16c2c5c%16c%17c(c(c46)c7c9c%17c4c%10c%11c%13c4c%16c%14c%152)C513)C%12)C8,0.93,7.46,2.34,44.0,-5.5,-3.87,-5.9,-3.9,,,2019.0,10.1016/j.orgel.2019.02.012,opvdb_experimental,electrochemical,training
J71,HCN-C8,CCCCCCCCC(CCCCCC)Cn1nc2c(-c3cccs3)c(F)c(F)c(-c3ccc(-c4cc5c(-c6ccc([Si](CCC)(CCC)CCC)s6)c6sccc6c(-c6ccc([Si](CCC)(CCC)CCC)s6)c5s4)s3)c2n1,CCCCCCCCn1c2cc3c(cc2c2cc4c(cc21)-c1sc(/C=C2\C(=O)c5ccccc5C2=C(C#N)C#N)cc1C4(c1ccc(CCCCCC)cc1)c1ccc(CCCCCC)cc1)C(c1ccc(CCCCCC)cc1)(c1ccc(CCCCCC)cc1)c1cc(/C=C2\C(=O)c4ccccc4C2=C(C#N)C#N)sc1-3,1.01,5.81,2.38,37.6,-5.35,-3.4,-5.63,-3.54,,,2019.0,10.1021/acs.chemmater.9b02355,opvdb_experimental,electrochemical,training
P(T4-iI-M),ITIC,CCCCCCCCCCCCC(CCCCCCCCCC)Cc1csc(-c2ccc3c(c2)N(C)C(=O)/C3=C2/C(=O)N(C)c3cc(-c4cc(CC(CCCCCCCCCC)CCCCCCCCCCCC)c(-c5ccc(-c6cccs6)s5)s4)ccc32)c1,CCCCCCc1ccc(C2(c3ccc(CCCCCC)cc3)c3cc4c(cc3-c3sc5cc(C=C6C(=O)c7ccccc7C6=C(C#N)C#N)sc5c32)C(c2ccc(CCCCCC)cc2)(c2ccc(CCCCCC)cc2)c2c-4sc3cc(C=C4C(=O)c5ccccc5C4=C(C#N)C#N)sc23)cc1,0.76,7.3,2.4,40.0,-5.5,-3.9,-5.49,-3.83,,,2019.0,10.1016/j.orgel.2019.02.020,opvdb_experimental,electrochemical,training
PTB7-Th,IPY-T-IC,CCCCC(CC)COC(=O)c1sc2csc(-c3cc4c(-c5ccc(CC(CC)CCCC)s5)c5sccc5c(-c5ccc(CC(CC)CCCC)s5)c4s3)c2c1F,CCCCCCCCC1(CCCCCCCC)c2cc(-c3ccc(/C=C4\C(=O)c5ccccc5C4=C(C#N)C#N)s3)ccc2-c2nc3c(nc21)-c1ccc(-c2ccc(/C=C4\C(=O)c5ccccc5C4=C(C#N)C#N)s2)cc1C3(CCCCCCCC)CCCCCCCC,0.83,16.51,7.68,55.5,-5.29,-3.72,-5.69,-3.5,,,2019.0,10.1021/acsami.9b17185,opvdb_experimental,electrochemical,training
PNQx-2F2THW,PC71BM,CCCCC(CC)COc1cccc(-c2nc3c(-c4cccs4)cc4c(cc(-c5ccc(-c6cc(F)c(-c7sccc7F)s6)s5)c5nc(-c6cccc(OCC(CC)CCCC)c6)c(-c6cccc(OCC(CC)CCCC)c6)nc54)c3nc2-c2cccc(OCC(CC)CCCC)c2)c1,COC(=O)CCCC1(c2ccccc2)C23c4c5ccc6c7cc8c9c%10c(cc%11cc%12c%13c%14c(cc%15c%16ccc-5c2c%16c2c5c%16c%17c(c(c46)c7c9c%17c4c%10c%11c%13c4c%16c%14c%152)C513)C%12)C8,0.72,14.9,7.7,69.0,-5.3,-3.37,-6.0,-4.1,,,2019.0,10.1002/marc.201900120,opvdb_experimental,electrochemical,training
PTB7-Th,B-4TPDI,CCCCC(CC)COC(=O)c1sc2c(-c3cc4c(-c5ccc(CC(CC)CCCC)s5)c5sc(C)cc5c(-c5ccc(CC(CC)CCCC)s5)c4s3)sc(C)c2c1F,CCCCCC(CCCCC)N1C(=O)c2ccc3c4ccc5c6c(cc(C#Cc7cc(C#Cc8cc9c%10c(ccc%11c%12ccc%13c%14c(ccc(c8c%10%11)c%14%12)C(=O)N(C(CCCCC)CCCCC)C%13=O)C(=O)N(C(CCCCC)CCCCC)C9=O)c8ccc9c(C#Cc%10cc%11c%12c(ccc%13c%14ccc%15c%16c(ccc(c%10c%12%13)c%16%14)C(=O)N(C(CCCCC)CCCCC)C%15=O)C(=O)N(C(CCCCC)CCCCC)C%11=O)cc(C#Cc%10cc%11c%12c(ccc%13c%14ccc%15c%16c(ccc(c%10c%12%13)c%16%14)C(=O)N(C(CCCCC)CCCCC)C%15=O)C(=O)N(C(CCCCC)CCCCC)C%11=O)c%10ccc7c8c%109)c(c7ccc(c2c37)C1=O)c64)C(=O)N(C(CCCCC)CCCCC)C5=O,0.78,18.13,7.71,54.6,-5.15,-3.31,-5.84,-3.89,,,2019.0,10.1021/acsaem.9b00611,opvdb_experimental,electrochemical,training
SM-Cl,IDIC,CCCCCCCCc1cc(/C=C(/C#N)C(=O)OCC(CC)CCCC)sc1-c1ccc(-c2sc(-c3cc4c(-c5cc(Cl)c(CC(CC)CCCC)s5)c5sc(-c6cc(CCCCCCCC)c(-c7ccc(-c8sc(/C=C(\C#N)C(=O)OCC(CC)CCCC)cc8CCCCCCCC)s7)s6)cc5c(-c5cc(Cl)c(CC(CC)CCCC)s5)c4s3)cc2CCCCCCCC)s1,CCCCCCC1(CCCCCC)c2cc3c(cc2-c2sc(/C=C4\C(=O)c5ccccc5C4=C(C#N)C#N)cc21)C(CCCCCC)(CCCCCC)c1cc(/C=C2\C(=O)c4ccccc4C2=C(C#N)C#N)sc1-3,0.972,12.61,7.73,63.1,-5.42,-3.34,-5.69,-3.91,,,2019.0,10.1021/acsami.9b16900,opvdb_experimental,electrochemical,training
PBDT-PhI,ITIC,CCCCC(CC)Cc1ccc(-c2c3cc(-c4ccc(-c5ccc(-c6cccs6)c6c5C(=O)N(CC(CC)CCCC)C6=O)s4)sc3c(-c3ccc(CC(CC)CCCC)s3)c3ccsc23)s1,CCCCCCc1ccc(C2(c3ccc(CCCCCC)cc3)c3cc4c(cc3-c3sc5cc(C=C6C(=O)c7ccccc7C6=C(C#N)C#N)sc5c32)C(c2ccc(CCCCCC)cc2)(c2ccc(CCCCCC)cc2)c2c-4sc3cc(C=C4C(=O)c5ccccc5C4=C(C#N)C#N)sc23)cc1,0.99,13.17,7.99,58.7,-5.5,-2.74,-5.576,-3.916,,,2019.0,10.1039/c9tc01932d,opvdb_experimental,electrochemical,training
PBDB-T,PNDI-TF5,CCCCC(CC)Cc1ccc(-c2c3cc(-c4ccc(-c5sc(-c6cccs6)c6c5C(=O)c5c(CC(CC)CCCC)sc(CC(CC)CCCC)c5C6=O)s4)sc3c(-c3ccc(CC(CC)CCCC)s3)c3ccsc23)s1,CCCCCCCCCCC(CCCCCCCC)CN1C(=O)c2ccc3c4c(c(-c5ccc(-c6ccc(-c7cc8c9c(c(-c%10scc(F)c%10F)cc%10c9c7C(=O)N(CC(CCCCCCCC)CCCCCCCCCC)C%10=O)C(=O)N(CC(CCCCCCCC)CCCCCCCCCC)C8=O)s6)s5)cc(c24)C1=O)C(=O)N(CC(CCCCCCCC)CCCCCCCCCC)C3=O,0.87,15.08,8.0,61.0,-5.33,-3.48,-6.34,-3.99,,,2019.0,10.1039/c9tc04766b,opvdb_experimental,electrochemical,training
PTzTIBDTT,PC71BM,CCCCCCCCCCCCc1cc(-c2cc3c(-c4ccc(CC(CC)CCCC)s4)c4sccc4c(-c4ccc(CC(CC)CCCC)s4)c3s2)sc1-c1cc2c(=O)n(CC(CCCCCC)CCCCCCCC)c(=O)c3nc(-c4sccc4CCCCCCCCCCCC)sc3c2s1,COC(=O)CCCC1(c2ccccc2)C23c4c5ccc6c7cc8c9c%10c(cc%11cc%12c%13c%14c(cc%15c%16ccc-5c2c%16c2c5c%16c%17c(c(c46)c7c9c%17c4c%10c%11c%13c4c%16c%14c%152)C513)C%12)C8,0.9,13.48,8.0,65.9,-5.65,-3.74,-5.9,-3.9,,,2019.0,10.1039/c9tc03301g,opvdb_experimental,electrochemical,training
PTBSi100,IEICO-4F,CCCCC(CC)COC(=O)c1sc2c(-c3cc4c(-c5ccc(CCCCC[Si](C)(O[Si](C)(C)C)O[Si](C)(C)C)s5)c5sccc5c(-c5ccc(CCCCC[Si](C)(O[Si](C)(C)C)O[Si](C)(C)C)s5)c4s3)scc2c1F,CCCCCCc1ccc(C2(c3ccc(CCCCCC)cc3)c3cc4c(cc3-c3sc(-c5sc(/C=C6\C(=O)c7cc(F)c(F)cc7C6=C(C#N)C#N)cc5OCC(CC)CCCC)cc32)C(c2ccc(CCCCCC)cc2)(c2ccc(CCCCCC)cc2)c2cc(-c3scc(/C=C5/C(=O)c6cc(F)c(F)cc6C5=C(C#N)C#N)c3OCC(CC)CCCC)sc2-4)cc1,0.7,16.64,8.19,67.1,-5.22,-3.64,-5.44,-4.19,,,2019.0,10.1021/acsami.9b18963,opvdb_experimental,electrochemical,training
PBDT5-TPD4,P(NDI2HD-T),C=CCCCCCCCCCN1C(=O)c2c(-c3cc4c(-c5ccc(CC(CC)CCCC)s5)c5sccc5c(-c5ccc(CC(CC)CCCC)s5)c4s3)sc(-c3cc4c(-c5ccc(CC(CC)CCCC)s5)c5sc(-c6sc(-c7sc(-c8cc(CCCCCC)cs8)c8c7C(=O)N(CCCCCCCC)C8=O)cc6CCCCCC)cc5c(-c5ccc(CC(CC)CCCC)s5)c4s3)c2C1=O,CCCCCCCCC(CCCCCC)CN1C(=O)c2ccc3c4c(c(-c5cccs5)cc(c24)C1=O)C(=O)N(CC(CCCCCC)CCCCCCCC)C3=O,1.02,14.42,8.2,55.75,-5.57,-3.56,-5.64,-3.82,,,2019.0,10.1021/acsami.9b15936,opvdb_experimental,electrochemical,training
PBDB-T2Cl,ITC6-IC,CCCCC(CC)Cc1sc(-c2c3cc(-c4ccc(-c5sc(-c6cccs6)c6c5C(=O)c5c(CC(CC)CCCC)sc(CC(CC)CCCC)c5C6=O)s4)sc3c(-c3cc(Cl)c(CC(CC)CCCC)s3)c3ccsc23)cc1Cl,CCCCCCc1ccc(C2(c3ccc(CCCCCC)cc3)c3cc4c(cc3-c3sc5c(CCCCCC)c(/C=C6\C(=O)c7ccccc7C6=C(C#N)C#N)sc5c32)C(c2ccc(CCCCCC)cc2)(c2ccc(CCCCCC)cc2)c2c-4sc3c(CCCCCC)c(/C=C4\C(=O)c5ccccc5C4=C(C#N)C#N)sc23)cc1,1.009,13.48,8.21,58.7,-5.52,-3.55,-5.73,-3.92,,,2019.0,10.1039/c9tc04798k,opvdb_experimental,electrochemical,training
PFTzTT-3TC,ITIC,CCCCC(CC)COC(=O)c1ccsc1-c1ccc(-c2sc(-c3ccc(-c4c(F)c(F)c(-c5cccs5)c5nn(CC(CC)CCCC)nc45)s3)cc2C(=O)OCC(CC)CCCC)s1,CCCCCCc1ccc(C2(c3ccc(CCCCCC)cc3)c3cc4c(cc3-c3sc5cc(C=C6C(=O)c7ccccc7C6=C(C#N)C#N)sc5c32)C(c2ccc(CCCCCC)cc2)(c2ccc(CCCCCC)cc2)c2c-4sc3cc(C=C4C(=O)c5ccccc5C4=C(C#N)C#N)sc23)cc1,0.9,15.72,8.21,58.11,-5.39,-3.59,-5.576,-3.916,,,2019.0,10.1021/acsaem.9b02005,opvdb_experimental,electrochemical,training
PBDB-TF,BTP-6F,CCCCC(CC)Cc1sc(-c2c3cc(-c4ccc(-c5sc(-c6cccs6)c6c5C(=O)c5c(CC(CC)CCCC)sc(CC(CC)CCCC)c5C6=O)s4)sc3c(-c3cc(F)c(CC(CC)CCCC)s3)c3ccsc23)cc1F,CCCCCCCCCCCc1c(/C=C2\C(=O)c3c(cc(F)c(F)c3F)C2=C(C#N)C#N)sc2c1sc1c3c4nsnc4c4c5sc6c(CCCCCCCCCCC)c(/C=C7\C(=O)c8c(cc(F)c(F)c8F)C7=C(C#N)C#N)sc6c5n(CC(CCCC)CCCCCC)c4c3n(CC(CCCC)CCCCCC)c21,0.81,25.9,15.3,72.8,-5.49,-3.64,-5.69,-3.97,,,2019.0,10.1002/anie.201915030,opvdb_experimental,electrochemical,training
ES1,Y6,CCCCC(CC)Cc1sc(-c2c3cc(-c4ccc(-c5sc(-c6ccc(-c7cc8c(-c9cc(F)c(CC(CC)CCCC)s9)c9sc(-c%10cc(C(=O)OC)cs%10)cc9c(-c9cc(F)c(CC(CC)CCCC)s9)c8s7)s6)c6c5C(=O)c5c(CC(CC)CCCC)sc(CC(CC)CCCC)c5C6=O)s4)sc3c(-c3cc(F)c(CC(CC)CCCC)s3)c3ccsc23)cc1F,CCCCCCCCCCCc1c(/C=C2\C(=O)c3cc(F)c(F)cc3C2=C(C#N)C#N)sc2c1sc1c3c4nsnc4c4c5sc6c(CCCCCCCCCCC)c(/C=C7\C(=O)c8cc(F)c(F)cc8C7=C(C#N)C#N)sc6c5n(CC(CC)CCCC)c4c3n(CC(CC)CCCC)c21,0.87,24.866,15.37,71.0,-5.5,-3.62,-5.65,-4.09,,,2019.0,10.1039/c9ee01890e,opvdb_experimental,electrochemical,training
PBDTTF-FTTE,ITIC-Th,CCCCC(CC)COC(=O)c1sc2c(-c3cc4c(-c5cc(F)c(CC(CC)CCCC)s5)c5sccc5c(-c5cc(F)c(CC(CC)CCCC)s5)c4s3)scc2c1F,CCCCCCc1ccc(C2(c3ccc(CCCCCC)s3)c3cc4c(cc3-c3sc5cc(/C=C6\C(=O)c7ccccc7C6=C(C#N)C#N)sc5c32)C(c2ccc(CCCCCC)s2)(c2ccc(CCCCCC)s2)c2c-4sc3cc(/C=C4\C(=O)c5ccccc5C4=C(C#N)C#N)sc23)s1,0.995,13.1,7.44,57.1,-5.65,-4.0,-5.81,-4.01,,,2019.0,10.1021/acs.chemmater.9b01741,opvdb_experimental,electrochemical,training
J75,PC71BM,CCCCCCCCC(CCCCCC)Cn1nc2c(-c3cccs3)c(F)c(F)c(-c3ccc(-c4cc5c(-c6ccc([Si](CCC)(CCC)CCC)[se]6)c6sccc6c(-c6ccc([Si](CCC)(CCC)CCC)[se]6)c5s4)s3)c2n1,COC(=O)CCCC1(c2ccccc2)C23c4c5ccc6c7cc8c9c%10c(cc%11cc%12c%13c%14c(cc%15c%16ccc-5c2c%16c2c5c%16c%17c(c(c46)c7c9c%17c4c%10c%11c%13c4c%16c%14c%152)C513)C%12)C8,0.94,11.59,7.45,70.79,-5.49,-3.66,-5.9,-3.9,,,2019.0,10.1021/acs.macromol.9b00484,opvdb_experimental,electrochemical,training
PBDFT-FBz,m-ITIC,CCCCCCCCC(CCCCCC)Cn1nc2c(-c3ccco3)c(F)c(F)c(-c3ccc(-c4cc5c(-c6ccc(CC(CC)CCCC)s6)c6occc6c(-c6ccc(CC(CC)CCCC)s6)c5o4)o3)c2n1,CCCCCCc1cccc(C2(c3cccc(CCCCCC)c3)c3cc4c(cc3-c3sc5cc(C=C6C(=O)c7ccccc7C6=C(C#N)C#N)sc5c32)C(c2cccc(CCCCCC)c2)(c2cccc(CCCCCC)c2)c2c-4sc3cc(C=C4C(=O)c5ccccc5C4=C(C#N)C#N)sc23)c1,0.808,13.93,7.57,64.85,-5.39,-3.39,-5.527,-3.854,,,2019.0,10.1002/marc.201900227,opvdb_experimental,electrochemical,training
P3HT,NDICz-6,CCCCCCc1ccsc1,CCCCCCCCCCCCCCCCN1C(=O)c2ccc3c4c(ccc(c24)C1=O)C(=O)N(c1ccc(C#Cc2ccc4c(c2)c2cc(C(C(=C(C#N)C#N)c5ccc(N6C(=O)c7ccc8c9c(ccc(c79)C6=O)C(=O)N(CCCCCCCCCCCCCCCC)C8=O)cc5)=c5ccc(=C(C#N)C#N)cc5)ccc2n4CCCCCC)cc1)C3=O,0.94,13.67,7.58,59.0,-5.01,-3.12,-5.91,-4.19,,,2019.0,10.1016/j.dyepig.2019.107677,opvdb_experimental,electrochemical,training
PTB7-Th,Py-e-PDI,CCCCC(CC)COC(=O)c1sc2c(-c3cc4c(-c5ccc(CC(CC)CCCC)s5)c5sc(C)cc5c(-c5ccc(CC(CC)CCCC)s5)c4s3)sc(C)c2c1F,CCCCCCC(CCCCCC)N1C(=O)c2ccc3c4ccc5c6c(cc(C#Cc7cc(C#Cc8cc9c%10c(ccc%11c%12ccc%13c%14c(ccc(c8c%10%11)c%14%12)C(=O)N(C(CCCCCC)CCCCCC)C%13=O)C(=O)N(C(CCCCCC)CCCCCC)C9=O)c8ccc9c(C#Cc%10cc%11c%12c(ccc%13c%14ccc%15c%16c(ccc(c%10c%12%13)c%16%14)C(=O)N(C(CCCCCC)CCCCCC)C%15=O)C(=O)N(C(CCCCCC)CCCCCC)C%11=O)cc(C#Cc%10cc%11c%12c(ccc%13c%14ccc%15c%16c(ccc(c%10c%12%13)c%16%14)C(=O)N(C(CCCCCC)CCCCCC)C%15=O)C(=O)N(C(CCCCCC)CCCCCC)C%11=O)c%10ccc7c8c%109)c(c7ccc(c2c37)C1=O)c64)C(=O)N(C(CCCCCC)CCCCCC)C5=O,0.8,17.2,7.59,56.2,-5.22,-3.66,-5.9,-3.86,,,2019.0,10.1039/c9tc02013f,opvdb_experimental,electrochemical,training
P1,ITIC,CCCCCCCCCCc1cc(-c2cnc(-c3cc(CCCCCCCCCC)c(-c4cc5c(-c6ccc(CC(CC)CCCC)s6)c6sc(C)cc6c(-c6ccc(CC(CC)CCCC)s6)c5s4)s3)cn2)sc1C,CCCCCCc1ccc(C2(c3ccc(CCCCCC)cc3)c3cc4c(cc3-c3sc5cc(/C=C6\C(=O)c7ccccc7C6=C(C#N)C#N)sc5c32)C(c2ccc(CCCCCC)cc2)(c2ccc(CCCCCC)cc2)c2c-4sc3cc(/C=C4\C(=O)c5ccccc5C4=C(C#N)C#N)sc23)cc1,0.8,16.3,7.6,58.1,-5.41,-3.43,-5.58,-3.91,,,2019.0,10.1039/c9py00674e,opvdb_experimental,electrochemical,training
P6TIF,PC61BM,CCCCCCCCCCCCc1csc(-c2sc(-c3ccc4c(c3)/C(=C3\C(=O)N(CC(CCCCCCCCCC)CCCCCCCCCCCC)c5cc(-c6cc(CCCCCCCCCCCC)c(-c7cc(CCCCCCCCCCCC)c(-c8cc(F)c(-c9sccc9F)s8)s7)s6)ccc53)C(=O)N4CC(CCCCCCCCCC)CCCCCCCCCCCC)cc2CCCCCCCCCCCC)c1,COC(=O)CCCC1(c2ccccc2)C23c4c5c6c7c8c9c(c%10c%11c2c2c%12c4c4c%13c5c5c7c7c8c8c%14c9c%10c9c%10c%11c2c2c%11c%12c4c4c%12c%13c5c5c7c7c8c8c%14c9c9c%10c2c2c%11c4c4c%12c5c7c5c8c9c2c45)C613,0.72,18.42,7.6,57.3,-5.26,-3.83,-6.1,-3.7,,,2019.0,10.1039/c9ta06719a,opvdb_experimental,electrochemical,training
PE31,Y6,CCCCCCCCC(CCCCCC)Cn1nc2c(-c3ccc(C)s3)ccc(-c3ccc(-c4cc5c(-c6cc(Cl)c(CC(CC)CCCC)s6)c6sc(C)cc6c(-c6cc(Cl)c(CC(CC)CCCC)s6)c5s4)s3)c2n1,CCCCCCCCCCCc1c(/C=C2\C(=O)c3cc(F)c(F)cc3C2=C(C#N)C#N)sc2c1sc1c3c4nsnc4c4c5sc6c(CCCCCCCCCCC)c(/C=C7\C(=O)c8cc(F)c(F)cc8C7=C(C#N)C#N)sc6c5n(CC(CC)CCCC)c4c3n(CC(CC)CCCC)c21,0.8,20.45,7.62,46.9,-5.24,-3.35,-5.6,-4.1,,,2019.0,10.1021/acs.macromol.9b01233,opvdb_experimental,electrochemical,training
PBDB-T,LA03,CCCCC(CC)Cc1ccc(-c2c3cc(-c4ccc(-c5sc(-c6cccs6)c6c5C(=O)c5c(CC(CC)CCCC)sc(CC(CC)CCCC)c5C6=O)s4)sc3c(-c3ccc(CC(CC)CCCC)s3)c3ccsc23)s1,CCCCCCCCCCC(CCCCCCCC)CN1C(=O)c2ccc3c4c(c(-c5ccc(-c6c(F)c(F)c(-c7cccs7)c7nn(CC(CCCCCC)CCCCCCCC)nc67)s5)cc(c24)C1=O)C(=O)N(CC(CCCCCCCC)CCCCCCCCCC)C3=O,0.937,11.28,6.49,61.34,-5.33,-3.48,-6.01,-3.71,,,2019.0,10.1039/c9tc01922g,opvdb_experimental,electrochemical,training
PDTBDT-BZ,BDTB-Ph,CCCCCCCCC(CCCCCC)Cn1nc2c(-c3ccc(C)s3)c(F)c(F)c(-c3ccc(-c4cc5sc6c(-c7ccc(SCC(CCCC)CCCCCC)s7)c7c(sc8cc(C)sc87)c(-c7ccc(SCC(CCCC)CCCCCC)s7)c6c5s4)s3)c2n1,CCCCCCc1ccc(C2(c3ccc(CCCCCC)cc3)c3cc(/C=C4/C(=O)c5ccccc5C4=C(C#N)C#N)sc3-c3sc4c(-c5ccc(SCC(CC)CCCC)cc5)c5c6c(sc5c(-c5ccc(SCC(CC)CCCC)cc5)c4c32)-c2sc(/C=C3/C(=O)c4ccccc4C3=C(C#N)C#N)cc2C6(c2ccc(CCCCCC)cc2)c2ccc(CCCCCC)cc2)cc1,0.883,13.2,6.5,53.9,-5.32,-3.51,-5.49,-3.76,,,2019.0,10.1021/acsami.9b14981,opvdb_experimental,electrochemical,training
dFT-HTAZ,ITIC,CCCCCCC(CCCC)CCc1c2cc(-c3sc(-c4ccc(-c5scc(F)c5F)c5nn(CC(CCCC)CCCCCC)nc45)c(F)c3F)sc2c(CCC(CCCC)CCCCCC)c2ccsc12,CCCCCCc1ccc(C2(c3ccc(CCCCCC)cc3)c3cc4c(cc3-c3sc5cc(C=C6C(=O)c7ccccc7C6=C(C#N)C#N)sc5c32)C(c2ccc(CCCCCC)cc2)(c2ccc(CCCCCC)cc2)c2c-4sc3cc(C=C4C(=O)c5ccccc5C4=C(C#N)C#N)sc23)cc1,0.973,6.39,2.92,42.7,-5.78,-3.77,-5.48,-3.83,,,2019.0,10.1021/acs.macromol.9b01168,opvdb_experimental,electrochemical,training
T2-BTDF-(TE2),ITIC,CCCCCCCCCCCCC(CCCCCCCCCC)COC(=O)c1cc(-c2cc(C(=O)OCC(CCCCCCCCCC)CCCCCCCCCCCC)c(-c3ccc(-c4c(F)c(F)c(C)c5nsnc45)s3)s2)sc1-c1ccc(C)s1,CCCCCCc1ccc(C2(c3ccc(CCCCCC)cc3)c3cc4c(cc3-c3sc5cc(/C=C6\C(=O)c7ccccc7C6=C(C#N)C#N)sc5c32)C(c2ccc(CCCCCC)cc2)(c2ccc(CCCCCC)cc2)c2c-4sc3cc(/C=C4\C(=O)c5ccccc5C4=C(C#N)C#N)sc23)cc1,0.98,5.8,2.93,52.0,-5.66,-3.6,-5.89,-4.29,,,2019.0,10.1021/acs.chemmater.9b03327,opvdb_experimental,electrochemical,training
P2TIF,PC71BM,CCCCCCCCCCCCC(CCCCCCCCCC)CN1C(=O)/C(=C2/C(=O)N(CC(CCCCCCCCCC)CCCCCCCCCCCC)c3cc(-c4cc(F)c(-c5sccc5F)s4)ccc32)c2ccccc21,COC(=O)CCCC1(c2ccccc2)C23c4c5ccc6c7cc8c9c%10c(cc%11cc%12c%13c%14c(cc%15c%16ccc-5c2c%16c2c5c%16c%17c(c(c46)c7c9c%17c4c%10c%11c%13c4c%16c%14c%152)C513)C%12)C8,1.0,6.83,2.95,43.18,-5.69,-3.82,-5.9,-3.9,,,2019.0,10.1039/c9ta06719a,opvdb_experimental,electrochemical,training
P(O-DBND-2T),PC71BM,CCCCCCCCCCCCCCC(CCCCCCCCCCCCCC)COc1nc2cc(-c3ccc(-c4cccs4)s3)ccc2c2c(OCC(CCCCCCCCCCCCCC)CCCCCCCCCCCCCC)nc3ccccc3c12,COC(=O)CCCC1(c2ccccc2)C23c4c5ccc6c7cc8c9c%10c(cc%11cc%12c%13c%14c(cc%15c%16ccc-5c2c%16c2c5c%16c%17c(c(c46)c7c9c%17c4c%10c%11c%13c4c%16c%14c%152)C513)C%12)C8,0.91,5.0,2.96,65.0,-5.44,-3.15,-5.9,-3.9,,,2019.0,10.1039/c9ra01545k,opvdb_experimental,electrochemical,training
PBDTTTPD,PNT-HD,CCCCCCCCN1C(=O)c2csc(-c3cc4c(-c5ccc(CC(CC)CCCC)s5)c5sccc5c(-c5ccc(CC(CC)CCCC)s5)c4s3)c2C1=O,CCCCCCCCC(CCCCCC)CN1C(=O)c2ccc3c4c(c(-c5ccc(-c6sc(-c7cccs7)c7c6C(=O)N(CCCCCCCC)C7=O)s5)cc(c24)C1=O)C(=O)N(CC(CCCCCC)CCCCCCCC)C3=O,1.0,12.07,6.62,55.0,-5.49,-3.64,-5.97,-4.01,,,2019.0,10.1021/acsami.9b05537,opvdb_experimental,electrochemical,training
P3HT,TrBTIC,CCCCCCc1cc(C)sc1C,CCCCC1(CCCC)c2cc(-c3ccc(/C=C4\C(=O)c5ccccc5C4=C(C#N)C#N)c4nsnc34)ccc2-c2c1c1c(c3c2C(CCCC)(CCCC)c2cc(-c4ccc(/C=C5\C(=O)c6ccccc6C5=C(C#N)C#N)c5nsnc45)ccc2-3)C(CCCC)(CCCC)c2cc(-c3ccc(/C=C4\C(=O)c5ccccc5C4=C(C#N)C#N)c4nsnc34)ccc2-1,0.86,11.75,6.62,62.4,-5.0,-3.1,-5.56,-3.62,,,2019.0,10.1002/adma.201906045,opvdb_experimental,electrochemical,training
PBDB-T2Cl,PBIBDT-Cl,CCCCC(CC)Cc1sc(-c2c3cc(-c4ccc(-c5sc(-c6cccs6)c6c5C(=O)c5c(CC(CC)CCCC)sc(CC(CC)CCCC)c5C6=O)s4)sc3c(-c3cc(Cl)c(CC(CC)CCCC)s3)c3ccsc23)cc1Cl,CCCCCC(CCCCC)n1c(=O)c2ccc3c4ccc5c(=O)n(C(CCCCC)CCCCC)c(=O)c6cc7c8c(sc9c(-c%10cc(Cl)c(CC(CC)CCCC)s%10)c%10c(sc%11c%12cc%13c(=O)n(C(CCCCC)CCCCC)c(=O)c%14ccc%15c%16ccc%17c(=O)n(C(CCCCC)CCCCC)c(=O)c%18cc(c%11%10)c(c%16c%17%18)c%12c%15c%14%13)c(-c%10cc(Cl)c(CC(CC)CCC)s%10)c98)c8cc(c1=O)c2c3c8c7c4c56,1.14,9.89,6.63,59.0,-5.76,-3.58,-6.07,-3.69,,,2019.0,10.1002/cphc.201900309,opvdb_experimental,electrochemical,training
PTQ10,Y7,CCCCCCCCC(CCCCCC)COc1cnc2c(C)c(F)c(F)c(-c3ccc(C)s3)c2n1,CCCCCCCCCCCc1c(/C=C2\C(=O)c3cc(Cl)c(Cl)cc3C2=C(C#N)C#N)sc2c1sc1c3c4nsnc4c4c5sc6c(CCCCCCCCCCC)c(/C=C7\C(=O)c8cc(Cl)c(Cl)cc8C7=C(C#N)C#N)sc6c5n(CC(CC)CCCC)c4c3n(CC(CC)CCCC)c21,0.847,25.67,15.38,70.7,-5.54,-2.98,-5.68,-4.12,,,2019.0,10.1016/j.joule.2019.12.004,opvdb_experimental,electrochemical,training
PBDB-T,Y6,CCCCC(CC)Cc1ccc(-c2c3cc(-c4ccc(-c5sc(-c6cccs6)c6c5C(=O)c5c(CC(CC)CCCC)sc(CC(CC)CCCC)c5C6=O)s4)sc3c(-c3ccc(CC(CC)CCCC)s3)c3ccsc23)s1,CCCCCCCCCCCc1c(/C=C2\C(=O)c3cc(F)c(F)cc3C2=C(C#N)C#N)sc2c1sc1c3c4nsnc4c4c5sc6c(CCCCCCCCCCC)c(/C=C7\C(=O)c8cc(F)c(F)cc8C7=C(C#N)C#N)sc6c5n(CC(CC)CCCC)c4c3n(CC(CC)CCCC)c21,0.8,25.2,15.4,77.0,-5.33,-3.53,-5.65,-4.02,,,2019.0,10.1039/c9tc05301h,opvdb_experimental,electrochemical,training
PM6,DTTC-4Cl,CCCCC(CC)Cc1sc(-c2c3cc(-c4ccc(-c5sc(-c6cccs6)c6c5C(=O)c5c(CC(CC)CCCC)sc(CC(CC)CCCC)c5C6=O)s4)sc3c(-c3cc(F)c(CC(CC)CCCC)s3)c3ccsc23)cc1F,CCc1ccc(C2(c3ccc(CC)cc3)c3cc4c5cc6c(cc5n(CC)c4cc3-c3sc4cc(/C=C5\C(=O)c7cc(Cl)c(Cl)cc7C5=C(C#N)C#N)sc4c32)-c2sc3cc(/C=C4\C(=O)c5cc(Cl)c(Cl)cc5C4=C(C#N)C#N)sc3c2C6(c2ccc(CC)cc2)c2ccc(CC)cc2)cc1,0.92,22.64,15.42,74.04,-5.56,-3.65,-5.72,-4.03,,,2019.0,10.1039/c9ta12605h,opvdb_experimental,electrochemical,training
P2F-EHp,Y6,CCCCCCCCN1C(=O)c2c(c(-c3ccc(-c4cc5c(-c6cc(F)c(CC(CC)CCCC)c(F)c6)c6sccc6c(-c6cc(F)c(CC(CC)CCCC)c(F)c6)c5s4)s3)c3nn(CC(CC)CCCC)nc3c2-c2cccs2)C1=O,CCCCCCCCCCCc1c(/C=C2\C(=O)c3cc(F)c(F)cc3C2=C(C#N)C#N)sc2c1sc1c3c4nsnc4c4c5sc6c(CCCCCCCCCCC)c(/C=C7\C(=O)c8cc(F)c(F)cc8C7=C(C#N)C#N)sc6c5n(CC(CC)CCCC)c4c3n(CC(CC)CCCC)c21,0.81,26.11,15.5,73.3,-5.46,-3.14,-5.68,-4.06,,,2019.0,10.1021/acsenergylett.9b01447,opvdb_experimental,electrochemical,training
PTQ10,Y6-C2,CCCCCCCCC(CCCCCC)COc1cnc2c(C)c(F)c(F)c(-c3ccc(C)s3)c2n1,CCCCCCCCCCCc1c(/C=C2\C(=O)c3cc(F)c(F)cc3C2=C(C#N)C#N)sc2c1sc1c3c4nsnc4c4c5sc6c(CCCCCCCCCCC)c(/C=C7\C(=O)c8cc(F)c(F)cc8C7=C(C#N)C#N)sc6c5n(CCC(CC)CCCC)c4c3n(CCC(CC)CCCC)c21,0.844,25.76,15.59,71.7,-5.54,-2.98,-5.68,-4.06,,,2019.0,10.1016/j.joule.2019.12.004,opvdb_experimental,electrochemical,training
P3HT,JC1,CCCCCCc1ccsc1,CCCCCCCCC1(CCCCCCCC)c2cc3c(cc2-c2sc(-c4c5cc(C(=O)OCC)sc5c(/C=c5\sc(=C(C#N)C#N)n(CC)c5=O)c5nsnc45)cc21)C(CCCCCCCC)(CCCCCCCC)c1cc(-c2c4cc(C(=O)OCC)sc4c(/C=c4\sc(=C(C#N)C#N)n(CC)c4=O)c4nsnc24)sc1-3,0.48,10.54,2.8,56.0,-5.01,-3.12,-5.51,-3.95,,,2019.0,10.1021/acsami.9b08007,opvdb_experimental,electrochemical,training
PBDTTFTQ-DO,ITIC,CCCCCCCCOc1cccc(-c2nc3c(-c4ccc(C)s4)cc(F)c4c3nc2-c2cccc(c2)OCCC(CC)(CCCCC)CCCCCc2cc(sc2CCCCCCCC)-c2c3cc(C)sc3c(-c3cc(CCCCCCCC)c(CCCCCCCC)s3)c3cc(sc23)-c2ccc-4s2)c1,CCCCCCc1ccc(C2(c3ccc(CCCCCC)cc3)c3cc4c(cc3-c3sc5cc(/C=C6\C(=O)c7ccccc7C6=C(C#N)C#N)sc5c32)C(c2ccc(CCCCCC)cc2)(c2ccc(CCCCCC)cc2)c2c-4sc3cc(/C=C4\C(=O)c5ccccc5C4=C(C#N)C#N)sc23)cc1,0.94,6.49,2.85,46.8,-5.37,-3.03,-5.74,-4.01,,,2019.0,10.1016/j.orgel.2019.06.007,opvdb_experimental,electrochemical,training
PTAZ-TPD10-C10,[70]PCBM,CCCCCCCCCCc1cc(-c2c3cc(-c4ccc(-c5c(F)c(F)c(-c6ccc(-c7cc8c(-c9cc(CCCCCCCCCC)c(CCCCCCCCCC)s9)c9sc(-c%10scc%11c%10C(=O)N(CCCCCCCC)C%11=O)cc9c(-c9cc(CCCCCCCCCC)c(CCCCCCCCCC)s9)c8s7)s6)c6nn(CC(CC)CCCC)nc56)s4)sc3c(-c3cc(CCCCCCCCCC)c(CCCCCCCCCC)s3)c3ccsc23)sc1CCCCCCCCCC,CCCCC(=O)OCC1(C2=CC=CC=C2)C3=CC=CC4=CC=CC5=CC=CC6=CC=C7C=CC=CC8=CC=CC1=C8C7=C6C5=C4C3,0.85,6.0,2.9,56.0,-5.27,-3.23,-6.1,-3.9,,,2019.0,10.1002/aenm.201901740,opvdb_experimental,electrochemical,training
PTB7-Th,BTDT2R,CCCCC(CC)COC(=O)c1sc2csc(-c3cc4c(-c5ccc(CC(CC)CCCC)s5)c5sccc5c(-c5ccc(CC(CC)CCCC)s5)c4s3)c2c1F,CCCCCCOc1c(OCCCCCC)c(-c2ccc(/C=C3\SC(=S)N(CC)C3=O)s2)c2nsnc2c1-c1ccc(/C=C2\SC(=S)N(CC)C2=O)s1,1.06,13.52,8.19,57.0,-5.21,-3.6,-5.61,-3.73,,,2019.0,10.1021/acsami.9b09256,opvdb_experimental,electrochemical,training
dFT-HTAZ,PCBM,CCCCCCC(CCCC)CCc1c2cc(-c3sc(-c4ccc(-c5scc(F)c5F)c5nn(CC(CCCC)CCCCCC)nc45)c(F)c3F)sc2c(CCC(CCCC)CCCCCC)c2ccsc12,COC(=O)CCCC1(c2ccccc2)C23c4c5c6c7c8c9c(c%10c%11c2c2c%12c4c4c%13c5c5c7c7c8c8c%14c9c%10c9c%10c%11c2c2c%11c%12c4c4c%12c%13c5c5c7c7c8c8c%14c9c9c%10c2c2c%11c4c4c%12c5c7c5c8c9c2c45)C613,0.99,9.74,6.41,61.9,-5.78,-3.77,-6.1,-3.7,,,2019.0,10.1021/acs.macromol.9b01168,opvdb_experimental,electrochemical,training
PTB7-Th,ITVfIC,CCCCC(CC)COC(=O)c1sc2csc(-c3cc4c(-c5ccc(CC(CC)CCCC)s5)c5sccc5c(-c5ccc(CC(CC)CCCC)s5)c4s3)c2c1F,CCCCCCc1ccc(C2(c3ccc(CCCCCC)cc3)c3cc4c(cc3-c3sc5cc(/C=C/C=C6/C(=O)c7cc(F)ccc7C6=C(C#N)C#N)sc5c32)C(c2ccc(CCCCCC)cc2)(c2ccc(CCCCCC)cc2)c2c-4sc3cc(/C=C/C=C4/C(=O)c5cc(F)ccc5C4=C(C#N)C#N)sc23)cc1,0.742,17.54,8.21,63.11,-5.29,-3.72,-5.56,-4.01,,,2019.0,10.1039/c9ta00907h,opvdb_experimental,electrochemical,training
PBDD-CH,ITIC,CCCCC(CC)Cc1ccc(-c2c3cc(-c4sc(-c5sc(-c6cc(C7CCCCC7)c(C)s6)c6c5C(=O)c5c(CC(CC)CCCC)sc(CC(CC)CCCC)c5C6=O)cc4C4CCCCC4)sc3c(-c3ccc(CC(CC)CCCC)s3)c3cc(C)sc23)s1,CCCCCCc1ccc(C2(c3ccc(CCCCCC)cc3)c3cc4c(cc3-c3sc5cc(/C=C6\C(=O)c7ccccc7C6=C(C#N)C#N)sc5c32)C(c2ccc(CCCCCC)cc2)(c2ccc(CCCCCC)cc2)c2c-4sc3cc(/C=C4\C(=O)c5ccccc5C4=C(C#N)C#N)sc23)cc1,0.95,13.64,8.21,60.2,-5.52,-3.67,-5.61,-4.02,,,2019.0,10.1039/c9tc02663k,opvdb_experimental,electrochemical,training
PTB7-Th,ITIC-Th,CCCCC(CC)COC(=O)c1sc2c(-c3cc4c(-c5ccc(CC(CC)CCCC)s5)c5sc(C)cc5c(-c5ccc(CC(CC)CCCC)s5)c4s3)sc(C)c2c1F,CCCCCCc1cc(C2(c3ccc(CCCCCC)s3)c3cc4c(cc3-c3sc5cc(/C=C6\C(=O)c7ccccc7C6=C(C#N)C#N)sc5c32)C(c2ccc(CCCCCC)s2)(c2ccc(CCCCCC)s2)c2c-4sc3cc(/C=C4\C(=O)c5ccccc5C4=C(C#N)C#N)sc23)cs1,0.8,14.59,8.25,69.5,-5.2,-3.59,-5.66,-3.93,,,2019.0,10.1002/advs.201901773,opvdb_experimental,electrochemical,training
PTB7-Th,BTI2-30TPD,CCCCC(CC)COC(=O)c1sc2csc(-c3cc4c(-c5ccc(CC(CC)CCCC)s5)c5sccc5c(-c5ccc(CC(CC)CCCC)s5)c4s3)c2c1F,CCCCCCCCCCC(CCCCCCCC)Cn1c(=O)c2ccsc2c2sc3c(sc4c5sc(-c6sc(-c7sc(-c8scc(F)c8F)c8c7C(=O)N(CC(CCCCCC)CCCCCCCC)C8=O)c(F)c6F)cc5c(=O)n(CC(CCCCCCCC)CCCCCCCCCC)c(=O)c43)c2c1=O,1.05,13.56,8.28,58.25,-5.29,-3.72,-6.15,-3.41,,,2019.0,10.1002/adfm.201903970,opvdb_experimental,electrochemical,training
P104,ITIC-F,CCCCCCCCCCC(CCCCCCCC)Cn1c(=O)n(CC(CCCCCCCC)CCCCCCCCCC)c2cc3c(cc21)c1ccsc1c1sc(-c2ccc(-c4ccc(-c5cccs5)c5nsnc45)s2)cc31,CCCCCCc1ccc(C2(c3ccc(CCCCCC)cc3)c3cc4c(cc3-c3sc5cc(/C=C6\C(=O)c7cc(F)c(F)cc7C6=C(C#N)C#N)sc5c32)C(c2ccc(CCCCCC)cc2)(c2ccc(CCCCCC)cc2)c2c-4sc3cc(/C=C4\C(=O)c5cc(F)c(F)cc5C4=C(C#N)C#N)sc23)cc1,0.83,15.92,8.32,63.0,-5.29,-3.68,-5.66,-4.14,,,2019.0,10.1021/acsaem.9b01726,opvdb_experimental,electrochemical,training
PBDB-T,DCNBT-IDT,CCCCC(CC)Cc1ccc(-c2c3cc(-c4ccc(-c5sc(-c6cccs6)c6c5C(=O)c5c(CC(CC)CCCC)sc(CC(CC)CCCC)c5C6=O)s4)sc3c(-c3ccc(CC(CC)CCCC)s3)c3ccsc23)s1,CCCCCCCCC1(CCCCCCCC)c2cc3c(cc2-c2sccc21)C(CCCCCCCC)(CCCCCCCC)c1cc(-c2c(C#N)c(C#N)cc4nsnc24)sc1-3,0.9,14.2,8.32,65.0,-5.33,-3.48,-5.59,-3.75,,,2019.0,10.1002/adma.201905161,opvdb_experimental,electrochemical,training
PBDB-T,IBR,CCCCC(CC)Cc1ccc(-c2c3cc(-c4ccc(-c5sc(-c6cccs6)c6c5C(=O)c5c(CC(CC)CCCC)sc(CC(CC)CCCC)c5C6=O)s4)sc3c(-c3ccc(CC(CC)CCCC)s3)c3ccsc23)s1,CCCCCCC(CCCC)CC1(CC(CCCC)CCCCCC)C2=C(c3ccc(-c4ccc(/C=C5\SC(=S)N(CC)C5=O)c5nsnc45)cc31)C(CC(CCCC)CCCCCC)(CC(CCCC)CCCCCC)c1cc(-c3ccc(/C=C4\SC(=S)N(CC)C4=O)c4nsnc34)ccc12,1.16,9.46,6.66,60.7,-5.33,-3.48,-5.64,-3.41,,,2019.0,10.1016/j.dyepig.2019.02.017,opvdb_experimental,electrochemical,training
PDBT(E)BTz-d,IT-4F,CCCCCCC(CCCC)COC(=O)c1ccsc1-c1ncc(-c2cnc(-c3sc(-c4cc5sc6c(-c7cc(Cl)c(CC(CCCC)CCCCCC)s7)c7c(sc8ccsc87)c(-c7cc(Cl)c(CC(CCCC)CCCCCC)s7)c6c5s4)cc3C(=O)OCC(CCCC)CCCCCC)s2)s1,CCCCCCc1ccc(C2(c3ccc(CCCCCC)cc3)c3cc4c(cc3-c3sc5cc(/C=C6\C(=O)c7cc(F)c(F)cc7C6=C(C#N)C#N)sc5c32)C(c2ccc(CCCCCC)cc2)(c2ccc(CCCCCC)cc2)c2c-4sc3cc(/C=C4\C(=O)c5cc(F)c(F)cc5C4=C(C#N)C#N)sc23)cc1,0.95,15.44,7.81,54.5,-5.6,-3.68,-5.66,-4.14,,,2019.0,10.1039/c9ta04237g,opvdb_experimental,electrochemical,training
PBDTTFTQ-DO,ITIC-Th,CCCCCCCCOc1cccc(-c2nc3c(-c4ccc(C)s4)cc(F)c4c3nc2-c2cccc(c2)OCCC(CC)(CCCCC)CCCCCc2cc(sc2CCCCCCCC)-c2c3cc(C)sc3c(-c3cc(CCCCCCCC)c(CCCCCCCC)s3)c3cc(sc23)-c2ccc-4s2)c1,CCCCCCc1cc(C2(c3ccc(CCCCCC)s3)c3cc4c(cc3-c3sc5cc(/C=C6\C(=O)c7ccccc7C6=C(C#N)C#N)sc5c32)C(c2ccc(CCCCCC)s2)(c2ccc(CCCCCC)s2)c2c-4sc3cc(/C=C4\C(=O)c5ccccc5C4=C(C#N)C#N)sc23)cs1,0.88,15.14,7.81,58.6,-5.37,-3.03,-5.66,-3.93,,,2019.0,10.1016/j.orgel.2019.06.007,opvdb_experimental,electrochemical,training
PTTEA,Alq3-PDI,CCCCCCCCCCC(CCCCCCCC)COC(=O)c1cc(-c2c(F)c(F)c(-c3cc(C(=O)OCC(CCCCCCCC)CCCCCCCCCC)c(-c4cc(CC(CCCCCC)CCCCCCCC)c(-c5ccc(-c6c(F)c(F)c(-c7ccc(C)s7)c7nsnc67)s5)s4)s3)c3nsnc23)sc1-c1cc(CC(CCCCCC)CCCCCCCC)c(C)s1,CCCCC(CCCC)N1C(=O)c2ccc3c4ccc5c6c(cc(-c7ccc8c9c7ccc[n+]9[Al-3]79(O8)(Oc8ccc(-c%10cc%11c%12c(ccc%13c%14ccc%15c%16c(ccc(c%10c%12%13)c%16%14)C(=O)N(C(CCCC)CCCC)C%15=O)C(=O)N(C(CCCC)CCCC)C%11=O)c%10ccc[n+]7c8%10)Oc7ccc(-c8cc%10c%11c(ccc%12c%13ccc%14c%15c(ccc(c8c%11%12)c%15%13)C(=O)N(C(CCCC)CCCC)C%14=O)C(=O)N(C(CCCC)CCCC)C%10=O)c8ccc[n+]9c78)c(c7ccc(c2c37)C1=O)c64)C(=O)N(C(CCCC)CCCC)C5=O,0.87,13.56,7.82,66.3,-5.4,-3.54,-5.9,-3.76,,,2019.0,10.1002/adfm.201902079,opvdb_experimental,electrochemical,training
PBDTTF-FTTE,ITIC-Th,CCCCC(CC)COC(=O)c1sc2c(-c3cc4c(-c5cc(F)c(CC(CC)CCCC)s5)c5sc(C)cc5c(-c5cc(F)c(CC(CC)CCCC)s5)c4s3)sc(C)c2c1F,CCCCCCc1cc(C2(c3ccc(CCCCCC)s3)c3cc4c(cc3-c3sc5cc(/C=C6\C(=O)c7ccccc7C6=C(C#N)C#N)sc5c32)C(c2ccc(CCCCCC)s2)(c2ccc(CCCCCC)s2)c2c-4sc3cc(/C=C4\C(=O)c5ccccc5C4=C(C#N)C#N)sc23)cs1,0.995,13.1,7.9,57.1,-5.65,-4.0,-5.81,-4.01,,,2019.0,10.1021/acs.chemmater.9b01741,opvdb_experimental,electrochemical,training
PTB7-Th,FTPDI3,CCCCC(CC)COC(=O)c1sc2c(-c3cc4c(-c5ccc(CC(CC)CCCC)s5)c5sc(C)cc5c(-c5ccc(CC(CC)CCCC)s5)c4s3)sc(C)c2c1F,CCCCCCC(CCCCCC)n1c(=O)c2ccc3c4ccc5c(=O)n(C(CCCCCC)CCCCCC)c(=O)c6cc7c8c9cc%10c(=O)n(C(CCCCCC)CCCCCC)c(=O)c%11cc%12c%13c%14cc%15c(=O)n(C(CCCCCC)CCCCCC)c(=O)c%16cc%17c%18c(c%19cc%20c(=O)n(C(CCCCCC)CCCCCC)c(=O)c%21cc(c%13c%13cc%22c(=O)n(C(CCCCCC)CCCCCC)c(=O)c%23cc(c8c8cc(c1=O)c2c3c8c7c4c56)c1c9c(c%10%11)c%12c%13c1c%23%22)c1c%14c(c%15%16)c%17c%19c1c%21%20)c1c2cc3c(=O)n(C(CCCCCC)CCCCCC)c(=O)c4cc5c6c7cc8c(=O)n(C(CCCCCC)CCCCCC)c(=O)c9cc%10c%11c%12cc%13c(=O)n(C(CCCCCC)CCCCCC)c(=O)c%14ccc%15c%16ccc%17c(=O)n(C(CCCCCC)CCCCCC)c(=O)c%19cc(c%11c%11cc%20c(=O)n(C(CCCCCC)CCCCCC)c(=O)c%21cc(c6c6cc%22c(=O)n(C(CCCCCC)CCCCCC)c(=O)c%23cc(c1c1c%24cc%25c(=O)n(C(CCCCCC)CCCCCC)c(=O)c%26cc%27c%28c%29cc%30c(=O)n(C(CCCCCC)CCCCCC)c(=O)c%31cc%32c%33c%34cc%35c(=O)n(C(CCCCCC)CCCCCC)c(=O)c%36ccc%37c%38ccc%39c(=O)n(C(CCCCCC)CCCCCC)c(=O)c%40cc(c%33c%33cc%41c(=O)n(C(CCCCCC)CCCCCC)c(=O)c%42cc(c%28c%28cc%43c(=O)n(C(CCCCCC)CCCCCC)c(=O)c%44cc(c%181)c1c%24c(c%26%25)c%27c%28c1c%43%44)c1c%29c(c%31%30)c%32c%33c1c%41%42)c(c%38c%39%40)c%34c%37c%36%35)c1c2c(c43)c5c6c1c%22%23)c1c7c(c98)c%10c%11c1c%20%21)c(c%16c%17%19)c%12c%15c%14%13,0.759,16.4,7.93,61.9,-5.12,-3.6,-5.79,-3.82,,,2019.0,10.1039/c9tc02150g,opvdb_experimental,electrochemical,training
PBZ-1Si,IT-M,CCCCCCCCC(CCCCCC)Cc1ccc(-c2c3cc(-c4ccc(-c5c(F)c(F)c(-c6cccs6)c6nn(CCCCCC[Si](C)(O[Si](C)(C)C)O[Si](C)(C)C)nc56)s4)sc3c(-c3ccc(CC(CCCCCC)CCCCCCCC)s3)c3ccsc23)s1,CCCCCCc1ccc(C2(c3ccc(CCCCCC)cc3)c3cc4c(cc3-c3sc5cc(/C=C6\C(=O)c7ccc(C)cc7C6=C(C#N)C#N)sc5c32)C(c2ccc(CCCCCC)cc2)(c2ccc(CCCCCC)cc2)c2c-4sc3cc(/C=C4\C(=O)c5ccc(C)cc5C4=C(C#N)C#N)sc23)cc1,0.94,13.53,7.94,62.15,-5.29,-3.35,-5.58,-3.98,,,2019.0,10.1021/acsami.9b08722,opvdb_experimental,electrochemical,training
PBDB-T,IOTC,CCCCC(CC)Cc1ccc(-c2c3cc(-c4ccc(-c5sc(-c6cccs6)c6c5C(=O)c5c(CC(CC)CCCC)sc(CC(CC)CCCC)c5C6=O)s4)sc3c(-c3ccc(CC(CC)CCCC)s3)c3ccsc23)s1,CCCCCCCCc1ccc(C2(c3ccc(CCCCCCCC)cc3)c3cc(-c4ccc(-c5sc(/C=C6\C(=O)c7cscc7C6=C(C#N)C#N)cc5CC(CC)CCCC)s4)ccc3-c3sc(-c4sc(/C=C5\C(=O)c6cscc6C5=C(C#N)C#N)cc4CC(CC)CCCC)cc32)cc1,0.95,15.04,7.94,55.52,-5.33,-3.48,-5.7,-4.01,,,2019.0,10.1016/j.dyepig.2019.107555,opvdb_experimental,electrochemical,training
