Repository: AsadKhanJBNU/osc_predictor

# OSC Donor–Acceptor Property Predictor

Predicts **nine** electronic and photovoltaic properties of organic solar cell
donor–acceptor pairs **directly from SMILES** — no DFT and no device measurements
as inputs.

**Try it live:** https://huggingface.co/spaces/AsadWazir/osc_predictor

## About

Selected models from the combined SMILES-only pipeline:

| Property | Description | Selected model | Test *R*² |
|---|---|---|---|
| V_OC | Open-circuit voltage | ElasticNet | 45.8% |
| J_SC | Short-circuit current | ElasticNet | 69.5% |
| PCE | Power conversion efficiency | Ridge | 61.2% |
| HOMO_D | Donor HOMO | k-NN | 18.5% |
| LUMO_D | Donor LUMO | Extra Trees | 39.1% |

File: Dataset/Examined_Dataset_1.csv (part 5 of 24)
DonorName,AcceptorName,DonorSMILES,AcceptorSMILES,V_OC,J_SC,FF_percent,PCE,HOMO_D,LUMO_D,HOMO_A,LUMO_A,Lambda+,Lambda-,PubYear,DOI,Source_Database
P3HT,SF(DPPB)4,CCCCCCc1ccsc1,CCCCC(CC)CN1C(=O)C2=C(c3ccc(-c4ccc5c(c4)C4(c6cc(-c7ccc(C8=C9C(=O)N(CC(CC)CCCC)C(c%10ccc(-c%11ccccc%11)s%10)=C9C(=O)N8CC(CC)CCCC)s7)ccc6-5)c5cc(-c6ccc(C7=C8C(=O)N(CC(CC)CCCC)C(c9ccc(-c%10ccccc%10)s9)=C8C(=O)N7CC(CC)CCCC)s6)ccc5-c5ccc(-c6ccc(C7=C8C(=O)N(CC(CC)CCCC)C(c9ccc(-c%10ccccc%10)s9)=C8C(=O)N7CC(CC)CCCC)s6)cc54)s3)N(CC(CC)CCCC)C(=O)C2=C1c1ccc(-c2ccccc2)s1,1.12,8.49,61.0,5.82,-5.01,-3.12,-5.26,-3.51,,,2019,10.1039/c9se01149h,"OPV-DB (Qiu, J., Zenodo, 2026, doi:10.5281/zenodo.20841543)"
PBDB-T-ClS,PBIBDT-ClS,CCCCC(CC)CSc1sc(-c2c3cc(-c4ccc(-c5sc(-c6ccc(C)s6)c6c5C(=O)c5c(CC(CC)CCCC)sc(CC(CC)CCCC)c5C6=O)s4)sc3c(-c3cc(Cl)c(SCC(CC)CCCC)s3)c3cc(C)sc23)cc1Cl,CCCCCC(CCCCC)n1c(=O)c2ccc3c4ccc5c(=O)n(C(CCCCC)CCCCC)c(=O)c6cc7c8c(sc9c(-c%10cc(Cl)c(SCC(CC)CCCC)s%10)c%10c(sc%11c%12cc%13c(=O)n(C(CCCCC)CCCCC)c(=O)c%14ccc%15c%16ccc%17c(=O)n(C(CCCCC)CCCCC)c(=O)c%18cc(c%11%10)c(c%16c%17%18)c%12c%15c%14%13)c(-c%10cc(Cl)c(SCC(CC)CCC)s%10)c98)c8cc(c1=O)c2c3c8c7c4c56,1.1,9.75,54.0,5.82,-5.82,-3.64,-5.88,-3.65,,,2019,10.1002/cphc.201900309,"OPV-DB (Qiu, J., Zenodo, 2026, doi:10.5281/zenodo.20841543)"
P-o-NT,ITIC-4F,CCCCCCCCCCCCC(CCCCCCCCCC)Cc1csc(-c2cc3c(cc(-c4cc(CC(CCCCCCCCCC)CCCCCCCCCCCC)c(-c5ccc(/C(C#N)=C/c6cc(OCC(CC)CCCC)c(/C=C(\C#N)c7cccs7)cc6OCC(CC)CCCC)s5)s4)c4nsnc43)c3nsnc23)c1,CCCCCCc1ccc(C2(c3ccc(CCCCCC)cc3)c3cc4c(cc3-c3sc5cc(/C=C6/C(=O)c7cc(F)c(F)cc7C6=C(C#N)C#N)sc5c32)C(c2ccc(CCCCCC)cc2)(c2ccc(CCCCCC)cc2)c2c-4sc3cc(/C=C4/C(=O)c5cc(F)c(F)cc5C4=C(C#N)C#N)sc23)cc1,0.83,17.66,66.76,9.95,-5.39,-3.13,-5.82,-4.24,,,2019,10.1039/c9py01781j,"OPV-DB (Qiu, J., Zenodo, 2026, doi:10.5281/zenodo.20841543)"
PBDB-T,TACIC,CCCCC(CC)Cc1ccc(-c2c3cc(-c4ccc(-c5sc(-c6cccs6)c6c5C(=O)c5c(CC(CC)CCCC)sc(CC(CC)CCCC)c5C6=O)s4)sc3c(-c3ccc(CC(CC)CCCC)s3)c3ccsc23)s1,CCCCCCc1ccc(C2(c3ccc(CCCCCC)cc3)c3cc(/C=C4\C(=O)c5ccccc5C4=C(C#N)C#N)sc3-c3sc4c(c32)c2ccc3nc(OCC(CCCC)CCCCCC)c5c6sc7c(c6c6ccc8nc(OCC(CCCC)CCCCCC)c4c4c8c6c5c3c24)C(c2ccc(CCCCCC)cc2)(c2ccc(CCCCCC)cc2)c2cc(/C=C3\C(=O)c4ccccc4C3=C(C#N)C#N)sc2-7)cc1,0.984,16.17,60.5,9.92,-5.33,-2.92,-5.44,-3.72,,,2019,10.1039/c9sc06456g,"OPV-DB (Qiu, J., Zenodo, 2026, doi:10.5281/zenodo.20841543)"
PBDB-T,Y1-4F,CCCCC(CC)Cc1ccc(-c2c3cc(-c4ccc(-c5sc(-c6cccs6)c6c5C(=O)c5c(CC(CC)CCCC)sc(CC(CC)CCCC)c5C6=O)s4)sc3c(-c3ccc(CC(CC)CCCC)s3)c3ccsc23)s1,CCCCC(CC)Cn1nc2c(n1)c1c3sc4cc(/C=C5\C(=O)c6cc(F)c(F)cc6C5=C(C#N)C#N)sc4c3n(CC(CC)CCCC)c1c1c2c2sc3cc(/C=C4\C(=O)c5cc(F)c(F)cc5C4=C(C#N)C#N)sc3c2n1CC(CC)CCCC,0.74,22.7,57.4,9.9,-5.33,-3.48,-5.56,-4.11,,,2019,10.1002/adma.201904215,"OPV-DB (Qiu, J., Zenodo, 2026, doi:10.5281/zenodo.20841543)"
PBDB-T,CZTT-IC,CCCCC(CC)Cc1ccc(-c2c3cc(-c4ccc(-c5sc(-c6cccs6)c6c5C(=O)c5c(CC(CC)CCCC)sc(CC(CC)CCCC)c5C6=O)s4)sc3c(-c3ccc(CC(CC)CCCC)s3)c3ccsc23)s1,CCc1ccc(C2(c3ccc(CC)cc3)c3cc4c5cc6c(cc5n(CC)c4cc3-c3sc4cc(/C=C5\C(=O)c7ccccc7C5=C(C#N)C#N)sc4c32)-c2sc3cc(/C=C4\C(=O)c5ccccc5C4=C(C#N)C#N)sc3c2C6(c2ccc(CC)cc2)c2ccc(CC)cc2)cc1,0.97,17.26,58.97,9.87,-5.33,-3.48,-5.54,-3.97,,,2019,10.1039/c9ta08573d,"OPV-DB (Qiu, J., Zenodo, 2026, doi:10.5281/zenodo.20841543)"
PTTEA,TPS-PDI,CCCCCCCCCCC(CCCCCCCC)COC(=O)c1cc(-c2c(F)c(F)c(-c3cc(C(=O)OCC(CCCCCCCC)CCCCCCCCCC)c(-c4cc(CC(CCCCCC)CCCCCCCC)c(-c5ccc(-c6c(F)c(F)c(-c7ccc(C)s7)c7nsnc67)s5)s4)s3)c3nsnc23)sc1-c1cc(CC(CCCCCC)CCCCCCCC)c(C)s1,CCCCC(CCCC)N1C(=O)c2ccc3c4ccc5c6c(cc(-c7ccc(P(=S)(c8ccc(-c9cc%10c%11c(ccc%12c%13ccc%14c%15c(ccc(c9c%11%12)c%15%13)C(=O)N(C(CCCC)CCCC)C%14=O)C(=O)N(C(CCCC)CCCC)C%10=O)cc8)c8ccc(-c9cc%10c%11c(ccc%12c%13ccc%14c%15c(ccc(c9c%11%12)c%15%13)C(=O)N(C(CCCC)CCCC)C%14=O)C(=O)N(C(CCCC)CCCC)C%10=O)cc8)cc7)c(c7ccc(c2c37)C1=O)c64)C(=O)N(C(CCCC)CCCC)C5=O,0.96,13.98,69.4,9.67,-5.4,-3.54,-5.89,-3.74,,,2019,10.1002/adfm.201906587,"OPV-DB (Qiu, J., Zenodo, 2026, doi:10.5281/zenodo.20841543)"
PBDB-T,DBTIC,CCCCC(CC)Cc1ccc(-c2c3cc(-c4ccc(-c5sc(-c6cccs6)c6c5C(=O)c5c(CC(CC)CCCC)sc(CC(CC)CCCC)c5C6=O)s4)sc3c(-c3ccc(CC(CC)CCCC)s3)c3ccsc23)s1,CCCCCCCC(CCCC)Cc1ccc(C2(c3ccc(CC(CCCC)CCCCCC)cc3)c3cc4c(cc3-c3sc(/C=C5\C(=O)c6ccccc6C5=C(C#N)C#N)cc32)sc2cc3c(cc24)C(c2ccc(CC(CCCC)CCCCCC)cc2)(c2ccc(CC(CCCC)CCCCCC)cc2)c2cc(/C=C4\C(=O)c5ccccc5C4=C(C#N)C#N)sc2-3)cc1,1.004,15.48,62.2,9.66,-5.28,-3.48,-5.91,-4.0,,,2019,10.1039/c9ta02544h,"OPV-DB (Qiu, J., Zenodo, 2026, doi:10.5281/zenodo.20841543)"
PNTz4T-5MTC,PC71BM,CCCCCCCCCCCCC(CCCCCCCCCC)Cc1csc(-c2cc3c(cc(-c4cc(CC(CCCCCCCCCC)CCCCCCCCCCCC)c(-c5ccc(-c6ccc(-c7sc(-c8ccc(-c9cccs9)s8)cc7C(=O)OC)s6)s5)s4)c4nsnc43)c3nsnc23)c1,COC(=O)CCCC1(c2ccccc2)C23c4c5ccc6c7cc8c9c%10c(cc%11cc%12c%13c%14c(cc%15c%16ccc-5c2c%16c2c5c%16c%17c(c(c46)c7c9c%17c4c%10c%11c%13c4c%16c%14c%152)C513)C%12)C8,0.736,17.89,71.0,9.66,-5.27,-3.71,-5.9,-3.9,,,2019,10.1002/aenm.201900168,"OPV-DB (Qiu, J., Zenodo, 2026, doi:10.5281/zenodo.20841543)"
PDTBDT-BZ,TBDB-Ph,CCCCCCCCC(CCCCCC)Cn1nc2c(-c3cccs3)c(F)c(F)c(-c3ccc(-c4cc5sc6c(-c7ccc(SCC(CCCC)CCCCCC)s7)c7c(sc8ccsc87)c(-c7ccc(SCC(CCCC)CCCCCC)s7)c6c5s4)s3)c2n1,CCCCCCc1ccc(C2(c3ccc(CCCCCC)cc3)c3cc(/C=C4/C(=O)c5ccccc5C4=C(C#N)C#N)sc3-c3sc4c(sc5c(-c6ccc(SCC(CC)CCCC)cc6)c6c7c(sc6c(-c6ccc(SCC(CC)CCCC)cc6)c54)-c4sc(/C=C5/C(=O)c6ccccc6C5=C(C#N)C#N)cc4C7(c4ccc(CCCCCC)cc4)c4ccc(CCCCCC)cc4)c32)cc1,0.911,13.18,50.5,5.97,-5.32,-3.51,-5.44,-3.74,,,2019,10.1021/acsami.9b14981,"OPV-DB (Qiu, J., Zenodo, 2026, doi:10.5281/zenodo.20841543)"
PBDTTS-FTTE,ITIC-Th,CCCCC(CC)COC(=O)c1sc2c(-c3cc4c(-c5cc(F)c(CSC(CC)CCCC)s5)c5sc(C)cc5c(-c5cc(F)c(CSC(CC)CCCC)s5)c4s3)sc(C)c2c1F,CCCCCCc1cc(C2(c3ccc(CCCCCC)s3)c3cc4c(cc3-c3sc5cc(/C=C6\C(=O)c7ccccc7C6=C(C#N)C#N)sc5c32)C(c2ccc(CCCCCC)s2)(c2ccc(CCCCCC)s2)c2c-4sc3cc(/C=C4\C(=O)c5ccccc5C4=C(C#N)C#N)sc23)cs1,0.86,12.1,53.4,5.95,-5.49,-3.9,-5.81,-4.01,,,2019,10.1021/acs.chemmater.9b01741,"OPV-DB (Qiu, J., Zenodo, 2026, doi:10.5281/zenodo.20841543)"
PBDTT-FTTE,Ph(PDI)3,CCCCCC(CC)OC(=O)c1sc2c(-c3cc4c(-c5ccc(CC(CC)CCCC)s5)c5sccc5c(-c5ccc(CC(CC)CCCC)s5)c4s3)scc2c1F,CCCCCC(CCCCC)n1c(=O)c2ccc3c4ccc5c(=O)n(C(CCCCC)CCCCC)c(=O)c6cc7c(c4c56)c4c(cc(c1=O)c2c34)c1c2c3cc4c(=O)n(C(CCCCC)CCCCC)c(=O)c5ccc6c8ccc9c(=O)n(C(CCCCC)CCCCC)c(=O)c%10cc(c(c8c9%10)c3c6c54)c2c2c3cc4c(=O)n(C(CCCCC)CCCCC)c(=O)c5ccc6c8ccc9c(=O)n(C(CCCCC)CCCCC)c(=O)c%10cc(c(c8c9%10)c3c6c54)c2c71,0.853,14.31,48.59,5.93,-5.24,-3.45,-5.92,-3.85,,,2019,10.1021/acsenergylett.9b02146,"OPV-DB (Qiu, J., Zenodo, 2026, doi:10.5281/zenodo.20841543)"
PBDB-T,PNDI-BDT10,CCCCC(CC)Cc1ccc(-c2c3cc(-c4ccc(-c5sc(-c6cccs6)c6c5C(=O)c5c(CC(CC)CCCC)sc(CC(CC)CCCC)c5C6=O)s4)sc3c(-c3ccc(CC(CC)CCCC)s3)c3ccsc23)s1,CCCCCCCCC(CCCCCC)CN1C(=O)c2ccc3c4c(c(-c5cc6c(-c7ccc(CC(CC)CCCC)s7)c7sccc7c(-c7ccc(CC(CC)CCCC)s7)c6s5)cc(c24)C1=O)C(=O)N(CC(CCCCCC)CCCCCCCC)C3=O,0.87,10.13,67.58,5.91,-5.33,-3.48,-6.07,-3.77,,,2019,10.1039/c9tc03142a,"OPV-DB (Qiu, J., Zenodo, 2026, doi:10.5281/zenodo.20841543)"
PDPPF2T2DPP-T2,PC71BM,CCCCCCCCCCCCC(CCCCCCCCCCCC)CN1C(=O)C2=C(c3ccc(-c4cc(F)c(-c5sc(-c6ccc(C7=C8C(=O)N(CC(CCCCCCCCCC)CCCCCCCCCCCC)C(c9ccc(-c%10ccc(-c%11cccs%11)s%10)s9)=C8C(=O)N7CC(CCCCCCCCCC)CCCCCCCCCCCC)s6)cc5F)s4)s3)N(CC(CCCCCCCCCCCC)CCCCCCCCCCCC)C(=O)C2=C1c1cccs1,COC(=O)CCCC1(c2ccccc2)C23c4c5ccc6c7cc8c9c%10c(cc%11cc%12c%13c%14c(cc%15c%16ccc-5c2c%16c2c5c%16c%17c(c(c46)c7c9c%17c4c%10c%11c%13c4c%16c%14c%152)C513)C%12)C8,0.7,12.2,69.0,5.89,-5.1,-3.67,-5.9,-3.9,,,2019,10.1039/c9ra08858j,"OPV-DB (Qiu, J., Zenodo, 2026, doi:10.5281/zenodo.20841543)"
PBDB-T,CNDTBT-IDTT-FINCN,CCCCC(CC)Cc1ccc(-c2c3cc(-c4ccc(-c5sc(-c6cccs6)c6c5C(=O)c5c(CC(CC)CCCC)sc(CC(CC)CCCC)c5C6=O)s4)sc3c(-c3ccc(CC(CC)CCCC)s3)c3ccsc23)s1,CCCCCCc1ccc(C2(c3ccc(CCCCCC)cc3)c3cc4c(cc3-c3sc5cc(/C=C6\C(=O)c7cc(F)c(F)cc7C6=C(C#N)C#N)sc5c32)C(c2ccc(CCCCCC)cc2)(c2ccc(CCCCCC)cc2)c2c-4sc3cc(-c4ccc(-c5c(C#N)c(C#N)c(-c6ccc(-c7cc8sc9c(c8s7)C(c7ccc(CCCCCC)cc7)(c7ccc(CCCCCC)cc7)c7cc8c(cc7-9)C(c7ccc(CCCCCC)cc7)(c7ccc(CCCCCC)cc7)c7c-8sc8cc(/C=C9\C(=O)c%10cc(F)c(F)cc%10C9=C(C#N)C#N)sc78)s6)c6nsnc56)s4)sc23)cc1,0.85,20.7,70.8,12.8,-5.33,-3.53,-5.38,-4.0,,,2019,10.1021/acsenergylett.9b01630,"OPV-DB (Qiu, J., Zenodo, 2026, doi:10.5281/zenodo.20841543)"
CD1,P1,CCCCCCCC(CCCCC)CCn1nc2c(-c3cccs3)c(F)c(F)c(-c3ccc(-c4cc5c(-c6ccc(SCC(CCCC)CCCCCC)s6)c6sccc6c(-c6ccc(SCC(CCCC)CCCCCC)s6)c5s4)s3)c2n1,CCCCCCCCCCCCC(CCCCCCCCCC)CN(B(F)F)c1cccnc1-c1ncc(-c2ccc(-c3cccs3)s2)cc1N(CC(CCCCCCCCCC)CCCCCCCCCCCC)B(F)F,1.16,9.51,47.0,4.48,-5.28,-2.91,-5.92,-3.43,,,2019,10.1021/acs.chemmater.9b04997,"OPV-DB (Qiu, J., Zenodo, 2026, doi:10.5281/zenodo.20841543)"
QX3,tPDI2N-EH,CCCCC(CC)Cc1ccc(-c2c3cc(-c4ccc(-c5c(F)c(F)c(-c6ccc(C)s6)c6nc(-c7cc(F)c(CC(CC)CCCC)c(F)c7)c(-c7cc(F)c(CC(CC)CCCC)c(F)c7)nc56)s4)sc3c(-c3ccc(CC(CC)CCCC)s3)c3cc(C)sc23)s1,CCCCC(CC)Cn1c2cc3c(=O)n(C(CC)CC)c(=O)c4ccc5c6c(-c7cc8c(=O)n(C(CC)CC)c(=O)c9cc%10c%11c(c7c7ccc%12c(=O)n(C(CC)CC)c(=O)c%13cc(c%11c7c%12%13)n%10CC(CC)CCCC)c89)cc7c(=O)n(C(CC)CC)c(=O)c8cc1c(c6c78)c2c5c43,1.05,6.96,54.0,4.47,-5.4,-3.1,-5.9,-3.7,,,2019,10.1021/acsapm.9b00433,"OPV-DB (Qiu, J., Zenodo, 2026, doi:10.5281/zenodo.20841543)"
J71,PNDI-T-TT,CCCCCCCCC(CCCCCC)Cn1nc2c(-c3cccs3)c(F)c(F)c(-c3ccc(-c4cc5c(-c6ccc([Si](CCC)(CCC)CCC)s6)c6sccc6c(-c6ccc([Si](CCC)(CCC)CCC)s6)c5s4)s3)c2n1,CCCCCCCCCCC(CCCCCCCC)CN1C(=O)c2ccc3c4c(c(-c5ccc(-c6cc7sccc7s6)s5)cc(c24)C1=O)C(=O)N(CC(CCCCCCCC)CCCCCCCCCC)C3=O,0.88,8.21,62.0,4.47,-5.4,-3.24,-5.81,-3.76,,,2019,10.1021/acsami.9b12814,"OPV-DB (Qiu, J., Zenodo, 2026, doi:10.5281/zenodo.20841543)"
44TT,ITIC,CCCCN(CCCC)C(=O)c1ccsc1-c1cc(C(=O)N(CCCC)CCCC)c(-c2cc3sccc3s2)s1,CCCCCCc1ccc(C2(c3ccc(CCCCCC)cc3)c3cc4c(cc3-c3sc5cc(C=C6C(=O)c7ccccc7C6=C(C#N)C#N)sc5c32)C(c2ccc(CCCCCC)cc2)(c2ccc(CCCCCC)cc2)c2c-4sc3cc(C=C4C(=O)c5ccccc5C4=C(C#N)C#N)sc23)cc1,0.87,13.2,39.0,4.47,-5.4,-3.35,-5.576,-3.916,,,2019,10.1039/c9ra06909g,"OPV-DB (Qiu, J., Zenodo, 2026, doi:10.5281/zenodo.20841543)"
PBDT-TPD,ITIC,CCCCCCCCN1C(=O)c2c(C)sc(-c3cc4c(OCC(CC)CCCC)c5sc(C)cc5c(OCC(CC)CCCC)c4s3)c2C1=O,CCCCCCc1ccc(C2(c3ccc(CCCCCC)cc3)c3cc4c(cc3-c3sc5cc(/C=C6\C(=O)c7ccccc7C6=C(C#N)C#N)sc5c32)C(c2ccc(CCCCCC)cc2)(c2ccc(CCCCCC)cc2)c2c-4sc3cc(/C=C4\C(=O)c5ccccc5C4=C(C#N)C#N)sc23)cc1,0.96,10.51,43.7,4.43,-5.36,-3.06,-5.51,-3.71,,,2019,10.1016/j.reactfunctpolym.2019.104378,"OPV-DB (Qiu, J., Zenodo, 2026, doi:10.5281/zenodo.20841543)"
HTAZ,PCBM,CCCCCCC(CCCC)CCc1c2cc(-c3ccc(-c4ccc(-c5cccs5)c5nn(CC(CCCC)CCCCCC)nc45)s3)sc2c(CCC(CCCC)CCCCCC)c2ccsc12,COC(=O)CCCC1(c2ccccc2)C23c4c5c6c7c8c9c(c%10c%11c2c2c%12c4c4c%13c5c5c7c7c8c8c%14c9c%10c9c%10c%11c2c2c%11c%12c4c4c%12c%13c5c5c7c7c8c8c%14c9c9c%10c2c2c%11c4c4c%12c5c7c5c8c9c2c45)C613,0.741,11.1,53.3,4.4,-5.42,-3.44,-6.1,-3.7,,,2019,10.1021/acs.macromol.9b01168,"OPV-DB (Qiu, J., Zenodo, 2026, doi:10.5281/zenodo.20841543)"
PBDT-TPD,IDIC,CCCCCCCCN1C(=O)c2c(C)sc(-c3cc4c(OCC(CC)CCCC)c5sc(C)cc5c(OCC(CC)CCCC)c4s3)c2C1=O,CCCCCCC1(CCCCCC)c2cc3c(cc2-c2sc(/C=C4\C(=O)c5ccccc5C4=C(C#N)C#N)cc21)C(CCCCCC)(CCCCCC)c1cc(/C=C2\C(=O)c4ccccc4C2=C(C#N)C#N)sc1-3,0.88,10.04,48.1,4.36,-5.36,-3.06,-5.59,-3.91,,,2019,10.1016/j.reactfunctpolym.2019.104378,"OPV-DB (Qiu, J., Zenodo, 2026, doi:10.5281/zenodo.20841543)"
PNT4Se-DT,PC71BM,CCCCCCCCCCCCC(CCCCCCCCCC)Cc1c[se]c(-c2cc3c(cc(-c4cc(CC(CCCCCCCCCC)CCCCCCCCCCCC)c(-c5ccc(-c6ccc[se]6)[se]5)[se]4)c4nsnc43)c3nsnc23)c1,COC(=O)CCCC1(c2ccccc2)C23c4c5ccc6c7cc8c9c%10c(cc%11cc%12c%13c%14c(cc%15c%16ccc-5c2c%16c2c5c%16c%17c(c(c46)c7c9c%17c4c%10c%11c%13c4c%16c%14c%152)C513)C%12)C8,0.61,17.92,54.81,6.02,-5.24,-3.83,-6.0,-3.9,,,2019,10.1021/acsami.9b00083,"OPV-DB (Qiu, J., Zenodo, 2026, doi:10.5281/zenodo.20841543)"
PTB7-Th,o-IO1,CCCCC(CC)COC(=O)c1sc2csc(-c3cc4c(-c5ccc(CC(CC)CCCC)s5)c5sccc5c(-c5ccc(CC(CC)CCCC)s5)c4s3)c2c1F,CCCCCCCCC1(CCCCCCCC)c2cc3c(cc2-c2sc(-c4sc(/C=C5\C(=O)c6cc(F)c(F)cc6C5=C(C#N)C#N)cc4CC(CC)CCCC)cc21)C(CCCCCCCC)(CCCCCCCC)c1cc(-c2sc(/C=C4\C(=O)c5cc(F)c(F)cc5C4=C(C#N)C#N)cc2OCC(CC)CCCC)sc1-3,0.74,26.3,67.0,13.1,-5.21,-3.6,-5.44,-4.15,,,2019,10.1021/acsmaterialslett.9b00512,"OPV-DB (Qiu, J., Zenodo, 2026, doi:10.5281/zenodo.20841543)"
PBDB-TF,SRID-4F,CCCCC(CC)Cc1sc(-c2c3cc(-c4ccc(-c5sc(-c6cccs6)c6c5C(=O)c5c(CC(CC)CCCC)sc(CC(CC)CCCC)c5C6=O)s4)sc3c(-c3cc(F)c(CC(CC)CCCC)s3)c3ccsc23)cc1F,CCCCCCc1ccc(C2(c3ccc(CCCCCC)cc3)c3cc4c(cc3-c3sc5cc(/C=C6\C(=O)c7cc(F)c(F)cc7C6=C(C#N)C#N)[se]c5c32)C(c2ccc(CCCCCC)cc2)(c2ccc(CCCCCC)cc2)c2c-4sc3cc(/C=C4\C(=O)c5cc(F)c(F)cc5C4=C(C#N)C#N)[se]c23)cc1,0.843,20.29,74.7,13.05,-5.45,-3.65,-5.52,-3.9,,,2019,10.1021/acs.chemmater.9b01242,"OPV-DB (Qiu, J., Zenodo, 2026, doi:10.5281/zenodo.20841543)"
PTQ10,IT-4Cl,CCCCCCCCC(CCCCCC)COc1cnc2c(C)c(F)c(F)c(-c3ccc(C)s3)c2n1,CCCCCCc1ccc(C2(c3ccc(CCCCCC)cc3)c3cc4c(cc3-c3sc5cc(/C=C6\C(=O)c7cc(Cl)c(Cl)cc7C6=C(C#N)C#N)sc5c32)C(c2ccc(CCCCCC)cc2)(c2ccc(CCCCCC)cc2)c2c-4sc3cc(/C=C4\C(=O)c5cc(Cl)c(Cl)cc5C4=C(C#N)C#N)sc23)cc1,0.91,19.61,73.0,13.04,-5.54,-3.64,-5.75,-4.27,,,2019,10.1039/c9ta10887d,"OPV-DB (Qiu, J., Zenodo, 2026, doi:10.5281/zenodo.20841543)"
PM6,DO-IDIC-2F,CCCCC(CC)Cc1sc(-c2c3cc(-c4ccc(-c5sc(-c6cccs6)c6c5C(=O)c5c(CC(CC)CCCC)sc(CC(CC)CCCC)c5C6=O)s4)sc3c(-c3cc(F)c(CC(CC)CCCC)s3)c3ccsc23)cc1F,CCCCCCCCCCOc1c2c(c(OCCCCCCCCCC)c3c1C(CCCCCC)(CCCCCC)c1cc(/C=C4\C(=O)c5cc(F)ccc5C4=C(C#N)C#N)sc1-3)C(CCCCCC)(CCCCCC)c1cc(/C=C3\C(=O)c4cc(F)ccc4C3=C(C#N)C#N)sc1-2,0.864,19.63,76.5,13.02,-5.56,-3.65,-5.79,-3.88,,,2019,10.1002/adfm.201906855,"OPV-DB (Qiu, J., Zenodo, 2026, doi:10.5281/zenodo.20841543)"
PBDB-T,IEICF-DMOT,CCCCC(CC)Cc1ccc(-c2c3cc(-c4ccc(-c5sc(-c6cccs6)c6c5C(=O)c5c(CC(CC)CCCC)sc(CC(CC)CCCC)c5C6=O)s4)sc3c(-c3ccc(CC(CC)CCCC)s3)c3ccsc23)s1,CCCCCCc1ccc(C2(c3ccc(CCCCCC)cc3)c3cc4c(cc3-c3sc(-c5sc(/C=C6\C(=O)c7cc(F)c(F)cc7C6=C(C#N)C#N)c(OC)c5OC)cc32)C(c2ccc(CCCCCC)cc2)(c2ccc(CCCCCC)cc2)c2cc(-c3sc(/C=C5\C(=O)c6cc(F)c(F)cc6C5=C(C#N)C#N)c(OC)c3OC)sc2-4)cc1,0.87,21.98,66.2,13.01,-5.33,-3.53,-5.49,-3.85,,,2019,10.1016/j.nanoen.2019.103934,"OPV-DB (Qiu, J., Zenodo, 2026, doi:10.5281/zenodo.20841543)"
SM1-S,Y6,CCCCCCCCc1cc(/C=C(/C#N)C(=O)OCC(CC)CCCC)sc1-c1ccc(-c2sc(-c3cc4c(-c5ccc(SCC(CC)CCCC)s5)c5sc(-c6cc(CCCCCCCC)c(-c7ccc(-c8sc(/C=C(\C#N)C(=O)OCC(CC)CCCC)cc8CCCCCCCC)s7)s6)cc5c(-c5ccc(SCC(CC)CCCC)s5)c4s3)cc2CCCCCCCC)s1,CCCCCCCCCCCc1c(/C=C2\C(=O)c3cc(F)c(F)cc3C2=C(C#N)C#N)sc2c1sc1c3c4nsnc4c4c5sc6c(CCCCCCCCCCC)c(/C=C7\C(=O)c8cc(F)c(F)cc8C7=C(C#N)C#N)sc6c5n(CC(CC)CCCC)c4c3n(CC(CC)CCCC)c21,0.825,23.23,67.7,12.94,-5.32,-2.81,-5.65,-4.09,,,2019,10.1002/adma.201908373,"OPV-DB (Qiu, J., Zenodo, 2026, doi:10.5281/zenodo.20841543)"
J52,i-IEICO-2F,CCCCCCCCC(CCCCCC)Cn1nc2c(-c3cccs3)c(F)c(F)c(-c3ccc(-c4cc5c(-c6ccc(CC(CC)CCCC)s6)c6sccc6c(-c6ccc(CC(CC)CCCC)s6)c5s4)s3)c2n1,CCCCCCc1ccc(C2(c3ccc(CCCCCC)cc3)c3cc4c(cc3-c3sc(-c5scc(/C=C6\C(=O)c7cc(F)ccc7C6=C(C#N)C#N)c5OCC(CC)CCCC)cc32)C(c2ccc(CCCCCC)cc2)(c2ccc(CCCCCC)cc2)c2cc(-c3scc(/C=C5\C(=O)c6cc(F)ccc6C5=C(C#N)C#N)c3OCC(CC)CCCC)sc2-4)cc1,0.909,20.9,67.7,12.86,-5.2,-3.05,-5.29,-3.73,,,2019,10.1021/acsami.9b18301,"OPV-DB (Qiu, J., Zenodo, 2026, doi:10.5281/zenodo.20841543)"
PBDT-BZ,BDTB-Na,CCCCCCCCC(CCCCCC)Cn1nc2c(-c3cccs3)c(F)c(F)c(-c3ccc(-c4cc5c(-c6ccc(SCC(CCCC)CCCCCC)s6)c6sccc6c(-c6ccc(SCC(CCCC)CCCCCC)s6)c5s4)s3)c2n1,CCCCCCc1ccc(C2(c3ccc(CCCCCC)cc3)c3cc(/C=C4/C(=O)c5cc6ccccc6cc5C4=C(C#N)C#N)sc3-c3sc4c(-c5ccc(SCC(CC)CCCC)cc5)c5c6c(sc5c(-c5ccc(SCC(CC)CCCC)cc5)c4c32)-c2sc(/C=C3/C(=O)c4cc5ccccc5cc4C3=C(C#N)C#N)cc2C6(c2ccc(CCCCCC)cc2)c2ccc(CCCCCC)cc2)cc1,0.888,17.66,62.6,10.01,-5.38,-3.56,-5.5,-3.8,,,2019,10.1021/acsami.9b14981,"OPV-DB (Qiu, J., Zenodo, 2026, doi:10.5281/zenodo.20841543)"
PBTIBDTT,ITIC-F,CCCCCCCCCCc1ccsc1-c1cc2c(=O)n(CC(CCCCCC)CCCCCCCC)c(=O)c3cc(-c4sc(-c5cc6c(-c7ccc(CC(CC)CCCC)s7)c7sccc7c(-c7ccc(CC(CC)CCCC)s7)c6s5)cc4CCCCCCCCCC)sc3c2s1,CCCCCCc1ccc(C2(c3ccc(CCCCCC)cc3)c3cc4c(cc3-c3sc5cc(/C=C6\C(=O)c7cc(F)c(F)cc7C6=C(C#N)C#N)sc5c32)C(c2ccc(CCCCCC)cc2)(c2ccc(CCCCCC)cc2)c2c-4sc3cc(/C=C4\C(=O)c5cc(F)c(F)cc5C4=C(C#N)C#N)sc23)cc1,0.893,17.5,64.0,10.0,-5.47,-3.6,-5.66,-4.14,,,2019,10.1039/c9ee04020j,"OPV-DB (Qiu, J., Zenodo, 2026, doi:10.5281/zenodo.20841543)"
PDBT-F,IT-4F,CCCCC(CC)Cc1sc(-c2c3sc4cc(-c5ccc(-c6sc(-c7cccs7)c7c6C(=O)c6c(CC(CC)CCCC)sc(CC(CC)CCCC)c6C7=O)s5)sc4c3c(-c3cc(F)c(CC(CC)CCCC)s3)c3sc4ccsc4c23)cc1F,CCCCCCc1ccc(C2(c3ccc(CCCCCC)cc3)c3cc4c(cc3-c3sc5cc(/C=C6\C(=O)c7cc(F)c(F)cc7C6=C(C#N)C#N)sc5c32)C(c2ccc(CCCCCC)cc2)(c2ccc(CCCCCC)cc2)c2c-4sc3cc(/C=C4\C(=O)c5cc(F)c(F)cc5C4=C(C#N)C#N)sc23)cc1,0.81,20.9,59.0,10.0,-5.39,-3.57,-5.66,-4.14,,,2019,10.1039/c9qm00212j,"OPV-DB (Qiu, J., Zenodo, 2026, doi:10.5281/zenodo.20841543)"
PDBT-2F,IT-4F,CCCCCCCCc1sc(-c2c3sc4cc(-c5ccc(-c6sc(-c7cccs7)c7c6C(=O)c6c(CC(CC)CCCC)sc(CC(CC)CCCC)c6C7=O)s5)sc4c3c(-c3sc(CCCCCCCC)c(F)c3F)c3sc4ccsc4c23)c(F)c1F,CCCCCCc1ccc(C2(c3ccc(CCCCCC)cc3)c3cc4c(cc3-c3sc5cc(/C=C6\C(=O)c7cc(F)c(F)cc7C6=C(C#N)C#N)sc5c32)C(c2ccc(CCCCCC)cc2)(c2ccc(CCCCCC)cc2)c2c-4sc3cc(/C=C4\C(=O)c5cc(F)c(F)cc5C4=C(C#N)C#N)sc23)cc1,0.87,20.6,57.0,10.0,-5.43,-3.61,-5.69,-4.07,,,2019,10.1039/c9qm00212j,"OPV-DB (Qiu, J., Zenodo, 2026, doi:10.5281/zenodo.20841543)"
P-o-DFBT,ITIC-4F,CCCCCCCCCCC(CCCCCCCC)Cc1csc(-c2c(F)c(F)c(-c3cc(CC(CCCCCCCC)CCCCCCCCCC)c(-c4ccc(/C(C#N)=C/c5cc(OCC(CC)CCCC)c(/C=C(\C#N)c6cccs6)cc5OCC(CC)CCCC)s4)s3)c3nsnc23)c1,CCCCCCc1ccc(C2(c3ccc(CCCCCC)cc3)c3cc4c(cc3-c3sc5cc(/C=C6/C(=O)c7cc(F)c(F)cc7C6=C(C#N)C#N)sc5c32)C(c2ccc(CCCCCC)cc2)(c2ccc(CCCCCC)cc2)c2c-4sc3cc(/C=C4/C(=O)c5cc(F)c(F)cc5C4=C(C#N)C#N)sc23)cc1,0.84,18.25,65.45,10.0,-5.56,-3.26,-5.82,-4.24,,,2019,10.1039/c9py01781j,"OPV-DB (Qiu, J., Zenodo, 2026, doi:10.5281/zenodo.20841543)"
PBDB-T,NIDT,CCCCC(CC)Cc1ccc(-c2c3cc(-c4ccc(-c5sc(-c6cccs6)c6c5C(=O)c5c(CC(CC)CCCC)sc(CC(CC)CCCC)c5C6=O)s4)sc3c(-c3ccc(CC(CC)CCCC)s3)c3ccsc23)s1,CCc1ccc(C2(c3ccc(CC)cc3)c3cc4c(cc3-c3sc5cc(/C=c6\c(=O)c7ccc8c9c(ccc6c97)C(=O)N(CC(C)C)C8=O)sc5c32)C(c2ccc(CC)cc2)(c2ccc(CC)cc2)c2c-4sc3cc(/C=c4\c(=O)c5ccc6c7c(ccc4c75)C(=O)N(CC(C)C)C6=O)sc23)cc1,1.14,13.28,66.0,10.0,-5.33,-3.53,-5.34,-3.58,,,2019,10.1021/acs.chemmater.9b03329,"OPV-DB (Qiu, J., Zenodo, 2026, doi:10.5281/zenodo.20841543)"
PTPTI-T-FBT,ITIC,CCCCCCCCCCC(CCCCCCCC)CN1C(=O)c2cc3c(cc2C2SC(C)=CC21)c(=O)n(CC(CCCCCCCC)CCCCCCCCCC)c1cc(-c2ccc(-c4sc(-c5ccc(C)s5)c5c4C(=O)c4c(CC(CC)CCCC)sc(CC(CC)CCCC)c4C5=O)s2)sc31,CCCCCCc1ccc(C2(c3ccc(CCCCCC)cc3)c3cc4c(cc3-c3sc5cc(/C=C6\C(=O)c7ccccc7C6=C(C#N)C#N)sc5c32)C(c2ccc(CCCCCC)cc2)(c2ccc(CCCCCC)cc2)c2c-4sc3cc(/C=C4\C(=O)c5ccccc5C4=C(C#N)C#N)sc23)cc1,0.98,14.8,41.6,6.03,-5.55,-3.85,-5.61,-4.02,,,2019,10.1016/j.polymer.2019.121850,"OPV-DB (Qiu, J., Zenodo, 2026, doi:10.5281/zenodo.20841543)"
J55,ITIC,CCCCC(CC)Cc1ccc(-c2c3cc(-c4ccc(-c5c(F)c(F)c(-c6cccs6)c6nn(CCCCCC[Si](C)(O[Si](C)(C)C)O[Si](C)(C)C)nc56)s4)sc3c(-c3ccc(CC(CC)CCCC)s3)c3ccsc23)s1,CCCCCCc1ccc(C2(c3ccc(CCCCCC)cc3)c3cc4c(cc3-c3sc5cc(C=C6C(=O)c7ccccc7C6=C(C#N)C#N)sc5c32)C(c2ccc(CCCCCC)cc2)(c2ccc(CCCCCC)cc2)c2c-4sc3cc(C=C4C(=O)c5ccccc5C4=C(C#N)C#N)sc23)cc1,0.81,12.84,58.02,6.03,-5.325,-3.535,-5.576,-3.916,,,2019,10.1016/j.orgel.2019.105603,"OPV-DB (Qiu, J., Zenodo, 2026, doi:10.5281/zenodo.20841543)"
PBDB-T-SF,ITIC2,CCCCC(CC)CSc1sc(-c2c3cc(-c4ccc(-c5sc(-c6cccs6)c6c5C(=O)c5c(CC(CC)CCCC)sc(CC(CC)CCCC)c5C6=O)s4)sc3c(-c3cc(F)c(SCC(CC)CCCC)s3)c3ccsc23)cc1F,CCCCCCc1ccc(C2(c3ccc(CCCCCC)cc3)c3cc(/C=C4\C(=O)c5ccccc5C4=C(C#N)C#N)sc3-c3sc4c(-c5ccc(CC(CC)CCCC)s5)c5c6c(sc5c(-c5ccc(CC(CC)CCCC)s5)c4c32)-c2sc(/C=C3\C(=O)c4ccccc4C3=C(C#N)C#N)cc2C6(c2ccc(CCCCCC)cc2)c2ccc(CCCCCC)cc2)cc1,1.069,15.49,58.6,10.1,-5.4,-3.6,-5.48,-3.84,,,2019,10.1021/acsami.9b11700,"OPV-DB (Qiu, J., Zenodo, 2026, doi:10.5281/zenodo.20841543)"
PBDB-T,FTTCN-M,CCCCC(CC)Cc1ccc(-c2c3cc(-c4ccc(-c5sc(-c6cccs6)c6c5C(=O)c5c(CC(CC)CCCC)sc(CC(CC)CCCC)c5C6=O)s4)sc3c(-c3ccc(CC(CC)CCCC)s3)c3ccsc23)s1,CCCCCCc1ccc(C2(c3ccc(CCCCCC)cc3)c3cc4c(cc3-c3sc5cc(/C=C6\C(=O)c7c(csc7C)C6=C(C#N)C#N)sc5c32)C(CCCCCC)(CCCCCC)c2cc3c(cc2-4)C(c2ccc(CCCCCC)cc2)(c2ccc(CCCCCC)cc2)c2c-3sc3cc(/C=C4\C(=O)c5c(csc5C)C4=C(C#N)C#N)sc23)cc1,0.93,15.19,71.37,10.08,-5.33,-3.48,-5.53,-3.91,,,2019,10.1039/c9qm00013e,"OPV-DB (Qiu, J., Zenodo, 2026, doi:10.5281/zenodo.20841543)"
PBDB-TF,BTT-MIC,CCCCC(CC)Cc1sc(-c2c3cc(-c4ccc(-c5sc(-c6cccs6)c6c5C(=O)c5c(CC(CC)CCCC)sc(CC(CC)CCCC)c5C6=O)s4)sc3c(-c3cc(F)c(CC(CC)CCCC)s3)c3ccsc23)cc1F,CCCCCCc1ccc(C2(c3ccc(CCCCCC)cc3)c3cc(/C=C4\C(=O)c5ccc(C)cc5C4=C(C#N)C#N)sc3-c3sc4c(-c5cc6sc(CC(CC)CCCC)cc6s5)c5c6c(sc5c(-c5cc7sc(CC(CC)CCCC)cc7s5)c4c32)-c2sc(/C=C3\C(=O)c4ccc(C)cc4C3=C(C#N)C#N)cc2C6(c2ccc(CCCCCC)cc2)c2ccc(CCCCCC)cc2)cc1,1.027,15.9,61.5,10.04,-5.5,-3.61,-5.55,-3.76,,,2019,10.1039/c9ta01888c,"OPV-DB (Qiu, J., Zenodo, 2026, doi:10.5281/zenodo.20841543)"
PDTPO-BDTT,NNFA-4F,CCCCCCCCCCC(CCCCCCCC)Cn1c(=O)c2cc(C)sc2c2sc(-c3cc4c(-c5ccc(CC(CC)CCCC)s5)c5sc(C)cc5c(-c5ccc(CC(CC)CCCC)s5)c4s3)cc21,CCCCCCc1ccc(C2(c3ccc(CCCCCC)cc3)c3c(sc4cc5c6c(sc5cc34)-c3sc4cc(/C=C5\C(=O)c7cc(F)c(F)cc7C5=C(C#N)C#N)sc4c3C6(c3ccc(CCCCCC)cc3)c3ccc(CCCCCC)cc3)-c3sc4cc(/C=C5\C(=O)c6cc(F)c(F)cc6C5=C(C#N)C#N)sc4c32)cc1,0.83,19.3,62.8,10.04,-5.2,-2.93,-5.29,-3.9,,,2019,10.1021/acsomega.9b01363,"OPV-DB (Qiu, J., Zenodo, 2026, doi:10.5281/zenodo.20841543)"
PTB7-Th,IFIC-i-4F,CCCCC(CC)COC(=O)c1sc2csc(-c3cc4c(-c5ccc(CC(CC)CCCC)s5)c5sccc5c(-c5ccc(CC(CC)CCCC)s5)c4s3)c2c1F,CCCCCCc1ccc(C2(c3ccc(CCCCCC)cc3)c3cc4c(cc3-c3sc(-c5sc(/C=C6\C(=O)c7cc(F)ccc7C6=C(C#N)C#N)c6sc(C(=O)OCC(CC)CCCC)c(F)c56)cc32)C(c2ccc(CCCCCC)cc2)(c2ccc(CCCCCC)cc2)c2cc(-c3sc(/C=C5\C(=O)c6cc(F)ccc6C5=C(C#N)C#N)c5sc(C(=O)OCC(CC)CCCC)c(F)c35)sc2-4)cc1,0.66,23.56,65.0,10.03,-5.21,-3.6,-5.42,-3.91,,,2019,10.1016/j.nanoen.2019.06.003,"OPV-DB (Qiu, J., Zenodo, 2026, doi:10.5281/zenodo.20841543)"
PTBD-BZ,BDTB-Na,CCCCCCCCC(CCCCCC)Cn1nc2c(-c3ccc(C)s3)c(F)c(F)c(-c3ccc(-c4cc5sc6c(-c7ccc(SCC(CCCC)CCCCCC)s7)c7cc(C)sc7c(-c7ccc(SCC(CCCC)CCCCCC)s7)c6c5s4)s3)c2n1,CCCCCCc1ccc(C2(c3ccc(CCCCCC)cc3)c3cc(/C=C4/C(=O)c5cc6ccccc6cc5C4=C(C#N)C#N)sc3-c3sc4c(-c5ccc(SCC(CC)CCCC)cc5)c5c6c(sc5c(-c5ccc(SCC(CC)CCCC)cc5)c4c32)-c2sc(/C=C3/C(=O)c4cc5ccccc5cc4C3=C(C#N)C#N)cc2C6(c2ccc(CCCCCC)cc2)c2ccc(CCCCCC)cc2)cc1,0.875,18.25,61.0,10.03,-5.4,-3.59,-5.5,-3.8,,,2019,10.1021/acsami.9b14981,"OPV-DB (Qiu, J., Zenodo, 2026, doi:10.5281/zenodo.20841543)"
P1,ITIC,CCCCCCCCC(CCCCCC)COc1ccc2cc(-c3ccc(-c4c5cc(C)sc5c(-c5ccc(-c6ccc7cc(CC(CCCCCC)CCCCCCCC)ccc7c6)s5)c5cc(-c6sc(-c7sc(-c8cc(CC(CC)CCCC)c(C)s8)c8c7C(=O)c7c(CC(CC)CCCC)sc(CC(CC)CCCC)c7C8=O)cc6CC(CC)CCCC)sc45)s3)ccc2c1,CCCCCCc1ccc(C2(c3ccc(CCCCCC)cc3)c3cc4c(cc3-c3sc5cc(/C=C6\C(=O)c7ccccc7C6=C(C#N)C#N)sc5c32)C(c2ccc(CCCCCC)cc2)(c2ccc(CCCCCC)cc2)c2c-4sc3cc(/C=C4\C(=O)c5ccccc5C4=C(C#N)C#N)sc23)cc1,0.943,15.16,70.1,10.02,-5.3,-3.5,-5.51,-3.84,,,2019,10.1021/acsaem.9b00365,"OPV-DB (Qiu, J., Zenodo, 2026, doi:10.5281/zenodo.20841543)"
CD1,PBN-12,CCCCCCCC(CCCCC)CCn1nc2c(-c3cccs3)c(F)c(F)c(-c3ccc(-c4cc5c(-c6ccc(SCC(CCCC)CCCCCC)s6)c6sccc6c(-c6ccc(SCC(CCCC)CCCCCC)s6)c5s4)s3)c2n1,CCCCCCCCCCCCC(CCCCCCCCCC)CN(B(F)F)c1cccnc1-c1ncc(-c2ccc(-c3ccc(-c4cccs4)c4nsnc34)s2)cc1N(CC(CCCCCCCCCC)CCCCCCCCCCCC)B(F)F,1.17,13.39,64.0,10.01,-5.28,-2.91,-5.52,-3.45,,,2019,10.1021/acs.chemmater.9b04997,"OPV-DB (Qiu, J., Zenodo, 2026, doi:10.5281/zenodo.20841543)"
PDB-1,IT-4F,CCCCC(CC)Cc1ccc(-c2c3cc(-c4sc(C)c5c4C(=O)c4c(CC(CC)CCCC)sc(CC(CC)CCCC)c4C5=O)sc3c(-c3ccc(CC(CC)CCCC)s3)c3cc(C)sc23)s1,CCCCCCc1ccc(C2(c3ccc(CCCCCC)cc3)c3cc4c(cc3-c3sc5cc(/C=C6\C(=O)c7cc(F)c(F)cc7C6=C(C#N)C#N)sc5c32)C(c2ccc(CCCCCC)cc2)(c2ccc(CCCCCC)cc2)c2c-4sc3cc(/C=C4\C(=O)c5cc(F)c(F)cc5C4=C(C#N)C#N)sc23)cc1,0.89,11.5,46.0,5.68,-5.65,-3.68,-5.66,-4.21,,,2019,10.1021/acs.macromol.9b01742,"OPV-DB (Qiu, J., Zenodo, 2026, doi:10.5281/zenodo.20841543)"
PDCBT-2Cl,ITIC-Th1,CCCCCCCCC(CCCCCC)COC(=O)c1csc(-c2cc(C(=O)OCC(CCCCCC)CCCCCCCC)c(-c3cc(Cl)c(-c4sccc4Cl)s3)s2)c1,CCCCCCc1ccc(C2(c3ccc(CCCCCC)s3)c3cc4c(cc3-c3sc5cc(C=C6C(=O)c7cc(F)ccc7C6=C(C#N)C#N)sc5c32)C(c2ccc(CCCCCC)s2)(c2ccc(CCCCCC)s2)c2c-4sc3cc(C=C4C(=O)c5cc(F)ccc5C4=C(C#N)C#N)sc23)s1,1.0,12.84,44.1,5.64,-5.44,-3.0,-5.74,-4.01,,,2019,10.1021/acs.macromol.9b00793,"OPV-DB (Qiu, J., Zenodo, 2026, doi:10.5281/zenodo.20841543)"
PBDTTFTQ-DO,ITIC-Th1,CCCCCCCCOc1cccc(-c2nc3c(-c4cccs4)cc(F)c(-c4ccc(-c5cc6c(-c7cc(CCCCCCCC)c(CCCCCCCC)s7)c7sccc7c(-c7cc(CCCCCCCC)c(CCCCCCCC)s7)c6s5)s4)c3nc2-c2cccc(OCCCCCCCC)c2)c1,CCCCCCc1ccc(C2(c3ccc(CCCCCC)s3)c3cc4c(cc3-c3sc5cc(C=C6C(=O)c7cc(F)ccc7C6=C(C#N)C#N)sc5c32)C(c2ccc(CCCCCC)s2)(c2ccc(CCCCCC)s2)c2c-4sc3cc(C=C4C(=O)c5cc(F)ccc5C4=C(C#N)C#N)sc23)s1,0.88,10.56,62.0,5.64,-5.37,-3.03,-5.74,-4.01,,,2019,10.1016/j.orgel.2019.06.007,"OPV-DB (Qiu, J., Zenodo, 2026, doi:10.5281/zenodo.20841543)"
PTB7-Th,IDIC-4F,CCCCC(CC)COC(=O)c1sc2c(-c3cc4c(-c5ccc(CC(CC)CCCC)s5)c5sc(C)cc5c(-c5ccc(CC(CC)CCCC)s5)c4s3)sc(C)c2c1F,CCCCCCc1ccc(C2(c3ccc(CCCCCC)cc3)c3cc4c(cc3-c3sc(/C=C5\C(=O)c6cc(F)c(F)cc6C5=C(C#N)C#N)cc32)C(c2ccc(CCCCCC)cc2)(c2ccc(CCCCCC)cc2)c2cc(/C=C3\C(=O)c5cc(F)c(F)cc5C3=C(C#N)C#N)sc2-4)cc1,0.641,13.43,62.1,5.61,-5.2,-3.59,-5.82,-4.05,,,2019,10.1021/jacs.9b08988,"OPV-DB (Qiu, J., Zenodo, 2026, doi:10.5281/zenodo.20841543)"
J52-2F,CRIC-4F,CCCCCCCCC(CCCCCC)Cn1nc2c(-c3cccs3)c(F)c(F)c(-c3ccc(-c4cc5c(-c6cc(F)c(CC(CC)CCCC)s6)c6sccc6c(-c6cc(F)c(CC(CC)CCCC)s6)c5s4)s3)c2n1,CCCCCCc1ccc(C2(c3ccc(CCCCCC)cc3)c3cc(/C=C4\C(=O)c5cc(F)c(F)cc5C4=C(C#N)C#N)sc3-c3cc4c5cccc6c5c(cc4c4cccc2c34)-c2sc(/C=C3\C(=O)c4cc(F)c(F)cc4C3=C(C#N)C#N)cc2C6(c2ccc(CCCCCC)cc2)c2ccc(CCCCCC)cc2)cc1,0.887,13.12,48.2,5.61,-5.36,-3.42,-5.67,-3.9,,,2019,10.1016/j.dyepig.2019.108012,"OPV-DB (Qiu, J., Zenodo, 2026, doi:10.5281/zenodo.20841543)"
PDBT-2Cl,IT-4F,CCCCCCCCc1sc(-c2c3sc4cc(-c5ccc(-c6sc(-c7cccs7)c7c6C(=O)c6c(CC(CC)CCCC)sc(CC(CC)CCCC)c6C7=O)s5)sc4c3c(-c3sc(CCCCCCCC)c(Cl)c3Cl)c3sc4ccsc4c23)c(Cl)c1Cl,CCCCCCc1ccc(C2(c3ccc(CCCCCC)cc3)c3cc4c(cc3-c3sc5cc(/C=C6\C(=O)c7cc(F)c(F)cc7C6=C(C#N)C#N)sc5c32)C(c2ccc(CCCCCC)cc2)(c2ccc(CCCCCC)cc2)c2c-4sc3cc(/C=C4\C(=O)c5cc(F)c(F)cc5C4=C(C#N)C#N)sc23)cc1,0.99,15.1,42.0,5.6,-5.49,-3.59,-5.69,-4.07,,,2019,10.1039/c9qm00212j,"OPV-DB (Qiu, J., Zenodo, 2026, doi:10.5281/zenodo.20841543)"
PBDTTS-FTTE,ITIC-Th,CCCCC(CC)COC(=O)c1sc2c(-c3cc4c(-c5ccc(SCC(CC)CCCC)s5)c5sccc5c(-c5ccc(SCC(CC)CCCC)s5)c4s3)scc2c1F,CCCCCCc1ccc(C2(c3ccc(CCCCCC)s3)c3cc4c(cc3-c3sc5cc(/C=C6\C(=O)c7ccccc7C6=C(C#N)C#N)sc5c32)C(c2ccc(CCCCCC)s2)(c2ccc(CCCCCC)s2)c2c-4sc3cc(/C=C4\C(=O)c5ccccc5C4=C(C#N)C#N)sc23)s1,0.86,12.1,53.4,5.57,-5.49,-3.9,-5.81,-4.01,,,2019,10.1021/acs.chemmater.9b01741,"OPV-DB (Qiu, J., Zenodo, 2026, doi:10.5281/zenodo.20841543)"
J71,HCN-C16,CCCCCCCCC(CCCCCC)Cn1nc2c(-c3cccs3)c(F)c(F)c(-c3ccc(-c4cc5c(-c6ccc([Si](CCC)(CCC)CCC)s6)c6sccc6c(-c6ccc([Si](CCC)(CCC)CCC)s6)c5s4)s3)c2n1,CCCCCCCCC(CCCCCC)Cn1c2cc3c(cc2c2cc4c(cc21)-c1sc(/C=C2\C(=O)c5ccccc5C2=C(C#N)C#N)cc1C4(c1ccc(CCCCCC)cc1)c1ccc(CCCCCC)cc1)C(c1ccc(CCCCCC)cc1)(c1ccc(CCCCCC)cc1)c1cc(/C=C2\C(=O)c4ccccc4C2=C(C#N)C#N)sc1-3,1.03,12.3,43.5,5.51,-5.35,-3.4,-5.63,-3.57,,,2019,10.1021/acs.chemmater.9b02355,"OPV-DB (Qiu, J., Zenodo, 2026, doi:10.5281/zenodo.20841543)"
L68,TTPT-T-4F,CCCCCCCCC(CCCCCC)Cn1nc2c(-c3cccs3)c(F)c(F)c(-c3ccc(-c4cc5c(-c6cc(Cl)c(CC(CC)CCCC)s6)c6sccc6c(-c6cc(Cl)c(CC(CC)CCCC)s6)c5s4)s3)c2n1,CCCCCCc1ccc(C2(c3ccc(CCCCCC)cc3)c3cc4c(cc3-c3sc(-c5ccc(/C=C6\C(=O)c7cc(F)c(F)cc7C6=C(C#N)C#N)s5)cc32)C(c2ccc(CCCCCC)cc2)(c2ccc(CCCCCC)cc2)c2c-4sc3cc(/C=C4\C(=O)c5cc(F)c(F)cc5C4=C(C#N)C#N)sc23)cc1,0.85,21.25,70.1,12.72,-5.495,-3.465,-5.63,-4.08,,,2019,10.1002/adfm.201906809,"OPV-DB (Qiu, J., Zenodo, 2026, doi:10.5281/zenodo.20841543)"
SM1,Y6,CCCCCCCCc1cc(/C=C(/C#N)C(=O)OCC(CC)CCCC)sc1-c1ccc(-c2sc(-c3cc4c(-c5ccc(CC(CC)CCCC)s5)c5sc(-c6cc(CCCCCCCC)c(-c7ccc(-c8sc(/C=C(\C#N)C(=O)OCC(CC)CCCC)cc8CCCCCCCC)s7)s6)cc5c(-c5ccc(CC(CC)CCCC)s5)c4s3)cc2CCCCCCCC)s1,CCCCCCCCCCCc1c(/C=C2\C(=O)c3cc(F)c(F)cc3C2=C(C#N)C#N)sc2c1sc1c3c4nsnc4c4c5sc6c(CCCCCCCCCCC)c(/C=C7\C(=O)c8cc(F)c(F)cc8C7=C(C#N)C#N)sc6c5n(CC(CC)CCCC)c4c3n(CC(CC)CCCC)c21,0.805,23.59,67.0,12.72,-5.25,-2.8,-5.65,-4.09,,,2019,10.1002/adma.201908373,"OPV-DB (Qiu, J., Zenodo, 2026, doi:10.5281/zenodo.20841543)"
PBT1-C,TTPT-T-2F,CCCCCCC(CCCC)Cc1ccc(-c2c3cc(-c4ccc(-c5sc(-c6cccs6)c6c5C(=O)c5c(CC(CC)CCCC)sc(CC(CC)CCCC)c5C6=O)s4)sc3c(-c3ccc(CC(CCCC)CCCCCC)cc3)c3ccsc23)cc1,CCCCCCc1ccc(C2(c3ccc(CCCCCC)cc3)c3cc4c(cc3-c3sc(-c5ccc(/C=C6\C(=O)c7ccc(F)cc7C6=C(C#N)C#N)s5)cc32)C(c2ccc(CCCCCC)cc2)(c2ccc(CCCCCC)cc2)c2c-4sc3cc(/C=C4\C(=O)c5ccc(F)cc5C4=C(C#N)C#N)sc23)cc1,0.915,17.7,75.1,12.71,-5.43,-3.36,-5.6,-4.0,,,2019,10.1039/c9ta06476a,"OPV-DB (Qiu, J., Zenodo, 2026, doi:10.5281/zenodo.20841543)"
PBDB-TF,C8-ITCC-Cl,CCCCC(CC)Cc1sc(-c2c3cc(-c4ccc(-c5sc(-c6cccs6)c6c5C(=O)c5c(CC(CC)CCCC)sc(CC(CC)CCCC)c5C6=O)s4)sc3c(-c3cc(F)c(CC(CC)CCCC)s3)c3ccsc23)cc1F,CCCCCCCCC1(CCCCCCCC)c2cc3c(cc2-c2sc4cc(/C=C5\C(=O)c6sc(Cl)cc6C5=C(C#N)C#N)sc4c21)C(CCCCCCCC)(CCCCCCCC)c1c-3sc2cc(/C=C3\C(=O)c4cc(Cl)sc4C3=C(C#N)C#N)sc12,0.95,17.9,73.0,12.7,-5.4,-3.64,-5.5,-3.93,,,2019,10.1021/acs.chemmater.9b00980.s001,"OPV-DB (Qiu, J., Zenodo, 2026, doi:10.5281/zenodo.20841543)"
PBT1-C-2Cl,IT-4F,CCCCCCC(CCCC)Cc1ccc(-c2c3cc(-c4sc(-c5sc(-c6cc(Cl)cs6)c6c5C(=O)c5c(CC(CC)CCCC)sc(CC(CC)CCCC)c5C6=O)cc4Cl)sc3c(-c3ccc(CC(CCCC)CCCCCC)cc3)c3ccsc23)cc1,CCCCCCc1ccc(C2(c3ccc(CCCCCC)cc3)c3cc4c(cc3-c3sc5cc(/C=C6\C(=O)c7cc(F)c(F)cc7C6=C(C#N)C#N)sc5c32)C(c2ccc(CCCCCC)cc2)(c2ccc(CCCCCC)cc2)c2c-4sc3cc(/C=C4\C(=O)c5cc(F)c(F)cc5C4=C(C#N)C#N)sc23)cc1,0.85,19.74,76.0,12.7,-5.59,-3.53,-5.677,-4.105,,,2019,10.1016/j.nanoen.2019.01.039,"OPV-DB (Qiu, J., Zenodo, 2026, doi:10.5281/zenodo.20841543)"
PBDB-TF,C8-ITCC-Cl,CCCCC(CC)Cc1sc(-c2c3cc(-c4ccc(-c5sc(-c6cccs6)c6c5C(=O)c5c(CC(CC)CCCC)sc(CC(CC)CCCC)c5C6=O)s4)sc3c(-c3cc(F)c(CC(CC)CCCC)s3)c3ccsc23)cc1F,CCCCCCCCC1(CCCCCCCC)c2cc3c(cc2-c2sc4cc(/C=C5\C(=O)c6sc(Cl)cc6C5=C(C#N)C#N)sc4c21)C(CCCCCCCC)(CCCCCCCC)c1c-3sc2cc(/C=C3\C(=O)c4sc(Cl)cc4C3=C(C#N)C#N)sc12,0.95,17.9,73.0,12.7,-5.49,-3.64,-5.5,-3.93,,,2019,10.1021/acs.chemmater.9b00980,"OPV-DB (Qiu, J., Zenodo, 2026, doi:10.5281/zenodo.20841543)"
PBDB-TF,BTT-FIC,CCCCC(CC)Cc1sc(-c2c3cc(-c4ccc(-c5sc(-c6cccs6)c6c5C(=O)c5c(CC(CC)CCCC)sc(CC(CC)CCCC)c5C6=O)s4)sc3c(-c3cc(F)c(CC(CC)CCCC)s3)c3ccsc23)cc1F,CCCCCCc1ccc(C2(c3ccc(CCCCCC)cc3)c3cc(/C=C4\C(=O)c5ccc(F)cc5C4=C(C#N)C#N)sc3-c3sc4c(-c5cc6sc(CC(CC)CCCC)cc6s5)c5c6c(sc5c(-c5cc7sc(CC(CC)CCCC)cc7s5)c4c32)-c2sc(/C=C3\C(=O)c4ccc(F)cc4C3=C(C#N)C#N)cc2C6(c2ccc(CCCCCC)cc2)c2ccc(CCCCCC)cc2)cc1,0.953,18.54,71.6,12.65,-5.5,-3.61,-5.64,-3.87,,,2019,10.1039/c9ta01888c,"OPV-DB (Qiu, J., Zenodo, 2026, doi:10.5281/zenodo.20841543)"
P2F-EHp,IT-4F,CCc1c(F)cc(-c2c3cc(-c4ccc(-c5c6c(c(-c7ccc(-c8cc9c(-c%10cc(F)c(CC)c(F)c%10)c%10sc(-c%11ccc(-c%12c%13c(c(-c%14ccc(-c%15cc%16c(-c%17cc(F)c(CC)c(F)c%17)c%17sc(-c%18ccc(-c%19c%20c(c(-c%21cccs%21)c%21nn(CC)nc%19%21)C(=O)N(CC)C%20=O)s%18)cc%17c(-c%17cc(F)c(CC)c(F)c%17)c%16s%15)s%14)c%14nn(CC)nc%12%14)C(=O)N(CC)C%13=O)s%11)cc%10c(-c%10cc(F)c(CC)c(F)c%10)c9s8)s7)c7nn(CC)nc57)C(=O)N(CC)C6=O)s4)sc3c(-c3cc(F)c(CC)c(F)c3)c3ccsc23)cc1F,CCCCCCc1ccc(C2(c3ccc(CCCCCC)cc3)c3cc4c(cc3-c3sc5cc(/C=C6\C(=O)c7cc(F)c(F)cc7C6=C(C#N)C#N)sc5c32)C(c2ccc(CCCCCC)cc2)(c2ccc(CCCCCC)cc2)c2c-4sc3cc(/C=C4\C(=O)c5cc(F)c(F)cc5C4=C(C#N)C#N)sc23)cc1,0.9,19.56,71.4,12.64,-5.38,-3.06,-5.66,-4.14,,,2019,10.1039/c9tc05358a,"OPV-DB (Qiu, J., Zenodo, 2026, doi:10.5281/zenodo.20841543)"
PBDB-T,X1-PCIC,CCCCC(CC)Cc1ccc(-c2c3cc(-c4ccc(-c5sc(-c6cccs6)c6c5C(=O)c5c(CC(CC)CCCC)sc(CC(CC)CCCC)c5C6=O)s4)sc3c(-c3ccc(CC(CC)CCCC)s3)c3ccsc23)s1,CCCCCCc1nc2c(-c3cc4c(s3)C3SC(/C=C5\C(=O)c6cscc6C5C(C#N)C#N)=CC3C4(CC(CC)CCCC)CC(CC)CCCC)c3sc(CCCCCC)nc3c(-c3cc4c(s3)-c3sc(/C=C5\C(=O)c6cscc6C5C(C#N)C#N)cc3C4(CC(CC)CCCC)CC(CC)CCCC)c2s1,0.85,17.97,66.8,10.17,-5.33,-3.48,-5.35,-3.77,,,2019,10.1002/smtd.201900531,"OPV-DB (Qiu, J., Zenodo, 2026, doi:10.5281/zenodo.20841543)"
PBDT-PhI,ITCT,CCCCC(CC)Cc1ccc(-c2c3cc(-c4ccc(-c5ccc(-c6cccs6)c6c5C(=O)N(CC(CC)CCCC)C6=O)s4)sc3c(-c3ccc(CC(CC)CCCC)s3)c3ccsc23)s1,CCCCCCc1ccc(C2(c3ccc(CCCCCC)cc3)c3cc4c(cc3-c3sc5cc(/C=C6\C(=O)c7cscc7C6=C(C#N)C#N)sc5c32)C(c2ccc(CCCCCC)cc2)(c2ccc(CCCCCC)cc2)c2c-4sc3cc(/C=C4\C(=O)c5cscc5C4=C(C#N)C#N)sc23)cc1,0.92,16.67,66.3,10.17,-5.5,-2.74,-5.585,-3.826,,,2019,10.1039/c9tc01932d,"OPV-DB (Qiu, J., Zenodo, 2026, doi:10.5281/zenodo.20841543)"
PBDT-BZ,BDTB-Na,CCCCCCCCC(CCCCCC)Cn1nc2c(-c3ccc(C)s3)c(F)c(F)c(-c3ccc(-c4cc5c(-c6ccc(SCC(CCCC)CCCCCC)s6)c6sc(C)cc6c(-c6ccc(SCC(CCCC)CCCCCC)s6)c5s4)s3)c2n1,CCCCCCc1ccc(C2(c3ccc(CCCCCC)cc3)c3cc(/C=C4/C(=O)c5cc6ccccc6cc5C4=C(C#N)C#N)sc3-c3sc4c(-c5ccc(SCC(CC)CCCC)cc5)c5c6c(sc5c(-c5ccc(SCC(CC)CCCC)cc5)c4c32)-c2sc(/C=C3/C(=O)c4cc5ccccc5cc4C3=C(C#N)C#N)cc2C6(c2ccc(CCCCCC)cc2)c2ccc(CCCCCC)cc2)cc1,0.888,17.66,62.6,10.14,-5.38,-3.56,-5.5,-3.8,,,2019,10.1021/acsami.9b14981,"OPV-DB (Qiu, J., Zenodo, 2026, doi:10.5281/zenodo.20841543)"
PTQ10,PC71BM,CCCCCCCCC(CCCCCC)COc1cnc2c(-c3cccs3)c(F)c(F)cc2n1,COC(=O)CCCC1(c2ccccc2)C23c4c5ccc6c7cc8c9c%10c(cc%11cc%12c%13c%14c(cc%15c%16ccc-5c2c%16c2c5c%16c%17c(c(c46)c7c9c%17c4c%10c%11c%13c4c%16c%14c%152)C513)C%12)C8,0.94,8.32,55.12,4.31,-5.54,-2.92,-5.9,-3.9,,,2019,10.1002/solr.201900540,"OPV-DB (Qiu, J., Zenodo, 2026, doi:10.5281/zenodo.20841543)"
P6T-F00,EH-IDTBR,CCCCCCCCCCCCC(CCCCCCCCCC)Cc1cc(-c2ccc(-c3ccc(-c4cc(CC(CCCCCCCCCC)CCCCCCCCCCCC)c(-c5ccc(-c6ccc(C)s6)s5)s4)s3)s2)sc1C,CCCCC(CC)CC1(CC(CC)CCCC)c2cc3c(cc2-c2sc(-c4ccc(/C=C5\SC(=S)N(CC)C5=O)c5nsnc45)cc21)C(CC(CC)CCCC)(CC(CC)CCCC)c1cc(-c2ccc(/C=C4\SC(=S)N(CC)C4=O)c4nsnc24)sc1-3,1.07,6.7,56.0,4.3,-5.28,-3.28,-5.57,-3.91,,,2019,10.1021/acsaem.9b01532,"OPV-DB (Qiu, J., Zenodo, 2026, doi:10.5281/zenodo.20841543)"
PM6,BTP-M,CCCCC(CC)Cc1sc(-c2c3cc(-c4ccc(-c5sc(-c6cccs6)c6c5C(=O)c5c(CC(CC)CCCC)sc(CC(CC)CCCC)c5C6=O)s4)sc3c(-c3cc(F)c(CC(CC)CCCC)s3)c3ccsc23)cc1F,CCc1c(/C=C2\C(=O)c3ccc(C)cc3C2=C(C#N)C#N)sc2c1sc1c3c4nsnc4c4c5sc6c(CC)c(/C=C7\C(=O)c8ccc(C)cc8C7=C(C#N)C#N)sc6c5n(CC)c4c3n(CC)c21,0.975,8.43,51.8,4.26,-5.56,-3.65,-5.48,-3.81,,,2019,10.1039/c9ee03710a,"OPV-DB (Qiu, J., Zenodo, 2026, doi:10.5281/zenodo.20841543)"
PTB7-Th,PBDTbPDI,CCCCC(CC)COC(=O)c1sc2csc(-c3cc4c(-c5ccc(CC(CC)CCCC)s5)c5sccc5c(-c5ccc(CC(CC)CCCC)s5)c4s3)c2c1F,CCCCCC(CCCCC)N1C(=O)c2ccc3c4ccc5c6c(cc(-c7cc8c9c(cc(-c%10cc%11c(OCC(CC)CCCC)c%12sccc%12c(OCC(CC)CCCC)c%11s%10)c%10c%11ccc%12c%13c(ccc(c7c9%10)c%13%11)C(=O)N(C(CCCCC)CCCCC)C%12=O)C(=O)N(C(CCCCC)CCCCC)C8=O)c(c7ccc(c2c37)C1=O)c64)C(=O)N(C(CCCCC)CCCCC)C5=O,0.71,10.11,56.0,4.16,-5.29,-3.72,-6.05,-4.25,,,2019,10.1016/j.solmat.2019.03.044,"OPV-DB (Qiu, J., Zenodo, 2026, doi:10.5281/zenodo.20841543)"
P6T-F00,EH-IDTBR,CCCCCCCCCCCCC(CCCCCCCCCC)Cc1csc(-c2ccc(-c3ccc(-c4cc(CC(CCCCCCCCCC)CCCCCCCCCCCC)c(-c5ccc(-c6cccs6)s5)s4)s3)s2)c1,CCCCC(CC)CC1(CC(CC)CCCC)c2cc3c(cc2-c2sc(-c4ccc(/C=C5\SC(=S)N(CC)C5=O)c5nsnc45)cc21)C(CC(CC)CCCC)(CC(CC)CCCC)c1cc(-c2ccc(/C=C4\SC(=S)N(CC)C4=O)c4nsnc24)sc1-3,1.07,6.7,56.0,4.1,-5.28,-3.28,-5.57,-3.91,,,2019,10.1021/acsaem.9b01532,"OPV-DB (Qiu, J., Zenodo, 2026, doi:10.5281/zenodo.20841543)"
PBDT-BZ,BDTB-Ph,CCCCCCCCC(CCCCCC)Cn1nc2c(-c3cccs3)c(F)c(F)c(-c3ccc(-c4cc5c(-c6ccc(SCC(CCCC)CCCCCC)s6)c6sccc6c(-c6ccc(SCC(CCCC)CCCCCC)s6)c5s4)s3)c2n1,CCCCCCc1ccc(C2(c3ccc(CCCCCC)cc3)c3cc(/C=C4/C(=O)c5ccccc5C4=C(C#N)C#N)sc3-c3sc4c(-c5ccc(SCC(CC)CCCC)cc5)c5c6c(sc5c(-c5ccc(SCC(CC)CCCC)cc5)c4c32)-c2sc(/C=C3/C(=O)c4ccccc4C3=C(C#N)C#N)cc2C6(c2ccc(CCCCCC)cc2)c2ccc(CCCCCC)cc2)cc1,0.918,17.52,64.5,10.38,-5.38,-3.56,-5.49,-3.76,,,2019,10.1021/acsami.9b14981,"OPV-DB (Qiu, J., Zenodo, 2026, doi:10.5281/zenodo.20841543)"
PTBTz-Cl,PC71BM,CCCCCCCCCCC(CCCCCCCC)COC(=O)c1cc2c(-c3nc(Cl)cs3)sc(-c3nc(Cl)c(-c4cc5c(-c6ccc(CC(CC)CCCC)s6)c6sccc6c(-c6ccc(CC(CC)CCCC)s6)c5s4)s3)c2s1,COC(=O)CCCC1(c2ccccc2)C23c4c5ccc6c7cc8c9c%10c(cc%11cc%12c%13c%14c(cc%15c%16ccc-5c2c%16c2c5c%16c%17c(c(c46)c7c9c%17c4c%10c%11c%13c4c%16c%14c%152)C513)C%12)C8,0.94,15.81,70.0,10.35,-5.56,-3.97,-5.9,-3.9,,,2019,10.1021/acsami.9b18278,"OPV-DB (Qiu, J., Zenodo, 2026, doi:10.5281/zenodo.20841543)"
PBDB-TF,HBDT-4Cl,CCCCC(CC)Cc1sc(-c2c3cc(-c4ccc(-c5sc(-c6cccs6)c6c5C(=O)c5c(CC(CC)CCCC)sc(CC(CC)CCCC)c5C6=O)s4)sc3c(-c3cc(F)c(CC(CC)CCCC)s3)c3ccsc23)cc1F,CCCCCCc1ccc(C2(c3ccc(CCCCCC)cc3)c3cc(/C=C4\C(=O)c5cc(Cl)c(Cl)cc5C4=C(C#N)C#N)sc3-c3sc4c(-c5ccc(CC(CC)CCCC)s5)c5c6c(sc5c(-c5ccc(CC(CC)CCCC)s5)c4c32)-c2sc(/C=C3\C(=O)c4cc(Cl)c(Cl)cc4C3=C(C#N)C#N)cc2C6(c2ccc(CCCCCC)cc2)c2ccc(CCCCCC)cc2)cc1,0.899,17.6,64.1,10.35,-5.5,-3.61,-5.67,-3.9,,,2019,10.1039/c9ta06311k,"OPV-DB (Qiu, J., Zenodo, 2026, doi:10.5281/zenodo.20841543)"
PTB7-Th,i-FUIC,CCCCC(CC)COC(=O)c1sc2c(-c3cc4c(-c5ccc(CC(CC)CCCC)s5)c5sc(C)cc5c(-c5ccc(CC(CC)CCCC)s5)c4s3)sc(C)c2c1F,CCCCCCc1ccc(C2(c3ccc(CCCCCC)cc3)c3c(sc4cc(/C=C5\C(=O)c6cc(F)c(F)cc6C5=C(C#N)C#N)sc34)-c3sc4c5c(sc4c32)-c2sc3c4c(sc3c2C5(c2ccc(CCCCCC)cc2)c2ccc(CCCCCC)cc2)-c2sc3c(/C=C5\C(=O)c6cc(F)c(F)cc6C5=C(C#N)C#N)csc3c2C4(c2ccc(CCCCCC)cc2)c2ccc(CCCCCC)cc2)cc1,0.779,20.2,63.4,10.3,-5.2,-3.6,-5.31,-3.99,,,2019,10.1039/c9ta07917c,"OPV-DB (Qiu, J., Zenodo, 2026, doi:10.5281/zenodo.20841543)"
PBDT-TzBI,ITIC,CCCCCCCCN1C(=O)c2c(c(-c3ccc(-c4cc5c(-c6ccc(CC(CC)CCCC)s6)c6sccc6c(-c6ccc(CC(CC)CCCC)s6)c5s4)s3)c3nn(CC(CC)CCCC)nc3c2-c2cccs2)C1=O,CCCCCCc1ccc(C2(c3ccc(CCCCCC)cc3)c3cc4c(cc3-c3sc5cc(C=C6C(=O)c7ccccc7C6=C(C#N)C#N)sc5c32)C(c2ccc(CCCCCC)cc2)(c2ccc(CCCCCC)cc2)c2c-4sc3cc(C=C4C(=O)c5ccccc5C4=C(C#N)C#N)sc23)cc1,0.84,17.78,69.0,10.24,-5.9,-3.6,-5.576,-3.916,,,2019,10.1039/c9ta06385d,"OPV-DB (Qiu, J., Zenodo, 2026, doi:10.5281/zenodo.20841543)"
PDBT-2F,IT-4F,CCc1sc(-c2c3sc4cc(-c5ccc(-c6sc(-c7ccc(-c8cc9sc%10c(-c%11sc(CC)c(F)c%11F)c%11c(sc%12cc(-c%13ccc(-c%14sc(-c%15ccc(-c%16cc%17sc%18c(-c%19sc(CC)c(F)c%19F)c%19c(sc%20cc(-c%21ccc(-c%22sc(-c%23cccs%23)c%23c%22C(=O)c%22c(CC)sc(CC)c%22C%23=O)s%21)sc%20%19)c(-c%19sc(CC)c(F)c%19F)c%18c%17s%16)s%15)c%15c%14C(=O)c%14c(CC)sc(CC)c%14C%15=O)s%13)sc%12%11)c(-c%11sc(CC)c(F)c%11F)c%10c9s8)s7)c7c6C(=O)c6c(CC)sc(CC)c6C7=O)s5)sc4c3c(-c3sc(CC)c(F)c3F)c3sc4ccsc4c23)c(F)c1F,CCCCCCc1ccc(C2(c3ccc(CCCCCC)cc3)c3cc4c(cc3-c3sc5cc(/C=C6\C(=O)c7cc(F)c(F)cc7C6=C(C#N)C#N)sc5c32)C(c2ccc(CCCCCC)cc2)(c2ccc(CCCCCC)cc2)c2c-4sc3cc(/C=C4\C(=O)c5cc(F)c(F)cc5C4=C(C#N)C#N)sc23)cc1,0.87,20.6,57.0,10.2,-5.43,-3.61,-5.66,-4.14,,,2019,10.1039/c9qm00212j,"OPV-DB (Qiu, J., Zenodo, 2026, doi:10.5281/zenodo.20841543)"
P(Cl-Cl),IT-4F,CCCCC(CC)Cc1sc(-c2c3cc(-c4sc(C)c(C)c4Cl)sc3c(-c3cc(Cl)c(CC(CC)CCCC)s3)c3cc(C)sc23)cc1Cl,CCCCCCc1ccc(C2(c3ccc(CCCCCC)cc3)c3cc4c(cc3-c3sc5cc(/C=C6\C(=O)c7cc(F)c(F)cc7C6=C(C#N)C#N)sc5c32)C(c2ccc(CCCCCC)cc2)(c2ccc(CCCCCC)cc2)c2c-4sc3cc(/C=C4\C(=O)c5cc(F)c(F)cc5C4=C(C#N)C#N)sc23)cc1,0.899,20.3,56.1,10.2,-5.7,-3.68,-5.71,-4.15,,,2019,10.1002/smll.201902598,"OPV-DB (Qiu, J., Zenodo, 2026, doi:10.5281/zenodo.20841543)"
PBDT-Cl-3T2C,IT-4F,CCCCCCCCCCOC(=O)c1ccsc1-c1ccc(-c2sc(-c3cc4c(-c5cc(Cl)c(CC(CC)CCCC)s5)c5sccc5c(-c5cc(Cl)c(CC(CC)CCCC)s5)c4s3)cc2C(=O)OCCCCCCCCCC)s1,CCCCCCc1ccc(C2(c3ccc(CCCCCC)cc3)c3cc4c(cc3-c3sc5cc(/C=C6\C(=O)c7cc(F)c(F)cc7C6=C(C#N)C#N)sc5c32)C(c2ccc(CCCCCC)cc2)(c2ccc(CCCCCC)cc2)c2c-4sc3cc(/C=C4\C(=O)c5cc(F)c(F)cc5C4=C(C#N)C#N)sc23)cc1,0.871,18.63,62.8,10.18,-5.56,-3.58,-5.66,-4.14,,,2019,10.1016/j.orgel.2019.04.011,"OPV-DB (Qiu, J., Zenodo, 2026, doi:10.5281/zenodo.20841543)"
PDBT-Cl,IT-4F,CCc1sc(-c2c3sc4cc(-c5ccc(-c6sc(-c7ccc(-c8cc9sc%10c(-c%11cc(Cl)c(CC)s%11)c%11c(sc%12cc(-c%13ccc(-c%14sc(-c%15ccc(-c%16cc%17sc%18c(-c%19cc(Cl)c(CC)s%19)c%19c(sc%20cc(-c%21ccc(-c%22sc(-c%23cccs%23)c%23c%22C(=O)c%22c(CC)sc(CC)c%22C%23=O)s%21)sc%20%19)c(-c%19cc(Cl)c(CC)s%19)c%18c%17s%16)s%15)c%15c%14C(=O)c%14c(CC)sc(CC)c%14C%15=O)s%13)sc%12%11)c(-c%11cc(Cl)c(CC)s%11)c%10c9s8)s7)c7c6C(=O)c6c(CC)sc(CC)c6C7=O)s5)sc4c3c(-c3cc(Cl)c(CC)s3)c3sc4ccsc4c23)cc1Cl,CCCCCCc1ccc(C2(c3ccc(CCCCCC)cc3)c3cc4c(cc3-c3sc5cc(/C=C6\C(=O)c7cc(F)c(F)cc7C6=C(C#N)C#N)sc5c32)C(c2ccc(CCCCCC)cc2)(c2ccc(CCCCCC)cc2)c2c-4sc3cc(/C=C4\C(=O)c5cc(F)c(F)cc5C4=C(C#N)C#N)sc23)cc1,0.82,22.3,69.0,12.6,-5.41,-3.56,-5.66,-4.14,,,2019,10.1039/c9qm00212j,"OPV-DB (Qiu, J., Zenodo, 2026, doi:10.5281/zenodo.20841543)"
PM6,HO-IDIC-2F,CCCCC(CC)Cc1sc(-c2c3cc(-c4ccc(-c5sc(-c6cccs6)c6c5C(=O)c5c(CC(CC)CCCC)sc(CC(CC)CCCC)c5C6=O)s4)sc3c(-c3cc(F)c(CC(CC)CCCC)s3)c3ccsc23)cc1F,CCCCCCOc1c2c(c(OCCCCCC)c3c1C(CCCCCC)(CCCCCC)c1cc(/C=C4\C(=O)c5cc(F)ccc5C4=C(C#N)C#N)sc1-3)C(CCCCCC)(CCCCCC)c1cc(/C=C3\C(=O)c4cc(F)ccc4C3=C(C#N)C#N)sc1-2,0.863,19.05,76.3,12.53,-5.56,-3.65,-5.81,-3.91,,,2019,10.1002/adfm.201906855,"OPV-DB (Qiu, J., Zenodo, 2026, doi:10.5281/zenodo.20841543)"
PBDB-T-2Cl,BT2FIDT-4Cl,CCCCC(CC)Cc1sc(-c2c3cc(-c4ccc(-c5sc(-c6cccs6)c6c5C(=O)c5c(CC(CC)CCCC)sc(CC(CC)CCCC)c5C6=O)s4)sc3c(-c3cc(Cl)c(CC(CC)CCCC)s3)c3ccsc23)cc1Cl,CCc1ccc(C2(c3ccc(CC)cc3)c3cc4c(cc3-c3sc(/C=C5\C(=O)c6cc(Cl)c(Cl)cc6C5=C(C#N)C#N)cc32)C(c2ccc(CC)cc2)(c2ccc(CC)cc2)c2cc(-c3c(F)c(F)c(-c5cc6c(s5)-c5cc7c(cc5C6(c5ccc(CC)cc5)c5ccc(CC)cc5)-c5sc(/C=C6\C(=O)c8cc(Cl)c(Cl)cc8C6=C(C#N)C#N)cc5C7(c5ccc(CC)cc5)c5cccc(CC)c5)c5nsnc35)sc2-4)cc1,0.97,18.1,71.5,12.5,-5.52,-3.6,-5.7,-3.88,,,2019,10.1002/smll.201907681,"OPV-DB (Qiu, J., Zenodo, 2026, doi:10.5281/zenodo.20841543)"
