Repository: AsadKhanJBNU/osc_predictor

# OSC Donor–Acceptor Property Predictor

Predicts **nine** electronic and photovoltaic properties of organic solar cell
donor–acceptor pairs **directly from SMILES** — no DFT and no device measurements
as inputs.

**Try it live:** https://huggingface.co/spaces/AsadWazir/osc_predictor

## About

Selected models from the combined SMILES-only pipeline:

| Property | Description | Selected model | Test *R*² |
|---|---|---|---|
| V_OC | Open-circuit voltage | ElasticNet | 45.8% |
| J_SC | Short-circuit current | ElasticNet | 69.5% |
| PCE | Power conversion efficiency | Ridge | 61.2% |
| HOMO_D | Donor HOMO | k-NN | 18.5% |
| LUMO_D | Donor LUMO | Extra Trees | 39.1% |

File: Dataset/Combined_Dataset.csv (part 6 of 28)
DonorName,AcceptorName,DonorSMILES,AcceptorSMILES,V_OC,J_SC,PCE,FF_percent,HOMO_D,LUMO_D,HOMO_A,LUMO_A,Lambda+,Lambda-,PubYear,DOI,source,orbital_label_type,split
P-OD,ITIC-Th,C=C(C#N)c1cc(OCCCCCCCC)c(/C(C#N)=C/c2cc3c(OCC(CCCCCCCC)CCCCCCCCCC)c4sccc4c(OCC(CCCCCCCC)CCCCCCCCCC)c3s2)cc1OCCCCCCCC,CCCCCCc1ccc(C2(c3ccc(CCCCCC)s3)c3cc4c(cc3-c3sc5cc(/C=C6\C(=O)c7ccccc7C6=C(C#N)C#N)sc5c32)C(c2ccc(CCCCCC)s2)(c2ccc(CCCCCC)s2)c2c-4sc3cc(/C=C4\C(=O)c5ccccc5C4=C(C#N)C#N)sc23)s1,1.06,4.57,2.91,57.49,-5.54,-3.0,-5.673,-3.909,,,2019.0,10.1021/jacs.9b03770,opvdb_experimental,electrochemical,training
PTzTIBDTT-S,PC71BM,CCCCCCCCCCCCc1cc(-c2cc3c(-c4ccc(SCC(CC)CCCC)s4)c4sccc4c(-c4ccc(SCC(CC)CCCC)s4)c3s2)sc1-c1cc2c(=O)n(CC(CCCCCC)CCCCCCCC)c(=O)c3nc(-c4sccc4CCCCCCCCCCCC)sc3c2s1,COC(=O)CCCC1(c2ccccc2)C23c4c5ccc6c7cc8c9c%10c(cc%11cc%12c%13c%14c(cc%15c%16ccc-5c2c%16c2c5c%16c%17c(c(c46)c7c9c%17c4c%10c%11c%13c4c%16c%14c%152)C513)C%12)C8,0.81,9.98,3.69,45.87,-5.69,-3.78,-5.9,-3.9,,,2019.0,10.1039/c9tc03301g,opvdb_experimental,electrochemical,training
PCT-EHp,Y6,CCCCCCCCN1C(=O)c2c(c(-c3ccc(-c4cc5c(-c6cc(Cl)c(CC(CC)CCCC)s6)c6sc(C)cc6c(-c6cc(Cl)c(CC(CC)CCCC)s6)c5s4)s3)c3nn(CCC(CC)CCCC)nc3c2-c2ccc(C)s2)C1=O,CCCCCCCCCCCc1c(/C=C2\C(=O)c3cc(F)c(F)cc3C2=C(C#N)C#N)sc2c1sc1c3c4nsnc4c4c5sc6c(CCCCCCCCCCC)c(/C=C7\C(=O)c8cc(F)c(F)cc8C7=C(C#N)C#N)sc6c5n(CC(CC)CCCC)c4c3n(CC(CC)CCCC)c21,0.79,25.7,15.06,72.7,-5.46,-3.13,-5.68,-4.06,,,2019.0,10.1021/acsenergylett.9b01447,opvdb_experimental,electrochemical,training
PBDB-T-SF,Y6,CCCCC(CC)CSc1sc(-c2c3cc(-c4ccc(-c5sc(-c6cccs6)c6c5C(=O)c5c(CC(CC)CCCC)sc(CC(CC)CCCC)c5C6=O)s4)sc3c(-c3cc(F)c(SCC(CC)CCCC)s3)c3ccsc23)cc1F,CCCCCCCCCCCc1c(/C=C2\C(=O)c3cc(F)c(F)cc3C2=C(C#N)C#N)sc2c1sc1c3c4nsnc4c4c5sc6c(CCCCCCCCCCC)c(/C=C7\C(=O)c8cc(F)c(F)cc8C7=C(C#N)C#N)sc6c5n(CC(CC)CCCC)c4c3n(CC(CC)CCCC)c21,0.862,24.68,15.15,71.19,-5.41,-3.62,-5.65,-4.09,,,2019.0,10.1039/c9ta13293g,opvdb_experimental,electrochemical,training
PBDB-T-SF,Y6,CCCCC(CC)CSc1sc(-c2c3cc(-c4ccc(-c5sc(-c6ccc(C)s6)c6c5C(=O)c5c(CC(CC)CCCC)sc(CC(CC)CCCC)c5C6=O)s4)sc3c(-c3cc(F)c(SCC(CC)CCCC)s3)c3cc(C)sc23)cc1F,CCCCCCCCCCCc1c(/C=C2\C(=O)c3cc(F)c(F)cc3C2=C(C#N)C#N)sc2c1sc1c3c4nsnc4c4c5sc6c(CCCCCCCCCCC)c(/C=C7\C(=O)c8cc(F)c(F)cc8C7=C(C#N)C#N)sc6c5n(CC(CC)CCCC)c4c3n(CC(CC)CCCC)c21,0.864,24.68,15.18,71.2,-5.57,-3.67,-5.62,-4.11,,,2019.0,10.1039/c9mh00844f,opvdb_experimental,electrochemical,training
PBDB-T,BTTPC-Br,CCCCC(CC)Cc1ccc(-c2c3cc(-c4ccc(-c5sc(-c6cccs6)c6c5C(=O)c5c(CC(CC)CCCC)sc(CC(CC)CCCC)c5C6=O)s4)sc3c(-c3ccc(CC(CC)CCCC)s3)c3ccsc23)s1,CCc1c(/C=C2\C(=O)c3cc4cc(Br)sc4cc3C2=C(C#N)C#N)sc2c1sc1c3c4nsnc4c4c5sc6c(CC)c(/C=C7\C(=O)c8cc9cc(Br)sc9cc8C7=C(C#N)C#N)sc6c5n(CC)c4c3n(CC)c21,0.86,24.71,15.22,71.0,-5.33,-3.48,-5.54,-3.88,,,2019.0,10.1039/c9ta11285e,opvdb_experimental,electrochemical,training
PffBT4T-2OD,IDTBR,CCCCCCCCCCC(CCCCCCCC)Cc1csc(-c2c(F)c(F)c(-c3cc(CC(CCCCCCCC)CCCCCCCCCC)c(-c4ccc(-c5cccs5)s4)s3)c3nsnc23)c1,CCN1C(=O)/C(=C/c2ccc(-c3cc4c(s3)-c3cc5c(cc3C4(CC)CC)-c3sc(-c4ccc(/C=C6\SC(=S)N(CC)C6=O)c6nsnc46)cc3C5(CC)CC)c3nsnc23)SC1=S,1.06,12.6,8.0,61.0,-5.32,-3.7,-5.63,-3.8,,,2019.0,10.1002/aenm.201902430,opvdb_experimental,electrochemical,training
PDCBT-F,ITIC-Th1,CCCCCCCCC(CCCCCC)COC(=O)c1csc(-c2cc(C(=O)OCC(CCCCCC)CCCCCCCC)c(-c3cc(F)c(-c4cccs4)s3)s2)c1,CCCCCCc1ccc(C2(c3ccc(CCCCCC)s3)c3cc4c(cc3-c3sc5cc(C=C6C(=O)c7cc(F)ccc7C6=C(C#N)C#N)sc5c32)C(c2ccc(CCCCCC)s2)(c2ccc(CCCCCC)s2)c2c-4sc3cc(C=C4C(=O)c5cc(F)ccc5C4=C(C#N)C#N)sc23)s1,0.95,13.96,8.06,60.1,-5.32,-2.98,-5.74,-4.01,,,2019.0,10.1021/acs.macromol.9b00793,opvdb_experimental,electrochemical,training
PTQ7,Y6,CCCCCCCCC(CCCCCC)COc1cnc2c(-c3cccs3)cccc2n1,CCCCCCCCCCCc1c(/C=C2\C(=O)c3cc(F)c(F)cc3C2=C(C#N)C#N)sc2c1sc1c3c4nsnc4c4c5sc6c(CCCCCCCCCCC)c(/C=C7\C(=O)c8cc(F)c(F)cc8C7=C(C#N)C#N)sc6c5n(CC(CC)CCCC)c4c3n(CC(CC)CCCC)c21,0.83,17.0,8.1,58.1,-5.38,-2.82,-5.66,-4.08,,,2019.0,10.1002/adma.201905480,opvdb_experimental,electrochemical,training
PNT2Th2Se-DT,PC71BM,CCCCCCCCCCCCC(CCCCCCCCCC)Cc1csc(-c2cc3c(cc(-c4cc(CC(CCCCCCCCCC)CCCCCCCCCCCC)c(-c5ccc(-c6ccc[se]6)[se]5)s4)c4nsnc43)c3nsnc23)c1,COC(=O)CCCC1(c2ccccc2)C23c4c5ccc6c7cc8c9c%10c(cc%11cc%12c%13c%14c(cc%15c%16ccc-5c2c%16c2c5c%16c%17c(c(c46)c7c9c%17c4c%10c%11c%13c4c%16c%14c%152)C513)C%12)C8,0.66,19.09,8.33,66.17,-5.39,-3.83,-6.0,-3.9,,,2019.0,10.1021/acsami.9b00083,opvdb_experimental,electrochemical,training
PCE10,ITIC,CCCCC(CC)COC(=O)c1sc2c(-c3cc4c(-c5ccc(CC(CC)CCCC)s5)c5sccc5c(-c5ccc(CC(CC)CCCC)s5)c4s3)scc2c1F,CCCCCCc1ccc(C2(c3ccc(CCCCCC)cc3)c3cc4c(cc3-c3sc5cc(/C=C6\C(=O)c7ccccc7C6=C(C#N)C#N)sc5c32)C(c2ccc(CCCCCC)cc2)(c2ccc(CCCCCC)cc2)c2c-4sc3cc(/C=C4\C(=O)c5ccccc5C4=C(C#N)C#N)sc23)cc1,0.82,15.89,8.4,63.0,-5.85,-3.71,-6.06,-4.05,,,2019.0,10.1021/acsaem.9b01176,opvdb_experimental,electrochemical,training
PBDT-TTz,N2200,CCCCC(CC)COc1c2cc(-c3sc(-c4nnc(-c5cc(CC(CC)CCCC)cs5)nn4)cc3CC(CC)CCCC)sc2c(OCC(CC)CCCC)c2ccsc12,CCCCCCCCCCC(CCCCCCCC)CN1C(=O)c2ccc3c4c(c(-c5ccc(-c6cccs6)s5)cc(c24)C1=O)C(=O)N(CC(CCCCCCCC)CCCCCCCCCC)C3=O,0.87,14.4,8.4,67.0,-5.42,-3.58,-5.71,-4.02,,,2019.0,10.1021/acs.chemmater.9b03570,opvdb_experimental,electrochemical,training
PBDTBPS-BDD,PC71BM,CCCCCCCCC(CCCCCC)CSc1ccc(-c2ccc(-c3c4cc(-c5ccc(-c6sc(-c7cccs7)c7c6C(=O)c6c(CC(CC)CCCC)sc(CC(CC)CCCC)c6C7=O)s5)sc4c(-c4ccc(-c5ccc(SCC(CCCCCC)CCCCCCCC)cc5)cc4)c4ccsc34)cc2)cc1,COC(=O)CCCC1(c2ccccc2)C23c4c5ccc6c7cc8c9c%10c(cc%11cc%12c%13c%14c(cc%15c%16ccc-5c2c%16c2c5c%16c%17c(c(c46)c7c9c%17c4c%10c%11c%13c4c%16c%14c%152)C513)C%12)C8,0.88,13.86,8.4,68.81,-5.3,-3.47,-5.9,-3.9,,,2019.0,10.1039/c9tc01082c,opvdb_experimental,electrochemical,training
PTB7-Th,COi6-2Cl-δ,CCCCC(CC)COC(=O)c1sc2c(-c3cc4c(-c5ccc(CC(CC)CCCC)s5)c5sc(C)cc5c(-c5ccc(CC(CC)CCCC)s5)c4s3)sc(C)c2c1F,CCCCCCc1ccc(C2(c3ccc(CCCCCC)cc3)Oc3c(sc4c5c(sc34)-c3sc(/C=C4\C(=O)c6ccc(Cl)cc6C4=C(C#N)C#N)cc3C(c3ccc(CCCCCC)cc3)(c3ccc(CCCCCC)cc3)O5)-c3sc(/C=C4\C(=O)c5ccc(Cl)cc5C4=C(C#N)C#N)cc32)cc1,0.67,20.29,8.41,59.9,-5.27,-3.48,-5.46,-4.02,,,2019.0,10.1039/c9qm00327d,opvdb_experimental,electrochemical,training
P3,IT-M,CCCCCCC(CCCC)CCc1c2cc(-c3ccc(-c4c(OCCOCCOCCOC)c(OCCOCCOCCOC)c(-c5ccc(C)s5)c5nn(CC(CCCC)CCCCCC)nc45)s3)sc2c(CCC(CCCC)CCCCCC)c2cc(C)sc12,CCCCCCc1ccc(C2(c3ccc(CCCCCC)cc3)c3cc4c(cc3-c3sc5cc(/C=C6\C(=O)c7ccc(C)cc7C6=C(C#N)C#N)sc5c32)C(c2ccc(CCCCCC)cc2)(c2ccc(CCCCCC)cc2)c2c-4sc3cc(/C=C4\C(=O)c5ccc(C)cc5C4=C(C#N)C#N)sc23)cc1,0.709,11.58,3.57,43.4,-5.28,-3.22,-5.58,-3.98,,,2019.0,10.1021/acsapm.9b00044,opvdb_experimental,electrochemical,training
T2-BTDF-(TE2),IT-4F,CCCCCCCCCCCCC(CCCCCCCCCC)COC(=O)c1cc(-c2cc(C(=O)OCC(CCCCCCCCCC)CCCCCCCCCCCC)c(-c3ccc(-c4c(F)c(F)c(C)c5nsnc45)s3)s2)sc1-c1ccc(C)s1,CCCCCCc1ccc(C2(c3ccc(CCCCCC)cc3)c3cc4c(cc3-c3sc5cc(/C=C6\C(=O)c7cc(F)c(F)cc7C6=C(C#N)C#N)sc5c32)C(c2ccc(CCCCCC)cc2)(c2ccc(CCCCCC)cc2)c2c-4sc3cc(/C=C4\C(=O)c5cc(F)c(F)cc5C4=C(C#N)C#N)sc23)cc1,0.8,6.7,3.61,68.0,-5.66,-3.6,-5.96,-4.42,,,2019.0,10.1021/acs.chemmater.9b03327,opvdb_experimental,electrochemical,training
PBDT-TPD,P(NDI2HD-T),CCCCC(CC)Cc1ccc(-c2c3cc(-c4scc5c4C(=O)N(CC(CC)CCCC)C5=O)sc3c(-c3ccc(CC(CC)CCCC)s3)c3ccsc23)s1,CCCCCCCCC(CCCCCC)CN1C(=O)c2ccc3c4c(c(-c5cccs5)cc(c24)C1=O)C(=O)N(CC(CCCCCC)CCCCCCCC)C3=O,1.04,11.48,6.41,53.69,-5.84,-3.76,-5.64,-3.82,,,2019.0,10.1021/acsami.9b15936,opvdb_experimental,electrochemical,training
DR3TBDTT,IDIC,CCc1ccc(-c2c3cc(-c4cc(CC)c(-c5ccc(-c6sc(/C=C7/SC(=S)N(CC)C7=O)cc6CC)s5)s4)sc3c(-c3ccc(CC)s3)c3cc(-c4cc(CC)c(-c5ccc(-c6sc(/C=C7/SC(=S)N(CC)C7=O)cc6CC)s5)s4)sc23)s1,CCCCCCC1(CCCCCC)c2cc3c(cc2-c2sc(/C=C4\C(=O)c5ccccc5C4=C(C#N)C#N)cc21)C(CCCCCC)(CCCCCC)c1cc(/C=C2\C(=O)c4ccccc4C2=C(C#N)C#N)sc1-3,0.87,15.2,8.7,64.0,-5.02,-3.27,-5.69,-3.91,,,2019.0,10.1002/solr.201900528,opvdb_experimental,electrochemical,training
PCE-10,O-IDTBR,CCCCC(CC)COC(=O)c1sc2c(-c3cc4c(-c5ccc(CC(CC)CCCC)s5)c5sccc5c(-c5ccc(CC(CC)CCCC)s5)c4s3)scc2c1F,CCCCCCCCC1(CCCCCCCC)c2cc3c(cc2-c2sc(-c4ccc(/C=C5\SC(=S)N(CC)C5=O)c5nsnc45)cc21)C(CCCCCCCC)(CCCCCCCC)c1cc(-c2ccc(/C=C4\SC(=S)N(CC)C4=O)c4nsnc24)sc1-3,1.02,14.2,8.7,56.0,-5.21,-3.6,-5.52,-3.89,,,2019.0,10.1002/aenm.201903800,opvdb_experimental,electrochemical,training
PBDT-TPD,ITIC-4F,CCCCC(CC)Cc1ccc(-c2c3cc(-c4scc5c4C(=O)N(CC(CC)CCCC)C5=O)sc3c(-c3ccc(CC(CC)CCCC)s3)c3ccsc23)s1,CCCCCCc1ccc(C2(c3ccc(CCCCCC)cc3)c3cc4c(cc3-c3sc5cc(/C=C6/C(=O)c7cc(F)c(F)cc7C6=C(C#N)C#N)sc5c32)C(c2ccc(CCCCCC)cc2)(c2ccc(CCCCCC)cc2)c2c-4sc3cc(/C=C4/C(=O)c5cc(F)c(F)cc5C4=C(C#N)C#N)sc23)cc1,0.77,18.17,8.7,62.15,-5.7,-3.7,-5.82,-4.24,,,2019.0,10.1002/cjoc.201900554,opvdb_experimental,electrochemical,training
PTB7-Th,ITIC,CCCCC(CC)COC(=O)c1sc2c(-c3cc4c(-c5ccc(CC(CC)CCCC)s5)c5sc(C)cc5c(-c5ccc(CC(CC)CCCC)s5)c4s3)sc(C)c2c1F,CCCCCCc1ccc(C2(c3ccc(CCCCCC)cc3)c3cc4c(cc3-c3sc5cc(/C=C6\C(=O)c7ccccc7C6=C(C#N)C#N)sc5c32)C(c2ccc(CCCCCC)cc2)(c2ccc(CCCCCC)cc2)c2c-4sc3cc(/C=C4\C(=O)c5ccccc5C4=C(C#N)C#N)sc23)cc1,0.81,15.93,8.73,67.0,-5.22,-3.64,-5.6,-4.0,,,2019.0,10.1021/acsami.9b03298,opvdb_experimental,electrochemical,training
TP,IEICO-4F,CCCCCCCCCCC(CCCCCCCC)CN1C(=O)c2c(c(-c3cc4sc(-c5cc6c(-c7ccc(CC(CC)CCCC)s7)c7sc(-c8sc(C)c9c(F)c(C(=O)OCC(CC)CCCC)sc89)cc7c(-c7ccc(CC(CC)CCCC)s7)c6s5)cc4s3)n(CCCCCCCC)c2-c2cc3sc(-c4cc5c(-c6ccc(CC(CC)CCCC)s6)c6sc(C)cc6c(-c6ccc(CC(CC)CCCC)s6)c5s4)cc3s2)C1=O,CCCCCCc1ccc(C2(c3ccc(CCCCCC)cc3)c3cc4c(cc3-c3sc(-c5sc(/C=C6\C(=O)c7cc(F)c(F)cc7C6=C(C#N)C#N)cc5OCC(CC)CCCC)cc32)C(c2ccc(CCCCCC)cc2)(c2ccc(CCCCCC)cc2)c2cc(-c3sc(/C=C5\C(=O)c6cc(F)c(F)cc6C5=C(C#N)C#N)cc3OCC(CC)CCCC)sc2-4)cc1,0.74,21.44,8.73,55.0,-5.31,-3.66,-5.44,-4.19,,,2019.0,10.1021/acsaem.9b00520,opvdb_experimental,electrochemical,training
PBDB-T,BN-2fT,CCCCC(CC)Cc1ccc(-c2c3cc(-c4ccc(-c5sc(-c6cccs6)c6c5C(=O)c5c(CC(CC)CCCC)sc(CC(CC)CCCC)c5C6=O)s4)sc3c(-c3ccc(CC(CC)CCCC)s3)c3ccsc23)s1,CCCCCCCCCCCCc1csc(-c2cnc(-c3sc(-c4scc(F)c4F)c(CCCCCCCCCCCC)c3B(c3ccccc3)c3ccccc3)cn2)c1B(c1ccccc1)c1ccccc1,0.926,13.012,8.776,69.8,-5.33,-3.48,-5.71,-3.77,,,2019.0,10.1002/adma.201904585,opvdb_experimental,electrochemical,training
PBDFF-FBz,m-ITIC,CCCCCCCCC(CCCCCC)Cn1nc2c(-c3ccco3)c(F)c(F)c(-c3ccc(-c4cc5c(-c6ccc(CC(CC)CCCC)o6)c6occc6c(-c6ccc(CC(CC)CCCC)o6)c5o4)o3)c2n1,CCCCCCc1cccc(C2(c3cccc(CCCCCC)c3)c3cc4c(cc3-c3sc5cc(C=C6C(=O)c7ccccc7C6=C(C#N)C#N)sc5c32)C(c2cccc(CCCCCC)c2)(c2cccc(CCCCCC)c2)c2c-4sc3cc(C=C4C(=O)c5ccccc5C4=C(C#N)C#N)sc23)c1,0.829,14.43,8.79,69.42,-5.46,-3.32,-5.527,-3.854,,,2019.0,10.1002/marc.201900227,opvdb_experimental,electrochemical,training
PBDB-TF,IT-4F,CCCCC(CC)Cc1sc(-c2c3cc(-c4ccc(-c5sc(-c6cccs6)c6c5C(=O)c5c(CC(CC)CCCC)sc(CC(CC)CCCC)c5C6=O)s4)sc3c(-c3cc(F)c(CC(CC)CCCC)s3)c3ccsc23)cc1F,CCCCCCc1ccc(C2(c3ccc(CCCCCC)cc3)c3cc4c(cc3-c3sc5cc(/C=C6\C(=O)c7cc(F)c(F)cc7C6=C(C#N)C#N)sc5c32)C(c2ccc(CCCCCC)cc2)(c2ccc(CCCCCC)cc2)c2c-4sc3cc(/C=C4\C(=O)c5cc(F)c(F)cc5C4=C(C#N)C#N)sc23)cc1,0.83,25.2,14.8,68.5,-5.5,-3.5,-5.56,-4.11,,,2019.0,10.1002/adma.201904215,opvdb_experimental,electrochemical,training
PNT2Se2Th-DT,PC71BM,CCCCCCCCCCCCC(CCCCCCCCCC)Cc1c[se]c(-c2cc3c(cc(-c4cc(CC(CCCCCCCCCC)CCCCCCCCCCCC)c(-c5ccc(-c6cccs6)s5)[se]4)c4nsnc43)c3nsnc23)c1,COC(=O)CCCC1(c2ccccc2)C23c4c5ccc6c7cc8c9c%10c(cc%11cc%12c%13c%14c(cc%15c%16ccc-5c2c%16c2c5c%16c%17c(c(c46)c7c9c%17c4c%10c%11c%13c4c%16c%14c%152)C513)C%12)C8,0.67,17.61,8.11,69.14,-5.33,-3.84,-6.0,-3.9,,,2019.0,10.1021/acsami.9b00083,opvdb_experimental,electrochemical,training
PBDB-T,IDT-TiFIC,CCCCC(CC)Cc1ccc(-c2c3cc(-c4ccc(-c5sc(-c6cccs6)c6c5C(=O)c5c(CC(CC)CCCC)sc(CC(CC)CCCC)c5C6=O)s4)sc3c(-c3ccc(CC(CC)CCCC)s3)c3ccsc23)s1,CCCCCCc1ccc(C2(c3ccc(CCCCCC)cc3)c3cc4c(cc3-c3sc(-c5sc(/C=C6\C(=O)c7cc(F)c(F)cc7C6=C(C#N)C#N)cc5-c5ccc(CCCCCC)s5)cc32)C(c2ccc(CCCCCC)cc2)(c2ccc(CCCCCC)cc2)c2cc(-c3sc(/C=C5\C(=O)c6cc(F)c(F)cc6C5=C(C#N)C#N)cc3-c3ccc(CCCCCC)s3)sc2-4)cc1,0.88,16.05,8.13,59.0,-5.33,-2.92,-5.57,-4.05,,,2019.0,10.1021/acsami.9b02964,opvdb_experimental,electrochemical,training
PDCBT,ITIC-Th1,CCCCCCCCC(CCCCCC)COC(=O)c1csc(-c2cc(C(=O)OCC(CCCCCC)CCCCCCCC)c(-c3ccc(-c4cccs4)s3)s2)c1,CCCCCCc1ccc(C2(c3ccc(CCCCCC)s3)c3cc4c(cc3-c3sc5cc(C=C6C(=O)c7cc(F)ccc7C6=C(C#N)C#N)sc5c32)C(c2ccc(CCCCCC)s2)(c2ccc(CCCCCC)s2)c2c-4sc3cc(C=C4C(=O)c5cc(F)ccc5C4=C(C#N)C#N)sc23)s1,0.89,16.6,8.14,55.2,-5.31,-3.0,-5.74,-4.01,,,2019.0,10.1021/acs.macromol.9b00793,opvdb_experimental,electrochemical,training
J76,PC71BM,CCCCCCCCC(CCCCCC)Cn1nc2c(-c3ccc[se]3)c(F)c(F)c(-c3ccc(-c4cc5c(-c6ccc([Si](CCC)(CCC)CCC)s6)c6sccc6c(-c6ccc([Si](CCC)(CCC)CCC)s6)c5s4)[se]3)c2n1,COC(=O)CCCC1(c2ccccc2)C23c4c5ccc6c7cc8c9c%10c(cc%11cc%12c%13c%14c(cc%15c%16ccc-5c2c%16c2c5c%16c%17c(c(c46)c7c9c%17c4c%10c%11c%13c4c%16c%14c%152)C513)C%12)C8,0.9,12.74,8.14,73.04,-5.41,-3.66,-5.9,-3.9,,,2019.0,10.1021/acs.macromol.9b00484,opvdb_experimental,electrochemical,training
PBDB-Ph,ITCPTC,CCCCCCCCC(CCCCCC)CSc1ccc(-c2c3cc(-c4ccc(-c5sc(-c6cccs6)c6c5C(=O)c5c(CC(CC)CCCC)sc(CC(CC)CCCC)c5C6=O)s4)sc3c(-c3ccc(SCC(CCCCCC)CCCCCCCC)cc3)c3ccsc23)cc1,CCCCCCc1ccc(C2(c3ccc(CCCCCC)cc3)c3cc4c(cc3-c3sc5cc(/C=C6\C(=O)c7cscc7C6=C(C#N)C#N)sc5c32)C(c2ccc(CCCCCC)cc2)(c2ccc(CCCCCC)cc2)c2c-4sc3cc(/C=C4\C(=O)c5cscc5C4=C(C#N)C#N)sc23)cc1,0.92,11.8,8.17,66.63,-5.42,-3.58,-5.62,-3.96,,,2019.0,10.1021/acsami.9b23499,opvdb_experimental,electrochemical,training
PBDT-PhI,IT-4F,CCCCC(CC)Cc1ccc(-c2c3cc(-c4ccc(-c5ccc(-c6cccs6)c6c5C(=O)N(CC(CC)CCCC)C6=O)s4)sc3c(-c3ccc(CC(CC)CCCC)s3)c3ccsc23)s1,CCCCCCc1ccc(C2(c3ccc(CCCCCC)cc3)c3cc4c(cc3-c3sc5cc(/C=C6\C(=O)c7cc(F)c(F)cc7C6=C(C#N)C#N)sc5c32)C(c2ccc(CCCCCC)cc2)(c2ccc(CCCCCC)cc2)c2c-4sc3cc(/C=C4\C(=O)c5cc(F)c(F)cc5C4=C(C#N)C#N)sc23)cc1,0.86,15.98,8.18,59.69,-5.5,-2.74,-5.66,-4.14,,,2019.0,10.1039/c9tc01932d,opvdb_experimental,electrochemical,training
TP,ITIC,CCCCCCCCCCC(CCCCCCCC)CN1C(=O)c2c(c(-c3cc4sc(-c5cc6c(-c7ccc(CC(CC)CCCC)s7)c7sc(-c8sc(C)c9c(F)c(C(=O)OCC(CC)CCCC)sc89)cc7c(-c7ccc(CC(CC)CCCC)s7)c6s5)cc4s3)n(CCCCCCCC)c2-c2cc3sc(-c4cc5c(-c6ccc(CC(CC)CCCC)s6)c6sc(C)cc6c(-c6ccc(CC(CC)CCCC)s6)c5s4)cc3s2)C1=O,CCCCCCc1ccc(C2(c3ccc(CCCCCC)cc3)c3cc4c(cc3-c3sc5cc(/C=C6\C(=O)c7ccccc7C6=C(C#N)C#N)sc5c32)C(c2ccc(CCCCCC)cc2)(c2ccc(CCCCCC)cc2)c2c-4sc3cc(/C=C4\C(=O)c5ccccc5C4=C(C#N)C#N)sc23)cc1,0.89,15.31,8.18,60.0,-5.31,-3.66,-5.48,-3.83,,,2019.0,10.1021/acsaem.9b00520,opvdb_experimental,electrochemical,training
PCE10,BTDT2R,CCCCC(CC)COC(=O)c1sc2c(-c3cc4c(-c5ccc(CC(CC)CCCC)s5)c5sccc5c(-c5ccc(CC(CC)CCCC)s5)c4s3)scc2c1F,CCCCCCOc1c(OCCCCCC)c(-c2ccc(/C=C3\SC(=S)N(CC)C3=O)s2)c2nsnc2c1-c1ccc(/C=C2\SC(=S)N(CC)C2=O)s1,1.06,13.52,8.19,57.0,-5.34,-3.74,-5.61,-3.8,,,2019.0,10.1021/acsami.9b09256,opvdb_experimental,electrochemical,training
PPDT2FBT,tPDI2N-EH,CCCCCCCCC(CCCCCC)COc1cc(-c2ccc(-c3c(F)c(F)c(C)c4nsnc34)s2)c(OCC(CCCCCC)CCCCCCCC)cc1-c1ccc(C)s1,CCCCC(CC)Cn1c2cc3c(=O)n(C(CC)CC)c(=O)c4ccc5c6c(-c7cc8c(=O)n(C(CC)CC)c(=O)c9cc%10c%11c(c7c7ccc%12c(=O)n(C(CC)CC)c(=O)c%13cc(c%11c7c%12%13)n%10CC(CC)CCCC)c89)cc7c(=O)n(C(CC)CC)c(=O)c8cc1c(c6c78)c2c5c43,1.04,11.75,6.4,53.0,-5.45,-3.69,-5.9,-3.7,,,2019.0,10.1021/acsaelm.9b00328,opvdb_experimental,electrochemical,training
PB,Y6,CCCCCCCCc1csc(-c2cc3sc(-c4cc(CCCCCCCC)c(-c5cc6c(-c7cc(CCCCCC)c(CCCCCC)s7)c7sccc7c(-c7cc(CCCCCC)c(CCCCCC)s7)c6s5)s4)cc3s2)c1,CCCCCCCCCCCc1c(/C=C2\C(=O)c3cc(F)c(F)cc3C2=C(C#N)C#N)sc2c1sc1c3c4nsnc4c4c5sc6c(CCCCCCCCCCC)c(/C=C7\C(=O)c8cc(F)c(F)cc8C7=C(C#N)C#N)sc6c5n(CC(CC)CCCC)c4c3n(CC(CC)CCCC)c21,0.56,14.6,3.4,43.8,-5.05,-3.04,-5.63,-4.28,,,2019.0,10.1021/acsami.9b22987,opvdb_experimental,electrochemical,training
PTS8,P(NDI2HD-T),CCCCCCCCN1C(=O)c2csc(-c3cc4c(-c5cc(F)c(SCC(CC)CCCC)s5)c5sccc5c(-c5cc(F)c(SCC(CC)CCCC)s5)c4s3)c2C1=O,CCCCCCCCC(CCCCCC)CN1C(=O)c2ccc3c4c(c(-c5cccs5)cc(c24)C1=O)C(=O)N(CC(CCCCCC)CCCCCCCC)C3=O,1.02,6.0,3.45,54.5,-5.36,-3.46,-5.64,-3.79,,,2019.0,10.1039/c9tc02141h,opvdb_experimental,electrochemical,training
PBDB-TF,BDTN-Th,CCCCC(CC)Cc1sc(-c2c3cc(-c4ccc(-c5sc(-c6cccs6)c6c5C(=O)c5c(CC(CC)CCCC)sc(CC(CC)CCCC)c5C6=O)s4)sc3c(-c3cc(F)c(CC(CC)CCCC)s3)c3ccsc23)cc1F,CCCCCCCCOc1c2sc3c4sc(/C=C5\C(=O)c6cscc6C5=C(C#N)C#N)cc4n(CC(CCCC)CCCCCC)c3c2c(OCCCCCCCC)c2sc3c4sc(/C=C5\C(=O)c6cscc6C5=C(C#N)C#N)cc4n(CC(CCCC)CCCCCC)c3c12,0.95,8.2,3.53,45.1,-5.49,-3.64,-5.5,-3.62,,,2019.0,10.1021/acsami.9b22093,opvdb_experimental,electrochemical,training
HTAZ,ITIC-Th1,CCCCCCC(CCCC)CCc1c2cc(-c3ccc(-c4ccc(-c5cccs5)c5nn(CC(CCCC)CCCCCC)nc45)s3)sc2c(CCC(CCCC)CCCCCC)c2ccsc12,CCCCCCc1ccc(C2(c3ccc(CCCCCC)s3)c3cc4c(cc3-c3sc5cc(C=C6C(=O)c7cc(F)ccc7C6=C(C#N)C#N)sc5c32)C(c2ccc(CCCCCC)s2)(c2ccc(CCCCCC)s2)c2c-4sc3cc(C=C4C(=O)c5cc(F)ccc5C4=C(C#N)C#N)sc23)s1,0.749,11.77,3.54,35.8,-5.42,-3.44,-5.74,-4.01,,,2019.0,10.1021/acs.macromol.9b01168,opvdb_experimental,electrochemical,training
PDCBT-2F,ITIC-Th1,CCCCCCCCCCC(CCCCCCCC)COC(=O)c1ccsc1-c1cc(F)c(-c2sc(-c3sccc3C(=O)OCC(CCCCCCCC)CCCCCCCCCC)cc2F)s1,CCCCCCc1ccc(C2(c3ccc(CCCCCC)s3)c3cc4c(cc3-c3sc5cc(C=C6C(=O)c7cc(F)ccc7C6=C(C#N)C#N)sc5c32)C(c2ccc(CCCCCC)s2)(c2ccc(CCCCCC)s2)c2c-4sc3cc(C=C4C(=O)c5cc(F)ccc5C4=C(C#N)C#N)sc23)s1,0.98,15.32,8.48,56.5,-5.5,-3.36,-5.74,-4.01,,,2019.0,10.1021/acs.macromol.9b00793,opvdb_experimental,electrochemical,training
PM6,Y14,CCCCC(CC)Cc1sc(-c2c3cc(-c4ccc(-c5sc(-c6cccs6)c6c5C(=O)c5c(CC(CC)CCCC)sc(CC(CC)CCCC)c5C6=O)s4)sc3c(-c3cc(F)c(CC(CC)CCCC)s3)c3ccsc23)cc1F,CCCCCCCCCCCc1c(/C=C2\C(=O)c3cc(F)ccc3C2=C(C#N)C#N)sc2c1sc1c3c4nn(CC(CC)CCCC)nc4c4c5sc6c(CCCCCCCCCCC)c(/C=C7\C(=O)c8cc(F)ccc8C7=C(C#N)C#N)sc6c5n(CC(CC)CCCC)c4c3n(CC(CC)CCCC)c21,0.866,16.83,8.49,58.24,-5.56,-3.65,-5.56,-4.01,,,2019.0,10.1039/c9qm00499h,opvdb_experimental,electrochemical,training
PBDB-T,m-ITIC,CCCCC(CC)Cc1ccc(-c2c3cc(-c4ccc(-c5sc(-c6cccs6)c6c5C(=O)c5c(CC(CC)CCCC)sc(CC(CC)CCCC)c5C6=O)s4)sc3c(-c3ccc(CC(CC)CCCC)s3)c3ccsc23)s1,CCCCCCc1cccc(C2(c3cccc(CCCCCC)c3)c3cc4c(cc3-c3sc5cc(/C=C6\C(=O)c7ccccc7C6=C(C#N)C#N)sc5c32)C(c2cccc(CCCCCC)c2)(c2cccc(CCCCCC)c2)c2c-4sc3cc(/C=C4\C(=O)c5ccccc5C4=C(C#N)C#N)sc23)c1,0.85,15.09,8.54,67.0,-4.89,-3.09,-5.21,-3.6,,,2019.0,10.1002/aenm.201900044,opvdb_experimental,electrochemical,training
PPN4T-2F,IT-4F,CCCCCCCCC(CCCCCC)Cc1cc(-c2ccc3c(c2)c(=O)n(CC(CCCCCC)CCCCCCCC)c2cc(-c4cc(CC(CCCCCC)CCCCCCCC)c(-c5cc(F)c(-c6sc(C)cc6F)s5)s4)ccc32)sc1C,CCCCCCc1ccc(C2(c3ccc(CCCCCC)cc3)c3cc4c(cc3-c3sc5cc(/C=C6\C(=O)c7cc(F)c(F)cc7C6=C(C#N)C#N)sc5c32)C(c2ccc(CCCCCC)cc2)(c2ccc(CCCCCC)cc2)c2c-4sc3cc(/C=C4\C(=O)c5cc(F)c(F)cc5C4=C(C#N)C#N)sc23)cc1,0.82,16.15,8.54,64.2,-5.43,-2.42,-5.65,-4.04,,,2019.0,10.1039/c9qm00622b,opvdb_experimental,electrochemical,training
PCT-EHp,Y6,CCCCCCCCN1C(=O)c2c(c(-c3ccc(-c4cc5c(-c6cc(Cl)c(CC(CC)CCCC)s6)c6sccc6c(-c6cc(Cl)c(CC(CC)CCCC)s6)c5s4)s3)c3nn(CC(CC)CCCC)nc3c2-c2cccs2)C1=O,CCCCCCCCCCCc1c(/C=C2\C(=O)c3cc(F)c(F)cc3C2=C(C#N)C#N)sc2c1sc1c3c4nsnc4c4c5sc6c(CCCCCCCCCCC)c(/C=C7\C(=O)c8cc(F)c(F)cc8C7=C(C#N)C#N)sc6c5n(CC(CC)CCCC)c4c3n(CC(CC)CCCC)c21,0.79,25.7,14.96,72.7,-5.46,-3.13,-5.68,-4.06,,,2019.0,10.1021/acsenergylett.9b01447,opvdb_experimental,electrochemical,training
PTQ10,10a,CCCCCCCCC(CCCCCC)COc1cnc2c(C)c(F)c(F)c(-c3ccc(C)s3)c2n1,FB1N2/C3=N\\C(C4=C/5C=C(C=C(C(N(C(CCCCC)CCCCC)C6=O)=O)C6=C7)C7=C4)=NC5=N/C(N81)=C9C(C=C(C=C(C(N(C(CCCCC)CCCCC)C%10=O)=O)C%10=C%11)C%11=C9)=C8N=C2C%12=C3C=C(C=C(C(N(C(CCCCC)CCCCC)C%13=O)=O)C%13=C%14)C%14=C%12,1.02,8.1,3.28,39.8,-5.54,-2.98,-5.56,-3.83,,,2019.0,10.1039/c9tc06238f,opvdb_experimental,electrochemical,training
P3HT,IDFBR,CCCCCCc1cc(C)sc1C,CCCCC(CC)CC1(CC(CC)CCCC)c2cc(-c3ccc(/C=C4\SC(=S)N(CC)C4=O)c4nsnc34)ccc2-c2cc3c(cc21)-c1ccc(-c2ccc(/C=C4\SC(=S)N(CC)C4=O)c4nsnc24)cc1C3(CC(CC)CCCC)CC(CC)CCCC,0.74,7.7,3.3,57.7,-5.1,-3.2,-5.45,-3.88,,,2019.0,10.1039/c9ta90222h,opvdb_experimental,electrochemical,training
PBDT-TPD-8,PNDI-T-5,C=CCCCCCCCCCN1C(=O)c2c(-c3cc4c(-c5ccc(CC(CC)CCCC)s5)c5sccc5c(-c5ccc(CC(CC)CCCC)s5)c4s3)sc(-c3cc4c(-c5ccc(CC(CC)CCCC)s5)c5sc(-c6sc(-c7sc(-c8cc(CCCCCC)cs8)c8c7C(=O)N(CCCCCCCC)C8=O)cc6CCCCCC)cc5c(-c5ccc(CC(CC)CCCC)s5)c4s3)c2C1=O,C=CCCCCCCCCCN1C(=O)c2ccc3c4c(c(-c5ccc(-c6cc7c8c(c(-c9cccs9)cc9c8c6C(=O)N(CC(CCCCCC)CCCCCCCC)C9=O)C(=O)N(CC(CCCCCC)CCCCCCCC)C7=O)s5)cc(c24)C1=O)C(=O)N(CCCCCCCCCC=C)C3=O,0.81,7.6,3.34,54.3,-5.31,-3.47,-5.72,-3.89,,,2019.0,10.1016/j.solmat.2019.109982,opvdb_experimental,electrochemical,training
PBDB-TF,8d,CCCCC(CC)Cc1sc(-c2c3cc(-c4ccc(-c5sc(-c6cccs6)c6c5C(=O)c5c(CC(CC)CCCC)sc(CC(CC)CCCC)c5C6=O)s4)sc3c(-c3cc(F)c(CC(CC)CCCC)s3)c3ccsc23)cc1F,O=C(c(c1cc23)cc2c4nc5n6[B-]7(F)[n+]4c3nc(c(cc8c(n9C(CCCCC)CCCCC)=O)c%10cc8c9=O)n7c%10nc6c%11cc(C(N(C%12=O)C(CCCCC)CCCCC)=O)c%12cc5%11)N(C1=O)C(CCCCC)CCCCC,0.96,7.44,3.37,47.1,-5.41,-3.74,-5.86,-3.94,,,2019.0,10.1021/acs.orglett.9b01130,opvdb_experimental,electrochemical,training
PTPTI-T-BDD,PC71BM,CCCCCCCCCCC(CCCCCCCC)Cn1c(=O)c2cc3c(cc2c2sccc21)c(=O)n(CC(CCCCCCCC)CCCCCCCCCC)c1cc(-c2ccc(-c4sc(-c5cccs5)c5c4C(=O)c4c(CC(CC)CCCC)sc(CC(CC)CCCC)c4C5=O)s2)sc31,COC(=O)CCCC1(c2ccccc2)C23c4c5ccc6c7cc8c9c%10c(cc%11cc%12c%13c%14c(cc%15c%16ccc-5c2c%16c2c5c%16c%17c(c(c46)c7c9c%17c4c%10c%11c%13c4c%16c%14c%152)C513)C%12)C8,0.88,9.35,3.38,42.5,-5.55,-3.85,-6.1,-4.2,,,2019.0,10.1016/j.polymer.2019.121850,opvdb_experimental,electrochemical,training
PTB7-Th,PTTTbPDI,CCCCC(CC)COC(=O)c1sc2csc(-c3cc4c(-c5ccc(CC(CC)CCCC)s5)c5sccc5c(-c5ccc(CC(CC)CCCC)s5)c4s3)c2c1F,CCCCCC(CCCCC)N1C(=O)c2ccc3c4ccc5c6c(cc(-c7cc8c9c(cc(-c%10ccc(-c%11ccc(-c%12cccs%12)s%11)s%10)c%10c%11ccc%12c%13c(ccc(c7c9%10)c%13%11)C(=O)N(C(CCCCC)CCCCC)C%12=O)C(=O)N(C(CCCCC)CCCCC)C8=O)c(c7ccc(c2c37)C1=O)c64)C(=O)N(C(CCCCC)CCCCC)C5=O,0.73,8.6,3.39,52.0,-5.29,-3.72,-5.68,-4.23,,,2019.0,10.1016/j.solmat.2019.03.044,opvdb_experimental,electrochemical,training
PDCBT,ITIC,CCCCCCC(CCCC)COC(=O)c1cc(-c2cc(C(=O)OCC(CCCC)CCCCCC)c(-c3ccc(C)s3)s2)sc1-c1ccc(C)s1,CCCCCCc1ccc(C2(c3ccc(CCCCCC)cc3)c3cc4c(cc3-c3sc5cc(/C=C6\C(=O)c7ccccc7C6=C(C#N)C#N)sc5c32)C(c2ccc(CCCCCC)cc2)(c2ccc(CCCCCC)cc2)c2c-4sc3cc(/C=C4\C(=O)c5ccccc5C4=C(C#N)C#N)sc23)cc1,0.928,16.44,8.82,57.8,-5.31,-3.0,-5.51,-3.78,,,2019.0,10.1021/acs.chemmater.9b03935,opvdb_experimental,electrochemical,training
DRCN5T,IDIC-4F,CCCCCCCCc1cc(/C=c2\sc(=C(C#N)C#N)n(CC)c2=O)sc1-c1cc(CCCCCCCC)c(-c2ccc(-c3sc(-c4sc(/C=c5\sc(=C(C#N)C#N)n(CC)c5=O)cc4CCCCCCCC)cc3CCCCCCCC)s2)s1,CCCCCCc1ccc(C2(c3ccc(CCCCCC)cc3)c3cc4c(cc3-c3sc(/C=C5\C(=O)c6cc(F)c(F)cc6C5=C(C#N)C#N)cc32)C(c2ccc(CCCCCC)cc2)(c2ccc(CCCCCC)cc2)c2cc(/C=C3\C(=O)c5cc(F)c(F)cc5C3=C(C#N)C#N)sc2-4)cc1,0.81,16.07,9.25,70.9,-5.22,-3.41,-5.73,-3.93,,,2019.0,10.1002/solr.201900528,opvdb_experimental,electrochemical,training
PTBD-BZ,BDTB-Ph,CCCCCCCCC(CCCCCC)Cn1nc2c(-c3ccc(C)s3)c(F)c(F)c(-c3ccc(-c4cc5sc6c(-c7ccc(SCC(CCCC)CCCCCC)s7)c7cc(C)sc7c(-c7ccc(SCC(CCCC)CCCCCC)s7)c6c5s4)s3)c2n1,CCCCCCc1ccc(C2(c3ccc(CCCCCC)cc3)c3cc(/C=C4/C(=O)c5ccccc5C4=C(C#N)C#N)sc3-c3sc4c(-c5ccc(SCC(CC)CCCC)cc5)c5c6c(sc5c(-c5ccc(SCC(CC)CCCC)cc5)c4c32)-c2sc(/C=C3/C(=O)c4ccccc4C3=C(C#N)C#N)cc2C6(c2ccc(CCCCCC)cc2)c2ccc(CCCCCC)cc2)cc1,0.926,16.54,9.26,58.5,-5.4,-3.59,-5.49,-3.76,,,2019.0,10.1021/acsami.9b14981,opvdb_experimental,electrochemical,training
PBDB-TF,IE-4F,CCCCC(CC)Cc1sc(-c2c3cc(-c4ccc(-c5sc(-c6cccs6)c6c5C(=O)c5c(CC(CC)CCCC)sc(CC(CC)CCCC)c5C6=O)s4)sc3c(-c3cc(F)c(CC(CC)CCCC)s3)c3ccsc23)cc1F,CCCCCCc1ccc(C2(c3ccc(CCCCCC)cc3)c3cc4c(cc3-c3sc(-c5sc(/C=C6\C(=O)c7cc(F)c(F)cc7C6=C(C#N)C#N)cc5CC(CC)CCCC)cc32)C(c2ccc(CCCCCC)cc2)(c2ccc(CCCCCC)cc2)c2cc(-c3sc(/C=C5\C(=O)c6cc(F)c(F)cc6C5=C(C#N)C#N)cc3CC(CC)CCCC)sc2-4)cc1,0.91,18.23,9.3,56.0,-5.49,-3.64,-5.51,-4.07,,,2019.0,10.1021/acsami.9b10243,opvdb_experimental,electrochemical,training
PTQ10,IDTPC-DMe,CCCCCCCCC(CCCCCC)COc1cnc2c(-c3cccs3)c(F)c(F)cc2n1,CCCCCCC1(CCCCCC)c2cc3c(cc2-c2sc(/C=C4\C(=O)c5c(C)sc(C)c5C4=C(C#N)C#N)cc21)C(CCCCCC)(CCCCCC)c1cc(/C=C2\C(=O)c4c(C)sc(C)c4C2=C(C#N)C#N)sc1-3,1.02,13.3,9.3,68.0,-5.54,-2.92,-5.58,-3.85,,,2019.0,10.1016/j.dyepig.2019.01.018,opvdb_experimental,electrochemical,training
PTB7-Th,o-IO2,CCCCC(CC)COC(=O)c1sc2csc(-c3cc4c(-c5ccc(CC(CC)CCCC)s5)c5sccc5c(-c5ccc(CC(CC)CCCC)s5)c4s3)c2c1F,CCCCCCCCC1(CCCCCCCC)c2cc3c(cc2-c2sc(-c4sc(/C=C5\C(=O)c6cc(F)c(F)cc6C5=C(C#N)C#N)cc4OCC(CC)CCCC)cc21)C(CCCCCCCC)(CCCCCCCC)c1cc(-c2sc(/C=C4\C(=O)c5cc(F)c(F)cc5C4=C(C#N)C#N)cc2OCC(CC)CCCC)sc1-3,0.68,21.8,9.3,63.0,-5.21,-3.6,-5.41,-4.21,,,2019.0,10.1021/acsmaterialslett.9b00512,opvdb_experimental,electrochemical,training
PbiTPD,Y6,CCCCCCCCc1ccc(-c2c3cc(-c4ccc(-c5sc(-c6sc(-c7cccs7)c7c6C(=O)N(CC(CCCCCC)CCCCCCCC)C7=O)c6c5C(=O)N(CC(CCCCCC)CCCCCCCC)C6=O)s4)sc3c(-c3ccc(CCCCCCCC)s3)c3ccsc23)s1,CCCCCCCCCCCc1c(/C=C2\C(=O)c3cc(F)c(F)cc3C2=C(C#N)C#N)sc2c1sc1c3c4nsnc4c4c5sc6c(CCCCCCCCCCC)c(/C=C7\C(=O)c8cc(F)c(F)cc8C7=C(C#N)C#N)sc6c5n(CC(CC)CCCC)c4c3n(CC(CC)CCCC)c21,0.83,25.6,14.2,66.7,-5.2,-3.45,-5.65,-4.09,,,2019.0,10.1021/acsenergylett.9b02842,opvdb_experimental,electrochemical,training
PDTB-EF-T,IT-4 F,CCOC(=O)c1ccsc1-c1ccc(-c2sc(-c3cc4c(-c5cc(F)c(SCC)s5)c5sc(-c6cc(C(=O)OCC)c(-c7ccc(-c8sc(-c9cc%10c(-c%11cc(F)c(SCC)s%11)c%11sc(-c%12cc(C(=O)OCC)c(-c%13ccc(-c%14sc(-c%15cc%16c(-c%17cc(F)c(SCC)s%17)c%17sccc%17c(-c%17cc(F)c(SCC)s%17)c%16s%15)cc%14C(=O)OCC)s%13)s%12)cc%11c(-c%11cc(F)c(SCC)s%11)c%10s9)cc8C(=O)OCC)s7)s6)cc5c(-c5cc(F)c(SCC)s5)c4s3)cc2C(=O)OCC)s1,CCCCCCc1ccc(C2(c3ccc(CCCCCC)cc3)c3cc4c(cc3-c3sc5cc(/C=C6\C(=O)c7cc(F)c(F)cc7C6=C(C#N)C#N)sc5c32)C(c2ccc(CCCCCC)cc2)(c2ccc(CCCCCC)cc2)c2c-4sc3cc(/C=C4\C(=O)c5cc(F)c(F)cc5C4=C(C#N)C#N)sc23)cc1,0.898,20.77,14.2,75.0,-5.5,-3.59,-5.66,-4.14,,,2019.0,10.1002/solr.201900342,opvdb_experimental,electrochemical,training
PM6,IT-2Cl,CCCCC(CC)Cc1sc(-c2c3cc(-c4ccc(-c5sc(-c6cccs6)c6c5C(=O)c5c(CC(CC)CCCC)sc(CC(CC)CCCC)c5C6=O)s4)sc3c(-c3cc(F)c(CC(CC)CCCC)s3)c3ccsc23)cc1F,CCCCCCc1ccc(C2(c3ccc(CCCCCC)cc3)c3cc4c(cc3-c3sc5cc(/C=C6\C(=O)c7cc(Cl)ccc7C6=C(C#N)C#N)sc5c32)C(c2ccc(CCCCCC)cc2)(c2ccc(CCCCCC)cc2)c2c-4sc3cc(/C=C4\C(=O)c5cc(Cl)ccc5C4=C(C#N)C#N)sc23)cc1,0.89,22.0,14.3,73.0,-5.56,-3.65,-5.42,-3.9,,,2019.0,10.1002/advs.201903419,opvdb_experimental,electrochemical,training
PTQ10,9b,CCCCCCCCC(CCCCCC)COc1cnc2c(C)c(F)c(F)c(-c3ccc(C)s3)c2n1,ClB1N2/C3=N\\C(C4=C/5C=C(C=C(C(N(C(CCCCC)CCCCC)C6=O)=O)C6=C7)C7=C4)=NC5=N/C(N81)=C9C(C=C(C=C(C(N(C(CCCCC)CCCCC)C%10=O)=O)C%10=C%11)C%11=C9)=C8N=C2C%12=C3C=C(C=C(C(N(C(CCCCC)CCCCC)C%13=O)=O)C%13=C%14)C%14=C%12,1.08,13.98,6.25,41.3,-5.54,-2.98,-5.59,-3.86,,,2019.0,10.1039/c9tc06238f,opvdb_experimental,electrochemical,training
PTAZ-TPD10-C6,[70]PCBM,CCCCCCCCN1C(=O)c2csc(-c3cc4c(-c5cc(CCCCCC)c(CCCCCC)s5)c5sc(-c6ccc(-c7c(F)c(F)c(-c8ccc(-c9cc%10c(-c%11cc(CCCCCC)c(CCCCCC)s%11)c%11sccc%11c(-c%11cc(CCCCCC)c(CCCCCC)s%11)c%10s9)s8)c8nn(CC(CC)CCCC)nc78)s6)cc5c(-c5cc(CCCCCC)c(CCCCCC)s5)c4s3)c2C1=O,CCCCC(=O)OCC1(C2=CC=CC=C2)C3=CC=CC4=CC=CC5=CC=CC6=CC=C7C=CC=CC8=CC=CC1=C8C7=C6C5=C4C3,0.82,11.1,6.3,69.0,-5.27,-3.23,-6.1,-3.9,,,2019.0,10.1002/aenm.201901740,opvdb_experimental,electrochemical,training
P3HT,TrBTIC,CCCCCCc1ccsc1,CCCCC1(CCCC)c2cc(-c3ccc(/C=C4\C(=O)c5ccccc5C4=C(C#N)C#N)c4nsnc34)ccc2-c2c1c1c(c3c2C(CCCC)(CCCC)c2cc(-c4ccc(/C=C5\C(=O)c6ccccc6C5=C(C#N)C#N)c5nsnc45)ccc2-3)C(CCCC)(CCCC)c2cc(-c3ccc(/C=C4\C(=O)c5ccccc5C4=C(C#N)C#N)c4nsnc34)ccc2-1,0.86,11.75,6.31,62.4,-5.0,-3.1,-5.56,-3.62,,,2019.0,10.1002/adma.201906045,opvdb_experimental,electrochemical,training
P3HT,BTA53,CCCCCCc1ccsc1,CCCCCCCCn1nc2c(/C=c3/sc(=C(C#N)C#N)n(CC)c3=O)ccc(-c3cc4c(s3)-c3cc5c(cc3C(c3ccc(CCCCCC)cc3)(c3ccc(CCCCCC)cc3)O4)-c3sc(-c4ccc(/C=c6/sc(=C(C#N)C#N)n(CC)c6=O)c6nn(CCCCCCCC)nc46)cc3OC5(c3ccc(CCCCCC)cc3)c3ccc(CCCCCC)cc3)c2n1,0.88,11.57,6.31,62.0,-5.01,-3.12,-5.48,-3.58,,,2019.0,10.1021/acsami.9b16662,opvdb_experimental,electrochemical,training
PBDT-BZ,TBDB-Na,CCCCCCCCC(CCCCCC)Cn1nc2c(-c3ccc(C)s3)c(F)c(F)c(-c3ccc(-c4cc5c(-c6ccc(SCC(CCCC)CCCCCC)s6)c6sc(C)cc6c(-c6ccc(SCC(CCCC)CCCCCC)s6)c5s4)s3)c2n1,CCCCCCc1ccc(C2(c3ccc(CCCCCC)cc3)c3cc(/C=C4/C(=O)c5cc6ccccc6cc5C4=C(C#N)C#N)sc3-c3sc4c(sc5c(-c6ccc(SCC(CC)CCCC)cc6)c6c7c(sc6c(-c6ccc(SCC(CC)CCCC)cc6)c54)-c4sc(/C=C5/C(=O)c6cc8ccccc8cc6C5=C(C#N)C#N)cc4C7(c4ccc(CCCCCC)cc4)c4ccc(CCCCCC)cc4)c32)cc1,0.903,13.02,6.32,51.6,-5.38,-3.56,-5.45,-3.77,,,2019.0,10.1021/acsami.9b14981,opvdb_experimental,electrochemical,training
P-i-NT,ITIC-4F,CCCCCCCCCCCCC(CCCCCCCCCC)Cc1csc(-c2cc3c(cc(-c4cc(CC(CCCCCCCCCC)CCCCCCCCCCCC)c(-c5ccc(/C=C(\C#N)c6cc(OCC(CC)CCCC)c(/C(C#N)=C/c7cccs7)cc6OCC(CC)CCCC)s5)s4)c4nsnc43)c3nsnc23)c1,CCCCCCc1ccc(C2(c3ccc(CCCCCC)cc3)c3cc4c(cc3-c3sc5cc(/C=C6/C(=O)c7cc(F)c(F)cc7C6=C(C#N)C#N)sc5c32)C(c2ccc(CCCCCC)cc2)(c2ccc(CCCCCC)cc2)c2c-4sc3cc(/C=C4/C(=O)c5cc(F)c(F)cc5C4=C(C#N)C#N)sc23)cc1,0.83,16.33,6.34,46.19,-5.42,-3.22,-5.82,-4.24,,,2019.0,10.1039/c9py01781j,opvdb_experimental,electrochemical,training
PDPPF2T2DPP-DTT,PC71BM,CCCCCCCCCCCCC(CCCCCCCCCCCC)CN1C(=O)C2=C(c3ccc(-c4cc(F)c(-c5sc(-c6ccc(C7=C8C(=O)N(CC(CCCCCCCCCC)CCCCCCCCCCCC)C(c9ccc(-c%10cc%11sc%12ccsc%12c%11s%10)s9)=C8C(=O)N7CC(CCCCCCCCCC)CCCCCCCCCCCC)s6)cc5F)s4)s3)N(CC(CCCCCCCCCCCC)CCCCCCCCCCCC)C(=O)C2=C1c1cccs1,COC(=O)CCCC1(c2ccccc2)C23c4c5ccc6c7cc8c9c%10c(cc%11cc%12c%13c%14c(cc%15c%16ccc-5c2c%16c2c5c%16c%17c(c(c46)c7c9c%17c4c%10c%11c%13c4c%16c%14c%152)C513)C%12)C8,0.68,14.14,6.35,66.0,-5.13,-3.72,-5.9,-3.9,,,2019.0,10.1039/c9ra08858j,opvdb_experimental,electrochemical,training
P4TIF,PC71BM,CCCCCCCCCCCCc1csc(-c2ccc3c(c2)/C(=C2\C(=O)N(CC(CCCCCCCCCC)CCCCCCCCCCCC)c4cc(-c5cc(CCCCCCCCCCCC)c(-c6cc(F)c(-c7sccc7F)s6)s5)ccc42)C(=O)N3CC(CCCCCCCCCC)CCCCCCCCCCCC)c1,COC(=O)CCCC1(c2ccccc2)C23c4c5ccc6c7cc8c9c%10c(cc%11cc%12c%13c%14c(cc%15c%16ccc-5c2c%16c2c5c%16c%17c(c(c46)c7c9c%17c4c%10c%11c%13c4c%16c%14c%152)C513)C%12)C8,0.78,20.98,8.68,53.04,-5.41,-3.82,-5.9,-3.9,,,2019.0,10.1039/c9ta06719a,opvdb_experimental,electrochemical,training
PTB7-Th,TPDI3,CCCCC(CC)COC(=O)c1sc2c(-c3cc4c(-c5ccc(CC(CC)CCCC)s5)c5sc(C)cc5c(-c5ccc(CC(CC)CCCC)s5)c4s3)sc(C)c2c1F,CCCCCCC(CCCCCC)n1c(=O)c2ccc3c4ccc5c(=O)n(C(CCCCCC)CCCCCC)c(=O)c6cc7c8c9cc%10c(=O)n(C(CCCCCC)CCCCCC)c(=O)c%11cc%12c%13c%14cc%15c(=O)n(C(CCCCCC)CCCCCC)c(=O)c%16cc(-c%17cc(-c%18cc%19c(=O)n(C(CCCCCC)CCCCCC)c(=O)c%20cc%21c%22c%23cc%24c(=O)n(C(CCCCCC)CCCCCC)c(=O)c%25cc%26c%27c%28cc%29c(=O)n(C(CCCCCC)CCCCCC)c(=O)c%30ccc%31c%32ccc%33c(=O)n(C(CCCCCC)CCCCCC)c(=O)c%34cc(c%27c%27cc%35c(=O)n(C(CCCCCC)CCCCCC)c(=O)c%36cc(c%22c%22cc%37c(=O)n(C(CCCCCC)CCCCCC)c(=O)c%38ccc%39c%18c(c%19%20)c%21c%22c%39c%38%37)c%18c%23c(c%25%24)c%26c%27c%18c%35%36)c(c%32c%33%34)c%28c%31c%30%29)cc(-c%18cc%19c(=O)n(C(CCCCCC)CCCCCC)c(=O)c%20cc%21c%22c%23cc%24c(=O)n(C(CCCCCC)CCCCCC)c(=O)c%25cc%26c%27c%28cc%29c(=O)n(C(CCCCCC)CCCCCC)c(=O)c%30ccc%31c%32ccc%33c(=O)n(C(CCCCCC)CCCCCC)c(=O)c%34cc(c%27c%27cc%35c(=O)n(C(CCCCCC)CCCCCC)c(=O)c%36cc(c%22c%22cc%37c(=O)n(C(CCCCCC)CCCCCC)c(=O)c%38ccc%39c%18c(c%19%20)c%21c%22c%39c%38%37)c%18c%23c(c%25%24)c%26c%27c%18c%35%36)c(c%32c%33%34)c%28c%31c%30%29)c%17)c%17c%18ccc%19c(=O)n(C(CCCCCC)CCCCCC)c(=O)c%20cc(c%13c%13cc%21c(=O)n(C(CCCCCC)CCCCCC)c(=O)c%22cc(c8c8cc(c1=O)c2c3c8c7c4c56)c1c9c(c%10%11)c%12c%13c1c%22%21)c(c%18c%19%20)c%14c%17c%16%15,0.775,16.91,8.84,65.9,-5.12,-3.6,-5.85,-3.81,,,2019.0,10.1039/c9tc02150g,opvdb_experimental,electrochemical,training
P1,ITIC,CCCCCCCCc1cc(-c2c(-c3cccs3)sc3c(-c4cc(CCCCCCCC)c(CCCCCCCC)s4)c(-c4ccc(-c5cccc6nsnc56)s4)sc23)sc1CCCCCCCC,CCCCCCc1ccc(C2(c3ccc(CCCCCC)cc3)c3cc4c(cc3-c3sc5cc(C=C6C(=O)c7ccccc7C6=C(C#N)C#N)sc5c32)C(c2ccc(CCCCCC)cc2)(c2ccc(CCCCCC)cc2)c2c-4sc3cc(C=C4C(=O)c5ccccc5C4=C(C#N)C#N)sc23)cc1,0.94,14.99,8.89,63.12,-5.34,-3.53,-5.576,-3.916,,,2019.0,10.1021/acsami.9b20364,opvdb_experimental,electrochemical,training
PBTIBDTT,ITIC,CCCCCCCCCCc1ccsc1-c1cc2c(=O)n(CC(CCCCCC)CCCCCCCC)c(=O)c3cc(-c4sc(-c5cc6c(-c7ccc(CC(CC)CCCC)s7)c7sccc7c(-c7ccc(CC(CC)CCCC)s7)c6s5)cc4CCCCCCCCCC)sc3c2s1,CCCCCCc1ccc(C2(c3ccc(CCCCCC)cc3)c3cc4c(cc3-c3sc5cc(/C=C6\C(=O)c7ccccc7C6=C(C#N)C#N)sc5c32)C(c2ccc(CCCCCC)cc2)(c2ccc(CCCCCC)cc2)c2c-4sc3cc(/C=C4\C(=O)c5ccccc5C4=C(C#N)C#N)sc23)cc1,0.96,14.39,8.89,64.4,-5.47,-3.6,-5.64,-3.86,,,2019.0,10.1039/c9tc02700a,opvdb_experimental,electrochemical,training
PTQ8,Y6,CCCCCCCCC(CCCCCC)COc1cnc2c(-c3scc(F)c3F)cccc2n1,CCCCCCCCCCCc1c(/C=C2\C(=O)c3cc(F)c(F)cc3C2=C(C#N)C#N)sc2c1sc1c3c4nsnc4c4c5sc6c(CCCCCCCCCCC)c(/C=C7\C(=O)c8cc(F)c(F)cc8C7=C(C#N)C#N)sc6c5n(CC(CC)CCCC)c4c3n(CC(CC)CCCC)c21,0.82,18.0,8.9,62.1,-5.68,-2.92,-5.66,-4.08,,,2019.0,10.1002/adma.201905480,opvdb_experimental,electrochemical,training
PCE-10,[70]PCBM,CCCCC(CC)COC(=O)c1sc2c(-c3cc4c(-c5ccc(CC(CC)CCCC)s5)c5sccc5c(-c5ccc(CC(CC)CCCC)s5)c4s3)scc2c1F,CCCCC(=O)OCC1(C2=CC=CC=C2)C3=CC=CC4=CC=CC5=CC=CC6=CC=C7C=CC=CC8=CC=CC1=C8C7=C6C5=C4C3,0.79,15.8,8.9,66.0,-5.21,-3.6,-6.1,-3.9,,,2019.0,10.1002/aenm.201903800,opvdb_experimental,electrochemical,training
PTB7-Th,IT-4F,CCCCC(CC)COC(=O)c1sc2csc(-c3cc4c(-c5ccc(CC(CC)CCCC)s5)c5sccc5c(-c5ccc(CC(CC)CCCC)s5)c4s3)c2c1F,CCCCCCc1ccc(C2(c3ccc(CCCCCC)cc3)c3cc4c(cc3-c3sc5cc(/C=C6\C(=O)c7cc(F)c(F)cc7C6=C(C#N)C#N)sc5c32)C(c2ccc(CCCCCC)cc2)(c2ccc(CCCCCC)cc2)c2c-4sc3cc(/C=C4\C(=O)c5cc(F)c(F)cc5C4=C(C#N)C#N)sc23)cc1,0.84,16.07,8.91,66.0,-5.21,-3.6,-5.66,-4.14,,,2019.0,10.1021/acsami.9b17580,opvdb_experimental,electrochemical,training
PBDD-CH-S,ITIC,CCCCC(CC)CSc1ccc(-c2c3cc(-c4sc(-c5sc(-c6cc(CC7CCCCC7)cs6)c6c5C(=O)c5c(CC(CC)CCCC)sc(CC(CC)CCCC)c5C6=O)cc4CC4CCCCC4)sc3c(-c3ccc(SCC(CC)CCCC)s3)c3ccsc23)s1,CCCCCCc1ccc(C2(c3ccc(CCCCCC)cc3)c3cc4c(cc3-c3sc5cc(C=C6C(=O)c7ccccc7C6=C(C#N)C#N)sc5c32)C(c2ccc(CCCCCC)cc2)(c2ccc(CCCCCC)cc2)c2c-4sc3cc(C=C4C(=O)c5ccccc5C4=C(C#N)C#N)sc23)cc1,0.98,14.87,8.96,61.38,-5.47,-3.62,-5.61,-4.02,,,2019.0,10.1039/c9tc02663k,opvdb_experimental,electrochemical,training
PBDB-T,ATT-1,CCCCC(CC)Cc1ccc(-c2c3cc(-c4ccc(-c5sc(-c6cccs6)c6c5C(=O)c5c(CC(CC)CCCC)sc(CC(CC)CCCC)c5C6=O)s4)sc3c(-c3ccc(CC(CC)CCCC)s3)c3ccsc23)s1,CCCCCCCCOC(=O)c1cc2c(-c3cc4c(s3)-c3cc5c(cc3C4(c3ccc(CCCCCC)cc3)c3ccc(CCCCCC)cc3)-c3sc(-c4sc(/C=c6\sc(=C(C#N)C#N)n(CC)c6=O)c6sc(C(=O)OCCCCCCCC)cc46)cc3C5(c3ccc(CCCCCC)cc3)c3ccc(CCCCCC)cc3)sc(/C=c3\sc(=C(C#N)C#N)n(CC)c3=O)c2s1,0.92,16.01,9.0,60.0,-5.33,-2.92,-5.51,-3.68,,,2019.0,10.1021/acsami.9b10641,opvdb_experimental,electrochemical,training
TPD-3F,IT-4F,CCCCCCCCC(CCCCCC)Cc1sc(-c2c3cc(-c4ccc(-c5sc(-c6cccs6)c6c5C(=O)N(CCCCCCCC)C6=O)s4)sc3c(-c3cc(F)c(CC(CCCCCC)CCCCCCCC)s3)c3ccsc23)cc1F,CCCCCCc1ccc(C2(c3ccc(CCCCCC)cc3)c3cc4c(cc3-c3sc5cc(/C=C6\C(=O)c7cc(F)c(F)cc7C6=C(C#N)C#N)sc5c32)C(c2ccc(CCCCCC)cc2)(c2ccc(CCCCCC)cc2)c2c-4sc3cc(/C=C4\C(=O)c5cc(F)c(F)cc5C4=C(C#N)C#N)sc23)cc1,0.92,21.6,14.4,72.3,-5.32,-3.5,-5.66,-4.14,,,2019.0,10.1016/j.joule.2019.11.006,opvdb_experimental,electrochemical,training
J101 (actually J100),ZITI,CCn1nc2c(-c3cccs3)c(Cl)c(Cl)c(-c3ccc(-c4cc5c(-c6ccc([Si](CC)(CC)CC)s6)c6sc(-c7ccc(-c8c(Cl)c(Cl)c(-c9ccc(-c%10cc%11c(-c%12ccc([Si](CC)(CC)CC)s%12)c%12sc(-c%13ccc(-c%14c(Cl)c(Cl)c(-c%15ccc(-c%16cc%17c(-c%18ccc([Si](CC)(CC)CC)s%18)c%18sccc%18c(-c%18ccc([Si](CC)(CC)CC)s%18)c%17s%16)s%15)c%15nn(CC)nc%14%15)s%13)cc%12c(-c%12ccc([Si](CC)(CC)CC)s%12)c%11s%10)s9)c9nn(CC)nc89)s7)cc6c(-c6ccc([Si](CC)(CC)CC)s6)c5s4)s3)c2n1,CCCCCCC(CCCC)CC1(CC(CCCC)CCCCCC)C2=C(c3cc4c(cc31)-c1sc(/C=C3\C(=O)c5cc(F)ccc5C3=C(C#N)C#N)cc1C4)C(CC(CCCC)CCCCCC)(CC(CCCC)CCCCCC)c1cc3c(cc12)Cc1cc(/C=C2\C(=O)c4cc(F)ccc4C2=C(C#N)C#N)sc1-3,0.937,21.25,14.43,72.5,-5.3,-3.5,-5.56,-3.77,,,2019.0,10.1039/c9ta03272j,opvdb_experimental,electrochemical,training
J101,ZITI,CCCCCCCCC(CCCCCC)Cn1nc2c(-c3cccs3)c(Cl)c(Cl)c(-c3ccc(-c4cc5c(-c6ccc([Si](CCC)(CCC)CCC)s6)c6sccc6c(-c6ccc([Si](CCC)(CCC)CCC)s6)c5s4)s3)c2n1,CCCCCCC(CCCC)CC1(CC(CCCC)CCCCCC)C2=C(c3cc4c(cc31)-c1sc(/C=C3\C(=O)c5cc(F)ccc5C3=C(C#N)C#N)cc1C4)C(CC(CCCC)CCCCCC)(CC(CCCC)CCCCCC)c1cc3c(cc12)Cc1cc(/C=C2\C(=O)c4cc(F)ccc4C2=C(C#N)C#N)sc1-3,0.937,21.25,14.43,72.5,-5.3,-3.5,-5.55,-3.78,,,2019.0,10.1039/c9ta03272j,opvdb_experimental,electrochemical,training
PBDB-T2Cl,ITC6-4F,CCCCC(CC)Cc1sc(-c2c3cc(-c4ccc(-c5sc(-c6cccs6)c6c5C(=O)c5c(CC(CC)CCCC)sc(CC(CC)CCCC)c5C6=O)s4)sc3c(-c3cc(Cl)c(CC(CC)CCCC)s3)c3ccsc23)cc1Cl,CCCCCCc1ccc(C2(c3ccc(CCCCCC)cc3)c3cc4c(cc3-c3sc5c(CCCCCC)c(/C=C6\C(=O)c7cc(F)c(F)cc7C6=C(C#N)C#N)sc5c32)C(c2ccc(CCCCCC)cc2)(c2ccc(CCCCCC)cc2)c2c-4sc3c(CCCCCC)c(/C=C4\C(=O)c5cc(F)c(F)cc5C4=C(C#N)C#N)sc23)cc1,0.898,21.87,14.47,72.9,-5.52,-3.55,-5.75,-4.17,,,2019.0,10.1039/c9tc04798k,opvdb_experimental,electrochemical,training
PBDB-T-2Cl,BP-4F,CCCCC(CC)Cc1sc(-c2c3cc(-c4ccc(-c5sc(-c6cccs6)c6c5C(=O)c5c(CC(CC)CCCC)sc(CC(CC)CCCC)c5C6=O)s4)sc3c(-c3cc(Cl)c(CC(CC)CCCC)s3)c3ccsc23)cc1Cl,CCCCCCc1ccc(S2(c3ccc(CCCCCC)cc3)c3cc(/C=C4\C(=O)c5cc(F)c(F)cc5C4=C(C#N)C#N)sc3-c3sc4c(-c5ccc(CC(CC)CCCC)cc5)c5c6c(sc5c(-c5ccc(CC(CC)CCCC)cc5)c4c32)-c2sc(/C=C3\C(=O)c4cc(F)c(F)cc4C3=C(C#N)C#N)cc2S6(c2ccc(CCCCCC)cc2)c2ccc(CCCCCC)cc2)cc1,0.88,21.73,14.62,76.46,-5.52,-3.6,-5.63,-3.9,,,2019.0,10.1039/c9ee04020j,opvdb_experimental,electrochemical,training
PTAZ-TPD10-C10,ITIC,CCCCCCCCCCc1cc(-c2c3cc(-c4ccc(-c5c(F)c(F)c(-c6ccc(-c7cc8c(-c9cc(CCCCCCCCCC)c(CCCCCCCCCC)s9)c9sc(-c%10scc%11c%10C(=O)N(CCCCCCCC)C%11=O)cc9c(-c9cc(CCCCCCCCCC)c(CCCCCCCCCC)s9)c8s7)s6)c6nn(CC(CC)CCCC)nc56)s4)sc3c(-c3cc(CCCCCCCCCC)c(CCCCCCCCCC)s3)c3ccsc23)sc1CCCCCCCCCC,CCCCCCc1ccc(C2(c3ccc(CCCCCC)cc3)c3cc4c(cc3-c3sc5cc(C=C6C(=O)c7ccccc7C6=C(C#N)C#N)sc5c32)C(c2ccc(CCCCCC)cc2)(c2ccc(CCCCCC)cc2)c2c-4sc3cc(C=C4C(=O)c5ccccc5C4=C(C#N)C#N)sc23)cc1,0.91,14.7,8.8,66.0,-5.27,-3.23,-5.576,-3.916,,,2019.0,10.1002/aenm.201901740,opvdb_experimental,electrochemical,training
PTB7-Th,COi6-2Cl-γ,CCCCC(CC)COC(=O)c1sc2c(-c3cc4c(-c5ccc(CC(CC)CCCC)s5)c5sc(C)cc5c(-c5ccc(CC(CC)CCCC)s5)c4s3)sc(C)c2c1F,CCCCCCc1ccc(C2(c3ccc(CCCCCC)cc3)Oc3c(sc4c5c(sc34)-c3sc(/C=C4\C(=O)c6cc(Cl)ccc6C4=C(C#N)C#N)cc3C(c3ccc(CCCCCC)cc3)(c3ccc(CCCCCC)cc3)O5)-c3sc(/C=C4\C(=O)c5cc(Cl)ccc5C4=C(C#N)C#N)cc32)cc1,0.69,20.03,8.82,61.3,-5.27,-3.48,-5.46,-4.05,,,2019.0,10.1039/c9qm00327d,opvdb_experimental,electrochemical,training
PM7(PBDB-T-2Cl),IT-4F,CCCCC(CC)Cc1sc(-c2c3cc(-c4ccc(-c5scc6c5C(=O)c5c(CC(CC)CCCC)sc(CC(CC)CCCC)c5C6=O)s4)sc3c(-c3cc(Cl)c(CC(CC)CCCC)s3)c3cc(-c4cccs4)sc23)cc1Cl,CCCCCCc1ccc(C2(c3ccc(CCCCCC)cc3)c3cc4c(cc3-c3sc5cc(/C=C6\C(=O)c7cc(F)c(F)cc7C6=C(C#N)C#N)sc5c32)C(c2ccc(CCCCCC)cc2)(c2ccc(CCCCCC)cc2)c2c-4sc3cc(/C=C4\C(=O)c5cc(F)c(F)cc5C4=C(C#N)C#N)sc23)cc1,0.889,21.4,14.05,73.8,-5.55,-3.45,-5.66,-4.14,,,2019.0,10.1021/acsami.9b14133,opvdb_experimental,electrochemical,training
PBDTT-TPD,ITIC,CCCCCCCCCCCCc1ccc(-c2c3cc(-c4sc(C)c5c4C(=O)N(CCCCCCCC)C5=O)sc3c(-c3ccc(CCCCCCCCCCCC)s3)c3cc(C)sc23)s1,CCCCCCc1ccc(C2(c3ccc(CCCCCC)cc3)c3cc4c(cc3-c3sc5cc(/C=C6\C(=O)c7ccccc7C6=C(C#N)C#N)sc5c32)C(c2ccc(CCCCCC)cc2)(c2ccc(CCCCCC)cc2)c2c-4sc3cc(/C=C4\C(=O)c5ccccc5C4=C(C#N)C#N)sc23)cc1,0.96,12.98,6.17,48.0,-5.51,-3.09,-5.51,-3.71,,,2019.0,10.1016/j.reactfunctpolym.2019.104378,opvdb_experimental,electrochemical,training
PTTEA,F-2Cl,CCCCCCCCCCC(CCCCCCCC)COC(=O)c1cc(-c2c(F)c(F)c(-c3cc(C(=O)OCC(CCCCCCCC)CCCCCCCCCC)c(-c4cc(CC(CCCCCC)CCCCCCCC)c(-c5ccc(-c6c(F)c(F)c(-c7ccc(C)s7)c7nsnc67)s5)s4)s3)c3nsnc23)sc1-c1cc(CC(CCCCCC)CCCCCCCC)c(C)s1,CCCCCCCCC1(CCCCCCCC)c2cc3c(cc2-c2cc4c(cc21)-c1sc(/C=C2\C(=O)c5cc(Cl)c(Cl)cc5C2=C(C#N)C#N)cc1C4(CCCCCCCC)CCCCCCCC)C(CCCCCCCC)(CCCCCCCC)c1cc(/C=C2\C(=O)c4cc(Cl)c(Cl)cc4C2=C(C#N)C#N)sc1-3,1.01,11.99,6.19,48.4,-5.4,-3.54,-5.85,-3.64,,,2019.0,10.1002/adfm.201906587,opvdb_experimental,electrochemical,training
PDTBDT-BZ,BDTB-Ph,CCCCCCCCC(CCCCCC)Cn1nc2c(-c3cccs3)c(F)c(F)c(-c3ccc(-c4cc5sc6c(-c7ccc(SCC(CCCC)CCCCCC)s7)c7c(sc8ccsc87)c(-c7ccc(SCC(CCCC)CCCCCC)s7)c6c5s4)s3)c2n1,CCCCCCc1ccc(C2(c3ccc(CCCCCC)cc3)c3cc(/C=C4/C(=O)c5ccccc5C4=C(C#N)C#N)sc3-c3sc4c(-c5ccc(SCC(CC)CCCC)cc5)c5c6c(sc5c(-c5ccc(SCC(CC)CCCC)cc5)c4c32)-c2sc(/C=C3/C(=O)c4ccccc4C3=C(C#N)C#N)cc2C6(c2ccc(CCCCCC)cc2)c2ccc(CCCCCC)cc2)cc1,0.883,13.2,6.19,53.9,-5.32,-3.51,-5.49,-3.76,,,2019.0,10.1021/acsami.9b14981,opvdb_experimental,electrochemical,training
PTB7-Th,IPY-T-ICCl,CCCCC(CC)COC(=O)c1sc2csc(-c3cc4c(-c5ccc(CC(CC)CCCC)s5)c5sccc5c(-c5ccc(CC(CC)CCCC)s5)c4s3)c2c1F,CCCCCCCCC1(CCCCCCCC)c2cc(-c3ccc(/C=C4\C(=O)c5cc(Cl)c(Cl)cc5C4=C(C#N)C#N)s3)ccc2-c2nc3c(nc21)-c1ccc(-c2ccc(/C=C4\C(=O)c5cc(Cl)c(Cl)cc5C4=C(C#N)C#N)s2)cc1C3(CCCCCCCC)CCCCCCCC,0.69,14.06,6.2,63.5,-5.29,-3.72,-5.72,-3.56,,,2019.0,10.1021/acsami.9b17185,opvdb_experimental,electrochemical,training
PDBT-2Cl,IT-4F,CCc1sc(-c2c3sc4cc(-c5ccc(-c6sc(-c7ccc(-c8cc9sc%10c(-c%11sc(CC)c(Cl)c%11Cl)c%11c(sc%12cc(-c%13ccc(-c%14sc(-c%15ccc(-c%16cc%17sc%18c(-c%19sc(CC)c(Cl)c%19Cl)c%19c(sc%20cc(-c%21ccc(-c%22sc(-c%23cccs%23)c%23c%22C(=O)c%22c(CC)sc(CC)c%22C%23=O)s%21)sc%20%19)c(-c%19sc(CC)c(Cl)c%19Cl)c%18c%17s%16)s%15)c%15c%14C(=O)c%14c(CC)sc(CC)c%14C%15=O)s%13)sc%12%11)c(-c%11sc(CC)c(Cl)c%11Cl)c%10c9s8)s7)c7c6C(=O)c6c(CC)sc(CC)c6C7=O)s5)sc4c3c(-c3sc(CC)c(Cl)c3Cl)c3sc4ccsc4c23)c(Cl)c1Cl,CCCCCCc1ccc(C2(c3ccc(CCCCCC)cc3)c3cc4c(cc3-c3sc5cc(/C=C6\C(=O)c7cc(F)c(F)cc7C6=C(C#N)C#N)sc5c32)C(c2ccc(CCCCCC)cc2)(c2ccc(CCCCCC)cc2)c2c-4sc3cc(/C=C4\C(=O)c5cc(F)c(F)cc5C4=C(C#N)C#N)sc23)cc1,0.99,15.1,6.2,42.0,-5.49,-3.59,-5.66,-4.14,,,2019.0,10.1039/c9qm00212j,opvdb_experimental,electrochemical,training
