Repository: AsadKhanJBNU/osc_predictor

# OSC Donor–Acceptor Property Predictor

Predicts **nine** electronic and photovoltaic properties of organic solar cell
donor–acceptor pairs **directly from SMILES** — no DFT and no device measurements
as inputs.

**Try it live:** https://huggingface.co/spaces/AsadWazir/osc_predictor

## About

Selected models from the combined SMILES-only pipeline:

| Property | Description | Selected model | Test *R*² |
|---|---|---|---|
| V_OC | Open-circuit voltage | ElasticNet | 45.8% |
| J_SC | Short-circuit current | ElasticNet | 69.5% |
| PCE | Power conversion efficiency | Ridge | 61.2% |
| HOMO_D | Donor HOMO | k-NN | 18.5% |
| LUMO_D | Donor LUMO | Extra Trees | 39.1% |

File: Dataset/Examined_Dataset_1.csv (part 6 of 24)
DonorName,AcceptorName,DonorSMILES,AcceptorSMILES,V_OC,J_SC,FF_percent,PCE,HOMO_D,LUMO_D,HOMO_A,LUMO_A,Lambda+,Lambda-,PubYear,DOI,Source_Database
PBDB-TF,IT-DOH,CCCCC(CC)Cc1sc(-c2c3cc(-c4ccc(-c5sc(-c6cccs6)c6c5C(=O)c5c(CC(CC)CCCC)sc(CC(CC)CCCC)c5C6=O)s4)sc3c(-c3cc(F)c(CC(CC)CCCC)s3)c3ccsc23)cc1F,CCCCCCc1ccc(C2(c3ccc(CCCCCC)cc3)c3cc4c(cc3-c3sc5cc(/C=C6\C(=O)c7c(O)cccc7C6=C(C#N)C#N)sc5c32)C(c2ccc(CCCCCC)cc2)(c2ccc(CCCCCC)cc2)c2c-4sc3cc(/C=C4\C(=O)c5c(O)cccc5C4=C(C#N)C#N)sc23)cc1,0.96,17.78,73.0,12.5,-5.49,-3.64,-5.58,-3.93,,,2019,10.1002/aenm.201903650,"OPV-DB (Qiu, J., Zenodo, 2026, doi:10.5281/zenodo.20841543)"
PM7,BT2FIDT-4Cl,CCCCC(CC)Cc1sc(-c2c3ccsc3c(-c3cc(Cl)c(CC(CC)CCCC)s3)c3sc(-c4ccc(-c5sc(-c6cccs6)c6c5C(=O)c5c(CC(CC)CCCC)sc(CC(CC)CCCC)c5C6=O)s4)cc23)cc1Cl,CCc1ccc(C2(c3ccc(CC)cc3)c3cc4c(cc3-c3sc(/C=C5\C(=O)c6cc(Cl)c(Cl)cc6C5=C(C#N)C#N)cc32)C(c2ccc(CC)cc2)(c2ccc(CC)cc2)c2cc(-c3c(F)c(F)c(-c5cc6c(s5)-c5cc7c(cc5C6(c5ccc(CC)cc5)c5ccc(CC)cc5)-c5sc(/C=C6\C(=O)c8cc(Cl)c(Cl)cc8C6=C(C#N)C#N)cc5C7(c5ccc(CC)cc5)c5cccc(CC)c5)c5nsnc35)sc2-4)cc1,0.97,18.1,71.5,12.5,-5.575,-3.67,-5.7,-3.88,,,2019,10.1002/smll.201907681,"OPV-DB (Qiu, J., Zenodo, 2026, doi:10.5281/zenodo.20841543)"
PTBSi25,IEICO-4F,CCCCC(CC)COC(=O)c1sc2c(-c3cc4c(-c5ccc(CC(CC)CCCC)s5)c5sc(-c6sc(-c7cc8c(-c9ccc(CCCCC[Si](C)(O[Si](C)(C)C)O[Si](C)(C)C)s9)c9sccc9c(-c9ccc(CCCCC[Si](C)(O[Si](C)(C)C)O[Si](C)(C)C)s9)c8s7)c7sc(C(=O)OCC(CC)CCCC)c(F)c67)cc5c(-c5ccc(CC(CC)CCCC)s5)c4s3)scc2c1F,CCCCCCc1ccc(C2(c3ccc(CCCCCC)cc3)c3cc4c(cc3-c3sc(-c5sc(/C=C6\C(=O)c7cc(F)c(F)cc7C6=C(C#N)C#N)cc5OCC(CC)CCCC)cc32)C(c2ccc(CCCCCC)cc2)(c2ccc(CCCCCC)cc2)c2cc(-c3scc(/C=C5/C(=O)c6cc(F)c(F)cc6C5=C(C#N)C#N)c3OCC(CC)CCCC)sc2-4)cc1,0.7,25.19,68.07,12.49,-5.22,-3.65,-5.44,-4.19,,,2019,10.1021/acsami.9b18963,"OPV-DB (Qiu, J., Zenodo, 2026, doi:10.5281/zenodo.20841543)"
PTBD-BZ,TBDB-Na,CCCCCCCCC(CCCCCC)Cn1nc2c(-c3ccc(C)s3)c(F)c(F)c(-c3ccc(-c4cc5sc6c(-c7ccc(SCC(CCCC)CCCCCC)s7)c7cc(C)sc7c(-c7ccc(SCC(CCCC)CCCCCC)s7)c6c5s4)s3)c2n1,CCCCCCc1ccc(C2(c3ccc(CCCCCC)cc3)c3cc(/C=C4/C(=O)c5cc6ccccc6cc5C4=C(C#N)C#N)sc3-c3sc4c(sc5c(-c6ccc(SCC(CC)CCCC)cc6)c6c7c(sc6c(-c6ccc(SCC(CC)CCCC)cc6)c54)-c4sc(/C=C5/C(=O)c6cc8ccccc8cc6C5=C(C#N)C#N)cc4C7(c4ccc(CCCCCC)cc4)c4ccc(CCCCCC)cc4)c32)cc1,0.905,19.5,69.2,12.47,-5.4,-3.59,-5.45,-3.77,,,2019,10.1021/acsami.9b14981,"OPV-DB (Qiu, J., Zenodo, 2026, doi:10.5281/zenodo.20841543)"
J101 (actually J100),ITIC,CCn1nc2c(-c3cccs3)c(Cl)c(Cl)c(-c3ccc(-c4cc5c(-c6ccc([Si](CC)(CC)CC)s6)c6sc(-c7ccc(-c8c(Cl)c(Cl)c(-c9ccc(-c%10cc%11c(-c%12ccc([Si](CC)(CC)CC)s%12)c%12sc(-c%13ccc(-c%14c(Cl)c(Cl)c(-c%15ccc(-c%16cc%17c(-c%18ccc([Si](CC)(CC)CC)s%18)c%18sccc%18c(-c%18ccc([Si](CC)(CC)CC)s%18)c%17s%16)s%15)c%15nn(CC)nc%14%15)s%13)cc%12c(-c%12ccc([Si](CC)(CC)CC)s%12)c%11s%10)s9)c9nn(CC)nc89)s7)cc6c(-c6ccc([Si](CC)(CC)CC)s6)c5s4)s3)c2n1,CCCCCCc1ccc(C2(c3ccc(CCCCCC)cc3)c3cc4c(cc3-c3sc5cc(C=C6C(=O)c7ccccc7C6=C(C#N)C#N)sc5c32)C(c2ccc(CCCCCC)cc2)(c2ccc(CCCCCC)cc2)c2c-4sc3cc(C=C4C(=O)c5ccccc5C4=C(C#N)C#N)sc23)cc1,0.951,17.7,73.7,12.47,-5.3,-3.5,-5.49,-3.83,,,2019,10.1039/c9ta03272j,"OPV-DB (Qiu, J., Zenodo, 2026, doi:10.5281/zenodo.20841543)"
PffBT4T-4T2C-9/1,PC61BM,CCCCCCCCCCC(CCCCCCCC)Cc1csc(-c2c(F)c(F)c(-c3cc(CC(CCCCCCCC)CCCCCCCCCC)c(-c4ccc(-c5ccc(-c6cc(C(=O)OCC(CCCCCC)CCCCCCCC)c(-c7cc8sc(-c9sc(-c%10ccc(-c%11cccs%11)s%10)cc9C(=O)OCC(CCCCCC)CCCCCCCC)cc8s7)s6)s5)s4)s3)c3nsnc23)c1,COC(=O)CCCC1(c2ccccc2)C23c4c5c6c7c8c9c(c%10c%11c2c2c%12c4c4c%13c5c5c7c7c8c8c%14c9c%10c9c%10c%11c2c2c%11c%12c4c4c%12c%13c5c5c7c7c8c8c%14c9c9c%10c2c2c%11c4c4c%12c5c7c5c8c9c2c45)C613,0.745,18.6,75.2,10.42,-5.39,-3.74,-6.1,-3.7,,,2019,10.1016/j.nanoen.2019.04.048,"OPV-DB (Qiu, J., Zenodo, 2026, doi:10.5281/zenodo.20841543)"
PBDB-T,IT-DOH,CCCCC(CC)Cc1ccc(-c2c3cc(-c4ccc(-c5sc(-c6cccs6)c6c5C(=O)c5c(CC(CC)CCCC)sc(CC(CC)CCCC)c5C6=O)s4)sc3c(-c3ccc(CC(CC)CCCC)s3)c3ccsc23)s1,CCCCCCc1ccc(C2(c3ccc(CCCCCC)cc3)c3cc4c(cc3-c3sc5cc(/C=C6\C(=O)c7c(O)cccc7C6=C(C#N)C#N)sc5c32)C(c2ccc(CCCCCC)cc2)(c2ccc(CCCCCC)cc2)c2c-4sc3cc(/C=C4\C(=O)c5c(O)cccc5C4=C(C#N)C#N)sc23)cc1,0.87,18.04,70.0,10.4,-5.33,-3.48,-5.58,-3.93,,,2019,10.1002/aenm.201903650,"OPV-DB (Qiu, J., Zenodo, 2026, doi:10.5281/zenodo.20841543)"
PBDTTTPD,PNT-OD,CCCCCCCCN1C(=O)c2csc(-c3cc4c(-c5ccc(CC(CC)CCCC)s5)c5sccc5c(-c5ccc(CC(CC)CCCC)s5)c4s3)c2C1=O,CCCCCCCCCCC(CCCCCCCC)CN1C(=O)c2ccc3c4c(c(-c5ccc(-c6sc(-c7cccs7)c7c6C(=O)N(CCCCCCCC)C7=O)s5)cc(c24)C1=O)C(=O)N(CC(CCCCCCCC)CCCCCCCCCC)C3=O,1.0,10.19,57.0,5.78,-5.49,-3.64,-6.03,-3.95,,,2019,10.1021/acsami.9b05537,"OPV-DB (Qiu, J., Zenodo, 2026, doi:10.5281/zenodo.20841543)"
PTQ7,Y6,CCCCCCCCC(CCCCCC)COc1cnc2c(C)ccc(-c3ccc(C)s3)c2n1,CCCCCCCCCCCc1c(/C=C2\C(=O)c3cc(F)c(F)cc3C2=C(C#N)C#N)sc2c1sc1c3c4nsnc4c4c5sc6c(CCCCCCCCCCC)c(/C=C7\C(=O)c8cc(F)c(F)cc8C7=C(C#N)C#N)sc6c5n(CC(CC)CCCC)c4c3n(CC(CC)CCCC)c21,0.71,18.65,43.4,5.75,-5.38,-2.82,-5.66,-4.08,,,2019,10.1002/adma.201905480,"OPV-DB (Qiu, J., Zenodo, 2026, doi:10.5281/zenodo.20841543)"
QX1,tPDI2N-EH,CCCCC(CC)Cc1ccc(-c2c3cc(-c4ccc(-c5c(F)c(F)c(-c6ccc(C)s6)c6nc(-c7cc(F)c(CC(CC)CCCC)s7)c(-c7cc(F)c(CC(CC)CCCC)s7)nc56)s4)sc3c(-c3ccc(CC(CC)CCCC)s3)c3cc(C)sc23)s1,CCCCC(CC)Cn1c2cc3c(=O)n(C(CC)CC)c(=O)c4ccc5c6c(-c7cc8c(=O)n(C(CC)CC)c(=O)c9cc%10c%11c(c7c7ccc%12c(=O)n(C(CC)CC)c(=O)c%13cc(c%11c7c%12%13)n%10CC(CC)CCCC)c89)cc7c(=O)n(C(CC)CC)c(=O)c8cc1c(c6c78)c2c5c43,1.03,8.61,59.0,5.74,-5.4,-3.1,-5.9,-3.7,,,2019,10.1021/acsapm.9b00433,"OPV-DB (Qiu, J., Zenodo, 2026, doi:10.5281/zenodo.20841543)"
QX4,tPDI2N-EH,CCCCC(CC)COc1c(F)cc(-c2nc3c(-c4ccc(C)s4)c(F)c(F)c(-c4ccc(-c5cc6c(-c7ccc(CC(CC)CCCC)s7)c7sc(C)cc7c(-c7ccc(CC(CC)CCCC)s7)c6s5)s4)c3nc2-c2cc(F)c(OCC(CC)CCCC)c(F)c2)cc1F,CCCCC(CC)Cn1c2cc3c(=O)n(C(CC)CC)c(=O)c4ccc5c6c(-c7cc8c(=O)n(C(CC)CC)c(=O)c9cc%10c%11c(c7c7ccc%12c(=O)n(C(CC)CC)c(=O)c%13cc(c%11c7c%12%13)n%10CC(CC)CCCC)c89)cc7c(=O)n(C(CC)CC)c(=O)c8cc1c(c6c78)c2c5c43,1.04,9.02,58.0,5.74,-5.4,-3.1,-5.9,-3.7,,,2019,10.1021/acsapm.9b00433,"OPV-DB (Qiu, J., Zenodo, 2026, doi:10.5281/zenodo.20841543)"
PM7,BDSe-4Br,CCCCC(CC)Cc1sc(-c2c3ccsc3c(-c3cc(Cl)c(CC(CC)CCCC)s3)c3sc(-c4ccc(-c5sc(-c6cccs6)c6c5C(=O)c5c(CC(CC)CCCC)sc(CC(CC)CCCC)c5C6=O)s4)cc23)cc1Cl,CCCCCCc1ccc(C2(c3ccc(CCCCCC)cc3)C3=C(SC(/C=C4\C(=O)c5cc(Br)c(Br)cc5C4=C(C#N)C#N)C3)c3[se]c4cc5c6c([se]c5cc4c32)-c2sc(/C=C3\C(=O)c4cc(Br)c(Br)cc4C3=C(C#N)C#N)cc2C6(c2ccc(CCCCCC)cc2)c2ccc(CCCCCC)cc2)cc1,0.82,22.18,69.6,12.62,-5.52,-3.57,-5.65,-3.96,,,2019,10.1039/c9ta14070k,"OPV-DB (Qiu, J., Zenodo, 2026, doi:10.5281/zenodo.20841543)"
PBDB-TF,POBDT-4Cl,CCCCC(CC)Cc1sc(-c2c3cc(-c4ccc(-c5sc(-c6cccs6)c6c5C(=O)c5c(CC(CC)CCCC)sc(CC(CC)CCCC)c5C6=O)s4)sc3c(-c3cc(F)c(CC(CC)CCCC)s3)c3ccsc23)cc1F,CCCCCCCCOc1c2sc3c(c2c(-c2ccc(CCCCCC)cc2)c2sc4c(c12)C(c1ccc(CCCCCC)cc1)(c1ccc(CCCCCC)cc1)c1cc(/C=C2\C(=O)c5cc(Cl)c(Cl)cc5C2=C(C#N)C#N)sc1-4)C(c1ccc(CCCCCC)cc1)(c1ccc(CCCCCC)cc1)c1cc(/C=C2\C(=O)c4cc(Cl)c(Cl)cc4C2=C(C#N)C#N)sc1-3,0.87,20.7,67.0,12.6,-5.5,-3.68,-5.58,-3.97,,,2019,10.1016/j.nanoen.2019.104209,"OPV-DB (Qiu, J., Zenodo, 2026, doi:10.5281/zenodo.20841543)"
PBDT-BZ,BDTB-Ph,CCCCCCCCC(CCCCCC)Cn1nc2c(-c3ccc(C)s3)c(F)c(F)c(-c3ccc(-c4cc5c(-c6ccc(SCC(CCCC)CCCCCC)s6)c6sc(C)cc6c(-c6ccc(SCC(CCCC)CCCCCC)s6)c5s4)s3)c2n1,CCCCCCc1ccc(C2(c3ccc(CCCCCC)cc3)c3cc(/C=C4/C(=O)c5ccccc5C4=C(C#N)C#N)sc3-c3sc4c(-c5ccc(SCC(CC)CCCC)cc5)c5c6c(sc5c(-c5ccc(SCC(CC)CCCC)cc5)c4c32)-c2sc(/C=C3/C(=O)c4ccccc4C3=C(C#N)C#N)cc2C6(c2ccc(CCCCCC)cc2)c2ccc(CCCCCC)cc2)cc1,0.918,17.52,64.5,10.59,-5.38,-3.56,-5.49,-3.76,,,2019,10.1021/acsami.9b14981,"OPV-DB (Qiu, J., Zenodo, 2026, doi:10.5281/zenodo.20841543)"
PBDB-T,FTTCN,CCCCC(CC)Cc1ccc(-c2c3cc(-c4ccc(-c5sc(-c6cccs6)c6c5C(=O)c5c(CC(CC)CCCC)sc(CC(CC)CCCC)c5C6=O)s4)sc3c(-c3ccc(CC(CC)CCCC)s3)c3ccsc23)s1,CCCCCCc1ccc(C2(c3ccc(CCCCCC)cc3)c3cc4c(cc3-c3sc5cc(/C=C6\C(=O)c7cscc7C6=C(C#N)C#N)sc5c32)C(CCCCCC)(CCCCCC)c2cc3c(cc2-4)C(c2ccc(CCCCCC)cc2)(c2ccc(CCCCCC)cc2)c2c-3sc3cc(/C=C4\C(=O)c5cscc5C4=C(C#N)C#N)sc23)cc1,0.9,15.89,73.82,10.56,-5.33,-3.48,-5.54,-3.95,,,2019,10.1039/c9qm00013e,"OPV-DB (Qiu, J., Zenodo, 2026, doi:10.5281/zenodo.20841543)"
p-PBDTPS-FTAZ,ITIC,CCCCCCCCC(CCCCCC)Cn1nc2c(-c3cccs3)c(F)c(F)c(-c3ccc(-c4cc5c(-c6ccc(SCC(CC)CCCC)cc6)c6sccc6c(-c6ccc(SCC(CC)CCCC)cc6)c5s4)s3)c2n1,CCCCCCc1ccc(C2(c3ccc(CCCCCC)cc3)c3cc4c(cc3-c3sc5cc(C=C6C(=O)c7ccccc7C6=C(C#N)C#N)sc5c32)C(c2ccc(CCCCCC)cc2)(c2ccc(CCCCCC)cc2)c2c-4sc3cc(C=C4C(=O)c5ccccc5C4=C(C#N)C#N)sc23)cc1,0.88,17.91,66.11,10.54,-5.32,-3.36,-5.6,-3.85,,,2019,10.1021/acsami.9b07112,"OPV-DB (Qiu, J., Zenodo, 2026, doi:10.5281/zenodo.20841543)"
PTQ9,Y6,CCCCCCCCC(CCCCCC)COc1cnc2c(C)cc(F)c(-c3ccc(C)s3)c2n1,CCCCCCCCCCCc1c(/C=C2\C(=O)c3cc(F)c(F)cc3C2=C(C#N)C#N)sc2c1sc1c3c4nsnc4c4c5sc6c(CCCCCCCCCCC)c(/C=C7\C(=O)c8cc(F)c(F)cc8C7=C(C#N)C#N)sc6c5n(CC(CC)CCCC)c4c3n(CC(CC)CCCC)c21,0.82,23.72,54.0,10.5,-5.41,-2.87,-5.66,-4.08,,,2019,10.1002/adma.201905480,"OPV-DB (Qiu, J., Zenodo, 2026, doi:10.5281/zenodo.20841543)"
PEHTT,IT-2F,CCCCCCCCc1csc2cc(-c3sc(-c4cc5sc(-c6cc7c(-c8ccc(SCC(CC)CCCC)s8)c8sccc8c(-c8ccc(SCC(CC)CCCC)s8)c7s6)c(CCCCCCCC)c5s4)c4c3C(=O)N(CC(CCCCCC)CCCCCCCC)C4=O)sc12,CCCCCCc1ccc(C2(c3ccc(CCCCCC)cc3)c3cc4c(cc3-c3sc5cc(/C=C6\C(=O)c7cc(F)ccc7C6=C(C#N)C#N)sc5c32)C(c2ccc(CCCCCC)cc2)(c2ccc(CCCCCC)cc2)c2c-4sc3cc(/C=C4\C(=O)c5cc(F)ccc5C4=C(C#N)C#N)sc23)cc1,0.889,18.6,63.8,10.5,-5.35,-3.39,-5.52,-3.96,,,2019,10.1021/acs.chemmater.9b00926,"OPV-DB (Qiu, J., Zenodo, 2026, doi:10.5281/zenodo.20841543)"
PM6,PN1,CCCCC(CC)Cc1sc(-c2c3cc(-c4ccc(-c5sc(-c6cccs6)c6c5C(=O)c5c(CC(CC)CCCC)sc(CC(CC)CCCC)c5C6=O)s4)sc3c(-c3cc(F)c(CC(CC)CCCC)s3)c3ccsc23)cc1F,CCCCC(CC)COc1cccc(C2(c3cccc(OCC(CC)CCCC)c3)c3cc4c(cc3-c3sc5cc(/C=C6\C(=O)c7ccccc7C6=C(C#N)C#N)sc5c32)C(c2cccc(OCC(CC)CCCC)c2)(c2cccc(OCC(CC)CCCC)c2)c2c-4sc3cc(/C=C4\C(=O)c5cc(-c6cccs6)ccc5C4=C(C#N)C#N)sc23)c1,1.0,15.2,69.0,10.5,-5.56,-3.65,-5.71,-3.85,,,2019,10.1039/c9ta04611a,"OPV-DB (Qiu, J., Zenodo, 2026, doi:10.5281/zenodo.20841543)"
J52,i-IEICO,CCCCCCCCC(CCCCCC)Cn1nc2c(-c3cccs3)c(F)c(F)c(-c3ccc(-c4cc5c(-c6ccc(CC(CC)CCCC)s6)c6sccc6c(-c6ccc(CC(CC)CCCC)s6)c5s4)s3)c2n1,CCCCCCc1ccc(C2(c3ccc(CCCCCC)cc3)c3cc4c(cc3-c3sc(-c5cc(/C=C6\C(=O)c7ccccc7C6=C(C#N)C#N)cs5)cc32)C(c2ccc(CCCCCC)cc2)(c2ccc(CCCCCC)cc2)c2cc(-c3cc(/C=C5\C(=O)c6ccccc6C5=C(C#N)C#N)cs3)sc2-4)cc1,0.96,18.76,58.2,10.48,-5.21,-2.9,-5.31,-3.68,,,2019,10.1021/acsami.9b03499,"OPV-DB (Qiu, J., Zenodo, 2026, doi:10.5281/zenodo.20841543)"
PCE10,Y14,CCCCC(CC)COC(=O)c1sc2c(-c3cc4c(-c5ccc(CC(CC)CCCC)s5)c5sccc5c(-c5ccc(CC(CC)CCCC)s5)c4s3)scc2c1F,CCCCCCCCCCCc1c(/C=C2\C(=O)c3cc(F)ccc3C2=C(C#N)C#N)sc2c1sc1c3c4nn(CC(CC)CCCC)nc4c4c5sc6c(CCCCCCCCCCC)c(/C=C7\C(=O)c8cc(F)ccc8C7=C(C#N)C#N)sc6c5n(CC(CC)CCCC)c4c3n(CC(CC)CCCC)c21,0.788,21.28,62.24,10.44,-5.21,-3.6,-5.56,-4.01,,,2019,10.1039/c9qm00499h,"OPV-DB (Qiu, J., Zenodo, 2026, doi:10.5281/zenodo.20841543)"
PITPh-DfQx,PC71BM,CCCCCCCCOc1cccc(-c2nc3c(-c4cccs4)c(F)c(F)c(-c4ccc(-c5cc6c(s5)-c5ccc(-c7cccs7)cc5C6(c5ccc(OCC(CC)CCCC)cc5)c5ccc(OCC(CC)CCCC)cc5)s4)c3nc2-c2cccc(OCCCCCCCC)c2)c1,COC(=O)CCCC1(c2ccccc2)C23c4c5ccc6c7cc8c9c%10c(cc%11cc%12c%13c%14c(cc%15c%16ccc-5c2c%16c2c5c%16c%17c(c(c46)c7c9c%17c4c%10c%11c%13c4c%16c%14c%152)C513)C%12)C8,0.91,10.58,57.1,5.5,-5.32,-3.49,-5.9,-3.9,,,2019,10.1016/j.dyepig.2019.108044,"OPV-DB (Qiu, J., Zenodo, 2026, doi:10.5281/zenodo.20841543)"
PTAZ-TPD10-C6,ITIC,CCCCCCCCN1C(=O)c2csc(-c3cc4c(-c5cc(CCCCCC)c(CCCCCC)s5)c5sc(-c6ccc(-c7c(F)c(F)c(-c8ccc(-c9cc%10c(-c%11cc(CCCCCC)c(CCCCCC)s%11)c%11sccc%11c(-c%11cc(CCCCCC)c(CCCCCC)s%11)c%10s9)s8)c8nn(CC(CC)CCCC)nc78)s6)cc5c(-c5cc(CCCCCC)c(CCCCCC)s5)c4s3)c2C1=O,CCCCCCc1ccc(C2(c3ccc(CCCCCC)cc3)c3cc4c(cc3-c3sc5cc(C=C6C(=O)c7ccccc7C6=C(C#N)C#N)sc5c32)C(c2ccc(CCCCCC)cc2)(c2ccc(CCCCCC)cc2)c2c-4sc3cc(C=C4C(=O)c5ccccc5C4=C(C#N)C#N)sc23)cc1,0.86,10.6,60.0,5.5,-5.27,-3.23,-5.576,-3.916,,,2019,10.1002/aenm.201901740,"OPV-DB (Qiu, J., Zenodo, 2026, doi:10.5281/zenodo.20841543)"
P3TE-C8,ITIC,CCCCCCCCOC(=O)c1c(-c2cccs2)sc(-c2ccc(-c3cc4c(-c5ccc(CC(CC)CCCC)s5)c5sccc5c(-c5ccc(CC(CC)CCCC)s5)c4s3)s2)c1C(=O)OCCCCCCCC,CCCCCCc1ccc(C2(c3ccc(CCCCCC)cc3)c3cc4c(cc3-c3sc5cc(C=C6C(=O)c7ccccc7C6=C(C#N)C#N)sc5c32)C(c2ccc(CCCCCC)cc2)(c2ccc(CCCCCC)cc2)c2c-4sc3cc(C=C4C(=O)c5ccccc5C4=C(C#N)C#N)sc23)cc1,0.814,12.86,52.84,5.49,-5.22,-3.3,-5.576,-3.916,,,2019,10.1039/c9nj02484k,"OPV-DB (Qiu, J., Zenodo, 2026, doi:10.5281/zenodo.20841543)"
PTB7-Th,P-3,CCCCC(CC)COC(=O)c1sc2c(-c3cc4c(-c5ccc(CC(CC)CCCC)s5)c5sc(C)cc5c(-c5ccc(CC(CC)CCCC)s5)c4s3)sc(C)c2c1F,O=C(C(C=C(F)C(F)=C1)=C1C/2=C(C#N)\\C#N)C2=C/C3=CC=C(/C(C(C=C/4)=NC4=C5\\C6=CC(C(C)(C)C)=CC(C(C)(C)C)=C6)=C7C=C/C8=C(C9=CC(C(C)(C)C)=CC(C(C)(C)C)=C9)/C%10=N/C(C=C%10)=C(C%11=CC=C(/C=C%12C(C(C=C(F)C(F)=C%13)=C%13C\\%12=C(C#N)\\C#N)=O)S%11)\\C%14=CC=C5N%14[Zn]N8\\7)S3,0.77,12.07,56.7,5.48,-5.24,-3.66,-5.82,-4.32,,,2019,10.1021/acsami.9b15975,"OPV-DB (Qiu, J., Zenodo, 2026, doi:10.5281/zenodo.20841543)"
PM7,BO2FIDT-4Cl,CCCCC(CC)Cc1sc(-c2c3ccsc3c(-c3cc(Cl)c(CC(CC)CCCC)s3)c3sc(-c4ccc(-c5sc(-c6cccs6)c6c5C(=O)c5c(CC(CC)CCCC)sc(CC(CC)CCCC)c5C6=O)s4)cc23)cc1Cl,CCc1ccc(C2(c3ccc(CC)cc3)c3cc4c(cc3-c3sc(/C=C5\C(=O)c6cc(Cl)c(Cl)cc6C5=C(C#N)C#N)cc32)C(c2ccc(CC)cc2)(c2ccc(CC)cc2)c2cc(-c3c(F)c(F)c(-c5cc6c(s5)-c5cc7c(cc5C6(c5ccc(CC)cc5)c5ccc(CC)cc5)-c5sc(/C=C6\C(=O)c8cc(Cl)c(Cl)cc8C6=C(C#N)C#N)cc5C7(c5ccc(CC)cc5)c5cccc(CC)c5)c5nonc35)sc2-4)cc1,0.96,16.1,61.3,10.4,-5.575,-3.67,-5.73,-3.89,,,2019,10.1002/smll.201907681,"OPV-DB (Qiu, J., Zenodo, 2026, doi:10.5281/zenodo.20841543)"
PBDB-T,IT-OH,CCCCC(CC)Cc1ccc(-c2c3cc(-c4ccc(-c5sc(-c6cccs6)c6c5C(=O)c5c(CC(CC)CCCC)sc(CC(CC)CCCC)c5C6=O)s4)sc3c(-c3ccc(CC(CC)CCCC)s3)c3ccsc23)s1,CCCCCCc1ccc(C2(c3ccc(CCCCCC)cc3)c3cc4c(cc3-c3sc5cc(/C=C6\C(=O)c7ccccc7C6=C(C#N)C#N)sc5c32)C(c2ccc(CCCCCC)cc2)(c2ccc(CCCCCC)cc2)c2c-4sc3cc(/C=C4\C(=O)c5c(O)cccc5C4=C(C#N)C#N)sc23)cc1,0.89,16.71,70.0,10.4,-5.33,-3.48,-5.57,-3.92,,,2019,10.1002/aenm.201903650,"OPV-DB (Qiu, J., Zenodo, 2026, doi:10.5281/zenodo.20841543)"
PBDB-T-2Cl,BO2FIDT-4Cl,CCCCC(CC)Cc1sc(-c2c3cc(-c4ccc(-c5sc(-c6cccs6)c6c5C(=O)c5c(CC(CC)CCCC)sc(CC(CC)CCCC)c5C6=O)s4)sc3c(-c3cc(Cl)c(CC(CC)CCCC)s3)c3ccsc23)cc1Cl,CCc1ccc(C2(c3ccc(CC)cc3)c3cc4c(cc3-c3sc(/C=C5\C(=O)c6cc(Cl)c(Cl)cc6C5=C(C#N)C#N)cc32)C(c2ccc(CC)cc2)(c2ccc(CC)cc2)c2cc(-c3c(F)c(F)c(-c5cc6c(s5)-c5cc7c(cc5C6(c5ccc(CC)cc5)c5ccc(CC)cc5)-c5sc(/C=C6\C(=O)c8cc(Cl)c(Cl)cc8C6=C(C#N)C#N)cc5C7(c5ccc(CC)cc5)c5cccc(CC)c5)c5nonc35)sc2-4)cc1,0.96,16.1,61.3,10.4,-5.52,-3.6,-5.73,-3.89,,,2019,10.1002/smll.201907681,"OPV-DB (Qiu, J., Zenodo, 2026, doi:10.5281/zenodo.20841543)"
PMOT39,IT-2F,CCCCCCCCc1csc2cc(-c3sc(-c4cc5sc(-c6cc7c(-c8cc(OC)c(CC(CC)CCCC)s8)c8sccc8c(-c8cc(OC)c(CC(CC)CCCC)s8)c7s6)c(CCCCCCCC)c5s4)c4c3C(=O)N(CC(CCCCCC)CCCCCCCC)C4=O)sc12,CCCCCCc1ccc(C2(c3ccc(CCCCCC)cc3)c3cc4c(cc3-c3sc5cc(/C=C6\C(=O)c7cc(F)ccc7C6=C(C#N)C#N)sc5c32)C(c2ccc(CCCCCC)cc2)(c2ccc(CCCCCC)cc2)c2c-4sc3cc(/C=C4\C(=O)c5cc(F)ccc5C4=C(C#N)C#N)sc23)cc1,0.895,17.6,65.0,10.4,-5.34,-3.38,-5.52,-3.96,,,2019,10.1021/acs.chemmater.9b00926,"OPV-DB (Qiu, J., Zenodo, 2026, doi:10.5281/zenodo.20841543)"
QX2,tPDI2N-EH,CCCCC(CC)Cc1ccc(-c2c3cc(-c4ccc(-c5c(F)c(F)c(-c6ccc(C)s6)c6nc(-c7sc(CC(CC)CCCC)c(F)c7F)c(-c7sc(CC(CC)CCCC)c(F)c7F)nc56)s4)sc3c(-c3ccc(CC(CC)CCCC)s3)c3cc(C)sc23)s1,CCCCC(CC)Cn1c2cc3c(=O)n(C(CC)CC)c(=O)c4ccc5c6c(-c7cc8c(=O)n(C(CC)CC)c(=O)c9cc%10c%11c(c7c7ccc%12c(=O)n(C(CC)CC)c(=O)c%13cc(c%11c7c%12%13)n%10CC(CC)CCCC)c89)cc7c(=O)n(C(CC)CC)c(=O)c8cc1c(c6c78)c2c5c43,1.03,8.33,55.0,4.68,-5.4,-3.1,-5.9,-3.7,,,2019,10.1021/acsapm.9b00433,"OPV-DB (Qiu, J., Zenodo, 2026, doi:10.5281/zenodo.20841543)"
PTB7-Th,PTbPDI,CCCCC(CC)COC(=O)c1sc2csc(-c3cc4c(-c5ccc(CC(CC)CCCC)s5)c5sccc5c(-c5ccc(CC(CC)CCCC)s5)c4s3)c2c1F,CCCCCC(CCCCC)N1C(=O)c2ccc3c4ccc5c6c(cc(-c7cc8c9c(cc(-c%10cccs%10)c%10c%11ccc%12c%13c(ccc(c7c9%10)c%13%11)C(=O)N(C(CCCCC)CCCCC)C%12=O)C(=O)N(C(CCCCC)CCCCC)C8=O)c(c7ccc(c2c37)C1=O)c64)C(=O)N(C(CCCCC)CCCCC)C5=O,0.71,11.73,54.0,4.65,-5.29,-3.72,-6.03,-4.22,,,2019,10.1016/j.solmat.2019.03.044,"OPV-DB (Qiu, J., Zenodo, 2026, doi:10.5281/zenodo.20841543)"
PBDTTTPD,PNT-DT,CCCCCCCCN1C(=O)c2csc(-c3cc4c(-c5ccc(CC(CC)CCCC)s5)c5sccc5c(-c5ccc(CC(CC)CCCC)s5)c4s3)c2C1=O,CCCCCCCCCCCCC(CCCCCCCCCC)CN1C(=O)c2ccc3c4c(c(-c5ccc(-c6sc(-c7cccs7)c7c6C(=O)N(CCCCCCCC)C7=O)s5)cc(c24)C1=O)C(=O)N(CC(CCCCCCCCCC)CCCCCCCCCCCC)C3=O,1.01,7.67,59.0,4.55,-5.49,-3.64,-6.06,-3.94,,,2019,10.1021/acsami.9b05537,"OPV-DB (Qiu, J., Zenodo, 2026, doi:10.5281/zenodo.20841543)"
PTB7-Th,3TT-OCIC,CCCCC(CC)COC(=O)c1sc2csc(-c3cc4c(-c5ccc(CC(CC)CCCC)s5)c5sccc5c(-c5ccc(CC(CC)CCCC)s5)c4s3)c2c1F,CCCCCCCCc1c(/C=C2\C(=O)c3cc(Cl)c(Cl)cc3C2=C(C#N)C#N)sc2c3c(sc12)-c1sc2c4c(sc2c1C3(c1ccc(CCCCCC)cc1)c1ccc(CCCCCC)cc1)-c1sc2c(CCCCCCCC)c(/C=C3\C(=O)c5cc(Cl)c(Cl)cc5C3=C(C#N)C#N)sc2c1C4(c1ccc(CCCCCC)cc1)c1ccc(CCCCCC)cc1,0.68,26.49,69.0,12.43,-5.21,-3.6,-5.22,-3.91,,,2019,10.1002/aenm.201901024,"OPV-DB (Qiu, J., Zenodo, 2026, doi:10.5281/zenodo.20841543)"
PMTT56,IT-2F,CCCCCCCCc1csc2cc(-c3sc(-c4cc5sc(-c6cc7c(-c8cc(SC)c(CC(CC)CCCC)s8)c8sccc8c(-c8cc(SC)c(CC(CC)CCCC)s8)c7s6)c(CCCCCCCC)c5s4)c4c3C(=O)N(CC(CCCCCC)CCCCCCCC)C4=O)sc12,CCCCCCc1ccc(C2(c3ccc(CCCCCC)cc3)c3cc4c(cc3-c3sc5cc(/C=C6\C(=O)c7cc(F)ccc7C6=C(C#N)C#N)sc5c32)C(c2ccc(CCCCCC)cc2)(c2ccc(CCCCCC)cc2)c2c-4sc3cc(/C=C4\C(=O)c5cc(F)ccc5C4=C(C#N)C#N)sc23)cc1,0.942,18.5,70.5,12.4,-5.39,-3.4,-5.52,-3.96,,,2019,10.1021/acs.chemmater.9b00926,"OPV-DB (Qiu, J., Zenodo, 2026, doi:10.5281/zenodo.20841543)"
PM7,IDT6CN-M,CCCCC(CC)Cc1sc(-c2c3ccsc3c(-c3cc(Cl)c(CC(CC)CCCC)s3)c3sc(-c4ccc(-c5sc(-c6cccs6)c6c5C(=O)c5c(CC(CC)CCCC)sc(CC(CC)CCCC)c5C6=O)s4)cc23)cc1Cl,CCCCCCc1ccc(C2(c3ccc(CCCCCC)cc3)c3cc4c(cc3-c3sc(/C=C5/C(=O)c6cc(C)ccc6C5=C(C#N)C#N)cc32)C(c2ccc(CCCCCC)cc2)(c2ccc(CCCCCC)cc2)c2c-4sc3cc(/C=C4\C(=O)c5cc(C)ccc5C4=C(C#N)C#N)sc23)cc1,1.05,16.4,77.5,12.4,-5.52,-3.57,-5.6,-3.87,,,2019,10.1039/c9ta02243k,"OPV-DB (Qiu, J., Zenodo, 2026, doi:10.5281/zenodo.20841543)"
PDCBT-Cl,ITIC-Th1,CCCCCCCCC(CCCCCC)CCOC(=O)c1csc(-c2cc(C(=O)OCCC(CCCCCC)CCCCCCCC)c(-c3ccc(-c4sccc4Cl)s3)s2)c1,CCCCCCc1ccc(C2(c3ccc(CCCCCC)s3)c3cc4c(cc3-c3sc5cc(C=C6C(=O)c7cc(F)ccc7C6=C(C#N)C#N)sc5c32)C(c2ccc(CCCCCC)s2)(c2ccc(CCCCCC)s2)c2c-4sc3cc(C=C4C(=O)c5cc(F)ccc5C4=C(C#N)C#N)sc23)s1,0.94,18.5,71.2,12.38,-5.34,-3.01,-5.74,-4.01,,,2019,10.1021/acs.macromol.9b00793,"OPV-DB (Qiu, J., Zenodo, 2026, doi:10.5281/zenodo.20841543)"
P2F-EHp,IT-4Cl,CCc1c(F)cc(-c2c3cc(-c4ccc(-c5c6c(c(-c7ccc(-c8cc9c(-c%10cc(F)c(CC)c(F)c%10)c%10sc(-c%11ccc(-c%12c%13c(c(-c%14ccc(-c%15cc%16c(-c%17cc(F)c(CC)c(F)c%17)c%17sc(-c%18ccc(-c%19c%20c(c(-c%21cccs%21)c%21nn(CC)nc%19%21)C(=O)N(CC)C%20=O)s%18)cc%17c(-c%17cc(F)c(CC)c(F)c%17)c%16s%15)s%14)c%14nn(CC)nc%12%14)C(=O)N(CC)C%13=O)s%11)cc%10c(-c%10cc(F)c(CC)c(F)c%10)c9s8)s7)c7nn(CC)nc57)C(=O)N(CC)C6=O)s4)sc3c(-c3cc(F)c(CC)c(F)c3)c3ccsc23)cc1F,CCCCCCc1ccc(C2(c3ccc(CCCCCC)cc3)c3cc4c(cc3-c3sc5cc(/C=C6\C(=O)c7cc(Cl)c(Cl)cc7C6=C(C#N)C#N)sc5c32)C(c2ccc(CCCCCC)cc2)(c2ccc(CCCCCC)cc2)c2c-4sc3cc(/C=C4\C(=O)c5cc(Cl)c(Cl)cc5C4=C(C#N)C#N)sc23)cc1,0.87,20.06,70.69,12.37,-5.38,-3.06,-5.75,-4.09,,,2019,10.1039/c9tc05358a,"OPV-DB (Qiu, J., Zenodo, 2026, doi:10.5281/zenodo.20841543)"
PBDB-T,IT-2Br,CCCCC(CC)Cc1ccc(-c2c3cc(-c4ccc(-c5sc(-c6cccs6)c6c5C(=O)c5c(CC(CC)CCCC)sc(CC(CC)CCCC)c5C6=O)s4)sc3c(-c3ccc(CC(CC)CCCC)s3)c3ccsc23)s1,CCCCCCc1ccc(C2(c3ccc(CCCCCC)cc3)c3cc4c(cc3-c3sc5cc(/C=C6\C(=O)c7cc(Br)ccc7C6=C(C#N)C#N)sc5c32)C(c2ccc(CCCCCC)cc2)(c2ccc(CCCCCC)cc2)c2c-4sc3cc(/C=C4\C(=O)c5cc(Br)ccc5C4=C(C#N)C#N)sc23)cc1,0.83,17.93,71.0,10.66,-5.33,-3.48,-5.51,-3.98,,,2019,10.1016/j.solener.2019.11.074,"OPV-DB (Qiu, J., Zenodo, 2026, doi:10.5281/zenodo.20841543)"
P105,ITIC-F,CCCCCCCCCCC(CCCCCCCC)Cn1c(=O)n(CC(CCCCCCCC)CCCCCCCCCC)c2cc3c(cc21)c1ccsc1c1sc(-c2ccc(-c4c(F)c(F)c(-c5cccs5)c5nsnc45)s2)cc31,CCCCCCc1ccc(C2(c3ccc(CCCCCC)cc3)c3cc4c(cc3-c3sc5cc(/C=C6\C(=O)c7cc(F)c(F)cc7C6=C(C#N)C#N)sc5c32)C(c2ccc(CCCCCC)cc2)(c2ccc(CCCCCC)cc2)c2c-4sc3cc(/C=C4\C(=O)c5cc(F)c(F)cc5C4=C(C#N)C#N)sc23)cc1,0.91,17.47,67.0,10.65,-5.38,-3.62,-5.66,-4.14,,,2019,10.1021/acsaem.9b01726,"OPV-DB (Qiu, J., Zenodo, 2026, doi:10.5281/zenodo.20841543)"
PBDB-T,p-INPOIC,CCCCC(CC)Cc1ccc(-c2c3cc(-c4ccc(-c5sc(-c6cccs6)c6c5C(=O)c5c(CC(CC)CCCC)sc(CC(CC)CCCC)c5C6=O)s4)sc3c(-c3ccc(CC(CC)CCCC)s3)c3ccsc23)s1,CCCCCCCCn1c2cc(/C=C3\C(=O)c4cc(F)c(F)cc4C3=C(C#N)C#N)sc2c2sc3c(c21)C(c1ccc(OCCCCCC)cc1)(c1ccc(OCCCCCC)cc1)c1cc2c(cc1-3)C(c1ccc(OCCCCCC)cc1)(c1ccc(OCCCCCC)cc1)c1c-2sc2c3sc(/C=C4\C(=O)c5cc(F)c(F)cc5C4=C(C#N)C#N)cc3n(CCCCCCCC)c12,0.846,19.0,66.1,10.6,-5.33,-3.29,-5.38,-4.0,,,2019,10.1002/adfm.201903269,"OPV-DB (Qiu, J., Zenodo, 2026, doi:10.5281/zenodo.20841543)"
PBDB-T,IDTCN-S,CCCCC(CC)Cc1ccc(-c2c3cc(-c4ccc(-c5sc(-c6cccs6)c6c5C(=O)c5c(CC(CC)CCCC)sc(CC(CC)CCCC)c5C6=O)s4)sc3c(-c3ccc(CC(CC)CCCC)s3)c3ccsc23)s1,CCCCCCSc1cc(-c2cc3c(s2)-c2cc4c(cc2C3(c2ccc(CCCCCC)cc2)c2ccc(CCCCCC)cc2)-c2sc(-c3cc(SCCCCCC)c(/C=C5\C(=O)c6ccccc6C5=C(C#N)C#N)s3)cc2C4(c2ccc(CCCCCC)cc2)c2ccc(CCCCCC)cc2)sc1/C=C1\C(=O)c2ccccc2C1=C(C#N)C#N,0.85,19.04,65.7,10.6,-5.23,-3.42,-5.57,-3.9,,,2019,10.1002/aenm.201901280,"OPV-DB (Qiu, J., Zenodo, 2026, doi:10.5281/zenodo.20841543)"
PBDB-T,NITV,CCCCC(CC)Cc1ccc(-c2c3cc(-c4ccc(-c5sc(-c6cccs6)c6c5C(=O)c5c(CC(CC)CCCC)sc(CC(CC)CCCC)c5C6=O)s4)sc3c(-c3ccc(CC(CC)CCCC)s3)c3ccsc23)s1,CC(C)Cc1cc(/C=c2\c(=O)c3ccc4c5c(ccc2c53)C(=O)N(CC(C)C)C4=O)sc1/C=C/c1sc(/C=c2\c(=O)c3ccc4c5c(ccc2c53)C(=O)N(CC(C)C)C4=O)cc1CC(C)C,1.12,8.08,53.0,4.8,-5.33,-3.53,-5.4,-3.62,,,2019,10.1021/acs.chemmater.9b03329,"OPV-DB (Qiu, J., Zenodo, 2026, doi:10.5281/zenodo.20841543)"
P7,ITIC,CCCCCCCCC(CCCCCC)Cn1c2ccccc2c2ccc(-c3c4cc(-c5ccc(-c6sc(-c7cccs7)c7c6C(=O)c6c(CC(CC)CCCC)sc(CC(CC)CCCC)c6C7=O)s5)sc4c(-c4ccc5c6ccccc6n(CC(CCCCCC)CCCCCCCC)c5c4)c4ccsc34)cc21,CCCCCCc1ccc(C2(c3ccc(CCCCCC)cc3)c3cc4c(cc3-c3sc5cc(C=C6C(=O)c7ccccc7C6=C(C#N)C#N)sc5c32)C(c2ccc(CCCCCC)cc2)(c2ccc(CCCCCC)cc2)c2c-4sc3cc(C=C4C(=O)c5ccccc5C4=C(C#N)C#N)sc23)cc1,1.01,9.74,48.7,4.79,-5.47,-3.62,-5.576,-3.916,,,2019,10.1016/j.dyepig.2019.107548,"OPV-DB (Qiu, J., Zenodo, 2026, doi:10.5281/zenodo.20841543)"
PDPP2DT-F2T2,PC71BM,CCCCCCCCCCCCC(CCCCCCCCCCCC)CN1C(=O)C2=C(c3ccc(-c4cc(F)c(-c5sccc5F)s4)s3)N(CC(CCCCCCCCCCCC)CCCCCCCCCCCC)C(=O)C2=C1c1cccs1,COC(=O)CCCC1(c2ccccc2)C23c4c5ccc6c7cc8c9c%10c(cc%11cc%12c%13c%14c(cc%15c%16ccc-5c2c%16c2c5c%16c%17c(c(c46)c7c9c%17c4c%10c%11c%13c4c%16c%14c%152)C513)C%12)C8,0.79,8.29,73.0,4.78,-5.38,-3.9,-5.9,-3.9,,,2019,10.1039/c9ra08858j,"OPV-DB (Qiu, J., Zenodo, 2026, doi:10.5281/zenodo.20841543)"
P2TIF,PC61BM,CCCCCCCCCCCCC(CCCCCCCCCC)CN1C(=O)/C(=C2/C(=O)N(CC(CCCCCCCCCC)CCCCCCCCCCCC)c3cc(-c4cc(F)c(-c5sccc5F)s4)ccc32)c2ccccc21,COC(=O)CCCC1(c2ccccc2)C23c4c5c6c7c8c9c(c%10c%11c2c2c%12c4c4c%13c5c5c7c7c8c8c%14c9c%10c9c%10c%11c2c2c%11c%12c4c4c%12c%13c5c5c7c7c8c8c%14c9c9c%10c2c2c%11c4c4c%12c5c7c5c8c9c2c45)C613,1.01,9.5,49.28,4.73,-5.69,-3.82,-6.1,-3.7,,,2019,10.1039/c9ta06719a,"OPV-DB (Qiu, J., Zenodo, 2026, doi:10.5281/zenodo.20841543)"
PBDB-TF,ITIC,CCCCC(CC)Cc1sc(-c2c3cc(-c4ccc(-c5sc(-c6cccs6)c6c5C(=O)c5c(CC(CC)CCCC)sc(CC(CC)CCCC)c5C6=O)s4)sc3c(-c3cc(F)c(CC(CC)CCCC)s3)c3ccsc23)cc1F,CCCCCCc1ccc(C2(c3ccc(CCCCCC)cc3)c3cc4c(cc3-c3sc5cc(/C=C6\C(=O)c7ccccc7C6=C(C#N)C#N)sc5c32)C(c2ccc(CCCCCC)cc2)(c2ccc(CCCCCC)cc2)c2c-4sc3cc(/C=C4\C(=O)c5ccccc5C4=C(C#N)C#N)sc23)cc1,1.0,16.42,65.0,10.75,-5.48,-3.6,-5.66,-3.93,,,2019,10.1039/c9ta04789a,"OPV-DB (Qiu, J., Zenodo, 2026, doi:10.5281/zenodo.20841543)"
PBDB-T,DTCC-BC,CCCCC(CC)Cc1ccc(-c2c3cc(-c4ccc(-c5sc(-c6cccs6)c6c5C(=O)c5c(CC(CC)CCCC)sc(CC(CC)CCCC)c5C6=O)s4)sc3c(-c3ccc(CC(CC)CCCC)s3)c3ccsc23)s1,CCCCCCCCc1ccc(C2(c3ccc(CCCCCCCC)cc3)c3cc4c5cc6c(cc5n(C(CCCCCCCC)CCCCCCCC)c4cc3-c3sc(/C=C4\C(=O)c5c(sc7ccccc57)C4=C(C#N)C#N)cc32)-c2sc(/C=C3\C(=O)c4c(sc5ccccc45)C3=C(C#N)C#N)cc2C6(c2ccc(CCCCCCCC)cc2)c2ccc(CCCCCCCC)cc2)cc1,0.98,17.22,63.6,10.74,-5.33,-3.48,-5.46,-3.81,,,2019,10.1021/acsami.9b08462,"OPV-DB (Qiu, J., Zenodo, 2026, doi:10.5281/zenodo.20841543)"
PBDB-T,DTCC-BC,CCCCC(CC)Cc1ccc(-c2c3cc(-c4ccc(-c5sc(-c6cccs6)c6c5C(=O)c5c(CC(CC)CCCC)sc(CC(CC)CCCC)c5C6=O)s4)sc3c(-c3ccc(CC(CC)CCCC)s3)c3ccsc23)s1,CCCCCCc1ccc(C2(c3ccc(CCCCCC)cc3)c3cc4c5cc6c(cc5n(C(CCCCCC)CCCCCC)c4cc3-c3sc(/C=C4\C(=O)c5c(sc7ccccc57)C4=C(C#N)C#N)cc32)-c2sc(/C=C3\C(=O)c4c(sc5ccccc45)C3=C(C#N)C#N)cc2C6(c2ccc(CCCCCC)cc2)c2ccc(CCCCCC)cc2)cc1,0.98,17.22,63.6,10.74,-5.36,-3.54,-5.46,-3.81,,,2019,10.1021/acsami.9b08462.s001,"OPV-DB (Qiu, J., Zenodo, 2026, doi:10.5281/zenodo.20841543)"
PBDB-T,DTCC-BC,CCCCC(CC)Cc1ccc(-c2c3cc(-c4ccc(-c5sc(-c6cccs6)c6c5C(=O)c5c(CC(CC)CCCC)sc(CC(CC)CCCC)c5C6=O)s4)sc3c(-c3ccc(CC(CC)CCCC)s3)c3ccsc23)s1,CCCCCCCCc1ccc(C2(c3ccc(CCCCCCCC)cc3)c3cc4c5cc6c(cc5n(C(CCCCCCCC)CCCCCCCC)c4cc3-c3sc(/C=C4\C(=O)c5ccccc5C4=C(C#N)C#N)cc32)-c2sc(/C=C3\C(=O)c4ccccc4C3=C(C#N)C#N)cc2C6(c2ccc(CCCCCCCC)cc2)c2cccc(CCCCCCCC)c2)cc1,0.98,17.16,61.5,10.74,-5.36,-3.54,-5.47,-3.83,,,2019,10.1021/acsami.9b08462.s001,"OPV-DB (Qiu, J., Zenodo, 2026, doi:10.5281/zenodo.20841543)"
PBT1-C,T-TPT-T-2F,CCCCCCC(CCCC)Cc1ccc(-c2c3cc(-c4ccc(-c5sc(-c6cccs6)c6c5C(=O)c5c(CC(CC)CCCC)sc(CC(CC)CCCC)c5C6=O)s4)sc3c(-c3ccc(CC(CCCC)CCCCCC)cc3)c3ccsc23)cc1,CCCCCCc1ccc(C2(c3ccc(CCCCCC)cc3)c3cc4c(cc3-c3sc(-c5ccc(/C=C6\C(=O)c7ccc(F)cc7C6=C(C#N)C#N)s5)cc32)C(c2ccc(CCCCCC)cc2)(c2ccc(CCCCCC)cc2)c2cc(-c3ccc(/C=C5\C(=O)c6ccc(F)cc6C5=C(C#N)C#N)s3)sc2-4)cc1,0.933,16.57,67.1,10.71,-5.43,-3.36,-5.5,-3.99,,,2019,10.1039/c9ta06476a,"OPV-DB (Qiu, J., Zenodo, 2026, doi:10.5281/zenodo.20841543)"
PTQ10,ZITI-S,CCCCCCCCC(CCCCCC)COc1cnc2c(-c3cccs3)c(F)c(F)cc2n1,CCCCCCC(CCCC)CC1(CC(CCCC)CCCCCC)C2=C(c3cc4sc5cc(/C=C6\C(=O)c7cc(F)c(F)cc7C6=C(C#N)C#N)sc5c4cc31)C(CC(CCCC)CCCCCC)(CC(CCCC)CCCCCC)c1cc3c(cc12)sc1cc(/C=C2\C(=O)c4cc(F)c(F)cc4C2=C(C#N)C#N)sc13,0.96,16.94,65.8,10.69,-5.54,-2.92,-5.8,-3.87,,,2019,10.1002/aenm.201903298,"OPV-DB (Qiu, J., Zenodo, 2026, doi:10.5281/zenodo.20841543)"
P4TIF,PC61BM,CCCCCCCCCCCCc1csc(-c2ccc3c(c2)/C(=C2\C(=O)N(CC(CCCCCCCCCC)CCCCCCCCCCCC)c4cc(-c5cc(CCCCCCCCCCCC)c(-c6cc(F)c(-c7sccc7F)s6)s5)ccc42)C(=O)N3CC(CCCCCCCCCC)CCCCCCCCCCCC)c1,COC(=O)CCCC1(c2ccccc2)C23c4c5c6c7c8c9c(c%10c%11c2c2c%12c4c4c%13c5c5c7c7c8c8c%14c9c%10c9c%10c%11c2c2c%11c%12c4c4c%12c%13c5c5c7c7c8c8c%14c9c9c%10c2c2c%11c4c4c%12c5c7c5c8c9c2c45)C613,0.8,21.97,60.82,10.69,-5.41,-3.82,-6.1,-3.7,,,2019,10.1039/c9ta06719a,"OPV-DB (Qiu, J., Zenodo, 2026, doi:10.5281/zenodo.20841543)"
PTQ10,ZITI-S,CCCCCCCCC(CCCCCC)COc1cnc2c(C)c(F)c(F)c(-c3ccc(C)s3)c2n1,CCCCCCC(CCCC)CC1(CC(CCCC)CCCCCC)C2=C(c3cc4c(cc31)sc1cc(/C=C3\C(=O)c5cc(F)c(F)cc5C3=C(C#N)C#N)sc14)C(CC(CCCC)CCCCCC)(CC(CCCC)CCCCCC)c1cc3sc4cc(/C=C5\C(=O)c6cc(F)c(F)cc6C5=C(C#N)C#N)sc4c3cc12,0.958,16.97,64.7,10.69,-5.6,-3.52,-5.8,-3.87,,,2019,10.1002/aenm.201903298,"OPV-DB (Qiu, J., Zenodo, 2026, doi:10.5281/zenodo.20841543)"
J101,ITIC,CCCCCCCCC(CCCCCC)Cn1nc2c(-c3cccs3)c(Cl)c(Cl)c(-c3ccc(-c4cc5c(-c6ccc([Si](CCC)(CCC)CCC)s6)c6sccc6c(-c6ccc([Si](CCC)(CCC)CCC)s6)c5s4)s3)c2n1,CCCCCCc1ccc(C2(c3ccc(CCCCCC)cc3)c3cc4c(cc3-c3sc5cc(C=C6C(=O)c7ccccc7C6=C(C#N)C#N)sc5c32)C(c2ccc(CCCCCC)cc2)(c2ccc(CCCCCC)cc2)c2c-4sc3cc(C=C4C(=O)c5ccccc5C4=C(C#N)C#N)sc23)cc1,0.951,17.7,73.7,12.47,-5.3,-3.5,-5.576,-3.916,,,2019,10.1039/c9ta03272j,"OPV-DB (Qiu, J., Zenodo, 2026, doi:10.5281/zenodo.20841543)"
TBFCl50-BDD,ITIC,CCCCC(CC)Cc1ccc(-c2c3cc(-c4ccc(-c5sc(-c6ccc(-c7cc8c(-c9cc(Cl)c(CC(CC)CCCC)s9)c9oc(-c%10ccc(-c%11sc(-c%12cccs%12)c%12c%11C(=O)c%11c(CC(CC)CCCC)sc(CC(CC)CCCC)c%11C%12=O)s%10)cc9c(-c9cc(Cl)c(CC(CC)CCCC)s9)c8s7)s6)c6c5C(=O)c5c(CC(CC)CCCC)sc(CC(CC)CCCC)c5C6=O)s4)sc3c(-c3ccc(CC(CC)CCCC)s3)c3ccsc23)s1,CCCCCCc1ccc(C2(c3ccc(CCCCCC)cc3)c3cc4c(cc3-c3sc5cc(C=C6C(=O)c7ccccc7C6=C(C#N)C#N)sc5c32)C(c2ccc(CCCCCC)cc2)(c2ccc(CCCCCC)cc2)c2c-4sc3cc(C=C4C(=O)c5ccccc5C4=C(C#N)C#N)sc23)cc1,0.961,18.17,71.3,12.46,-5.45,-3.26,-5.48,-3.83,,,2019,10.1021/acs.chemmater.9b01957,"OPV-DB (Qiu, J., Zenodo, 2026, doi:10.5281/zenodo.20841543)"
PBDB-TF,8c,CCCCC(CC)Cc1sc(-c2c3cc(-c4ccc(-c5sc(-c6cccs6)c6c5C(=O)c5c(CC(CC)CCCC)sc(CC(CC)CCCC)c5C6=O)s4)sc3c(-c3cc(F)c(CC(CC)CCCC)s3)c3ccsc23)cc1F,O=C(c(c1cc23)cc2c4nc5n6[B-]7(F)[n+]4c3nc(c(cc8c(n9CCCC)=O)c%10cc8c9=O)n7c%10nc6c%11cc(C(N(C%12=O)CCCC)=O)c%12cc5%11)N(C1=O)CCCC,0.84,9.69,59.9,4.92,-5.41,-3.74,-5.84,-3.91,,,2019,10.1021/acs.orglett.9b01130,"OPV-DB (Qiu, J., Zenodo, 2026, doi:10.5281/zenodo.20841543)"
PBDB-T,IOPC,CCCCC(CC)Cc1ccc(-c2c3cc(-c4ccc(-c5sc(-c6cccs6)c6c5C(=O)c5c(CC(CC)CCCC)sc(CC(CC)CCCC)c5C6=O)s4)sc3c(-c3ccc(CC(CC)CCCC)s3)c3ccsc23)s1,CCCCCCCCc1ccc(C2(c3ccc(CCCCCCCC)cc3)c3cc(-c4ccc(-c5sc(/C=C6\C(=O)c7ccccc7C6=C(C#N)C#N)cc5CC(CC)CCCC)s4)ccc3-c3sc(-c4sc(/C=C5\C(=O)c6ccccc6C5=C(C#N)C#N)cc4CC(CC)CCCC)cc32)cc1,1.01,10.69,44.9,4.86,-5.33,-3.48,-5.71,-3.95,,,2019,10.1016/j.dyepig.2019.107555,"OPV-DB (Qiu, J., Zenodo, 2026, doi:10.5281/zenodo.20841543)"
PBDB-T,IE-4F,CCCCC(CC)Cc1ccc(-c2c3cc(-c4ccc(-c5sc(-c6cccs6)c6c5C(=O)c5c(CC(CC)CCCC)sc(CC(CC)CCCC)c5C6=O)s4)sc3c(-c3ccc(CC(CC)CCCC)s3)c3ccsc23)s1,CCCCCCc1ccc(C2(c3ccc(CCCCCC)cc3)c3cc4c(cc3-c3sc(-c5sc(/C=C6\C(=O)c7cc(F)c(F)cc7C6=C(C#N)C#N)cc5CC(CC)CCCC)cc32)C(c2ccc(CCCCCC)cc2)(c2ccc(CCCCCC)cc2)c2cc(-c3sc(/C=C5\C(=O)c6cc(F)c(F)cc6C5=C(C#N)C#N)cc3CC(CC)CCCC)sc2-4)cc1,0.87,21.35,58.0,10.8,-5.33,-3.48,-5.51,-4.07,,,2019,10.1021/acsami.9b10243,"OPV-DB (Qiu, J., Zenodo, 2026, doi:10.5281/zenodo.20841543)"
PBDB-TF,C8-ITCC,CCCCC(CC)Cc1sc(-c2c3cc(-c4ccc(-c5sc(-c6cccs6)c6c5C(=O)c5c(CC(CC)CCCC)sc(CC(CC)CCCC)c5C6=O)s4)sc3c(-c3cc(F)c(CC(CC)CCCC)s3)c3ccsc23)cc1F,CCCCCCCCC1(CCCCCCCC)c2cc3c(cc2-c2sc4cc(/C=C5\C(=O)c6sccc6C5=C(C#N)C#N)sc4c21)C(CCCCCCCC)(CCCCCCCC)c1c-3sc2cc(/C=C3\C(=O)c4ccsc4C3=C(C#N)C#N)sc12,1.04,16.1,63.0,10.8,-5.4,-3.64,-5.45,-3.85,,,2019,10.1021/acs.chemmater.9b00980.s001,"OPV-DB (Qiu, J., Zenodo, 2026, doi:10.5281/zenodo.20841543)"
PBDB-T,IT-2Cl,CCCCC(CC)Cc1ccc(-c2c3cc(-c4ccc(-c5sc(-c6cccs6)c6c5C(=O)c5c(CC(CC)CCCC)sc(CC(CC)CCCC)c5C6=O)s4)sc3c(-c3ccc(CC(CC)CCCC)s3)c3ccsc23)s1,CCCCCCc1ccc(C2(c3ccc(CCCCCC)cc3)c3cc4c(cc3-c3sc5cc(/C=C6\C(=O)c7cc(Cl)ccc7C6=C(C#N)C#N)sc5c32)C(c2ccc(CCCCCC)cc2)(c2ccc(CCCCCC)cc2)c2c-4sc3cc(/C=C4\C(=O)c5cc(Cl)ccc5C4=C(C#N)C#N)sc23)cc1,0.81,18.07,70.0,10.77,-5.33,-3.48,-5.42,-3.9,,,2019,10.1016/j.solener.2019.11.074,"OPV-DB (Qiu, J., Zenodo, 2026, doi:10.5281/zenodo.20841543)"
PBDB-T,BT-IC,CCCCC(CC)Cc1ccc(-c2c3cc(-c4ccc(-c5sc(-c6cccs6)c6c5C(=O)c5c(CC(CC)CCCC)sc(CC(CC)CCCC)c5C6=O)s4)sc3c(-c3ccc(CC(CC)CCCC)s3)c3ccsc23)s1,CCCCCCc1ccc(C2(c3ccc(CCCCCC)cc3)c3cc(/C=C4\C(=O)c5ccccc5C4=C(C#N)C#N)sc3-c3sc4c(OCC(CC)CCCC)c5c6c(sc5c(OCC(CC)CCCC)c4c32)-c2sc(/C=C3\C(=O)c4ccccc4C3=C(C#N)C#N)cc2C6(c2ccc(CCCCCC)cc2)c2ccc(CCCCCC)cc2)cc1,0.85,17.72,70.1,10.76,-5.33,-3.53,-5.39,-3.96,,,2019,10.1039/c9tc01214a,"OPV-DB (Qiu, J., Zenodo, 2026, doi:10.5281/zenodo.20841543)"
PBDB-Na,ITCPTC,CCCCCCCCC(CCCCCC)CSc1ccc2cc(-c3c4cc(-c5ccc(-c6sc(-c7cccs7)c7c6C(=O)c6c(CC(CC)CCCC)sc(CC(CC)CCCC)c6C7=O)s5)sc4c(-c4ccc5cc(SCC(CCCCCC)CCCCCCCC)ccc5c4)c4ccsc34)ccc2c1,CCCCCCc1ccc(C2(c3ccc(CCCCCC)cc3)c3cc4c(cc3-c3sc5cc(/C=C6\C(=O)c7cscc7C6=C(C#N)C#N)sc5c32)C(c2ccc(CCCCCC)cc2)(c2ccc(CCCCCC)cc2)c2c-4sc3cc(/C=C4\C(=O)c5cscc5C4=C(C#N)C#N)sc23)cc1,0.91,18.01,73.15,12.26,-5.35,-3.51,-5.62,-3.96,,,2019,10.1021/acsami.9b23499,"OPV-DB (Qiu, J., Zenodo, 2026, doi:10.5281/zenodo.20841543)"
PTBD-BZ,TBDB-Na,CCCCCCCCC(CCCCCC)Cn1nc2c(-c3cccs3)c(F)c(F)c(-c3ccc(-c4cc5sc6c(-c7ccc(SCC(CCCC)CCCCCC)s7)c7ccsc7c(-c7ccc(SCC(CCCC)CCCCCC)s7)c6c5s4)s3)c2n1,CCCCCCc1ccc(C2(c3ccc(CCCCCC)cc3)c3cc(/C=C4/C(=O)c5cc6ccccc6cc5C4=C(C#N)C#N)sc3-c3sc4c(sc5c(-c6ccc(SCC(CC)CCCC)cc6)c6c7c(sc6c(-c6ccc(SCC(CC)CCCC)cc6)c54)-c4sc(/C=C5/C(=O)c6cc8ccccc8cc6C5=C(C#N)C#N)cc4C7(c4ccc(CCCCCC)cc4)c4ccc(CCCCCC)cc4)c32)cc1,0.905,19.5,69.2,12.25,-5.4,-3.59,-5.45,-3.77,,,2019,10.1021/acsami.9b14981,"OPV-DB (Qiu, J., Zenodo, 2026, doi:10.5281/zenodo.20841543)"
PBDB-TF,ITIC-Cl-γ-Th,CCCCC(CC)Cc1sc(-c2c3cc(-c4ccc(-c5sc(-c6cccs6)c6c5C(=O)c5c(CC(CC)CCCC)sc(CC(CC)CCCC)c5C6=O)s4)sc3c(-c3cc(F)c(CC(CC)CCCC)s3)c3ccsc23)cc1F,CCCCCCc1ccc(C2(c3ccc(CCCCCC)cc3)c3cc4c(cc3-c3sc5cc(/C=C6\C(=O)c7cc(Cl)ccc7C6=C(C#N)C#N)sc5c32)C(c2ccc(CCCCCC)cc2)(c2ccc(CCCCCC)cc2)c2c-4sc3cc(/C=C4\C(=O)c5cscc5C4=C(C#N)C#N)sc23)cc1,0.91,18.02,72.6,12.25,-5.5,-3.61,-5.3,-3.66,,,2019,10.1021/acsaem.9b01667,"OPV-DB (Qiu, J., Zenodo, 2026, doi:10.5281/zenodo.20841543)"
PBDB-T2Cl,a-ITIC-2Cl,CCCCC(CC)Cc1sc(-c2c3cc(-c4ccc(-c5sc(-c6cccs6)c6c5C(=O)c5c(CC(CC)CCCC)sc(CC(CC)CCCC)c5C6=O)s4)sc3c(-c3cc(Cl)c(CC(CC)CCCC)s3)c3ccsc23)cc1Cl,CCCCCCc1ccc(C2(c3ccc(CCCCCC)cc3)c3cc4c(cc3-c3sc5cc(/C=C6\C(=O)c7ccccc7C6=C(C#N)C#N)sc5c32)C(c2ccc(CCCCCC)cc2)(c2ccc(CCCCCC)cc2)c2c-4sc3cc(/C=C4\C(=O)c5cc(Cl)c(Cl)cc5C4=C(C#N)C#N)sc23)cc1,0.88,18.91,73.5,12.23,-5.5,-3.6,-5.29,-3.77,,,2019,10.1021/acs.jpclett.9b01931,"OPV-DB (Qiu, J., Zenodo, 2026, doi:10.5281/zenodo.20841543)"
PM6,MO-IDIC-2F,CCCCC(CC)Cc1sc(-c2c3cc(-c4ccc(-c5sc(-c6cccs6)c6c5C(=O)c5c(CC(CC)CCCC)sc(CC(CC)CCCC)c5C6=O)s4)sc3c(-c3cc(F)c(CC(CC)CCCC)s3)c3ccsc23)cc1F,CCCCCCC1(CCCCCC)c2cc(/C=C3\C(=O)c4cc(F)ccc4C3=C(C#N)C#N)sc2-c2c(OC)c3c(c(OC)c21)-c1sc(/C=C2\C(=O)c4cc(F)ccc4C2=C(C#N)C#N)cc1C3(CCCCCC)CCCCCC,0.843,18.92,76.7,12.23,-5.56,-3.65,-5.8,-3.93,,,2019,10.1002/adfm.201906855,"OPV-DB (Qiu, J., Zenodo, 2026, doi:10.5281/zenodo.20841543)"
PTQ10,IE4F-S,CCCCCCCCC(CCCCCC)COc1cnc2c(C)c(F)c(F)c(-c3ccc(C)s3)c2n1,CCCCCCc1ccc(C2(c3ccc(CCCCCC)cc3)c3cc4c(cc3-c3sc(-c5scc(/C=C6\C(=O)c7cc(F)c(F)cc7C6=C(C#N)C#N)c5SCC(CC)CCCC)cc32)C(c2ccc(CCCCCC)cc2)(c2ccc(CCCCCC)cc2)c2cc(-c3scc(/C=C5\C(=O)c6cc(F)c(F)cc6C5=C(C#N)C#N)c3SCC(CC)CCCC)sc2-4)cc1,0.996,19.67,62.3,12.2,-5.54,-2.98,-5.54,-3.89,,,2019,10.1021/acs.chemmater.9b01175,"OPV-DB (Qiu, J., Zenodo, 2026, doi:10.5281/zenodo.20841543)"
PTQ10,IDTPC,CCCCCCCCC(CCCCCC)COc1cnc2c(-c3cccs3)c(F)c(F)cc2n1,CCCCCCC1(CCCCCC)c2cc3c(cc2-c2sc(/C=C4\C(=O)c5cscc5C4=C(C#N)C#N)cc21)C(CCCCCC)(CCCCCC)c1cc(/C=C2\C(=O)c4cscc4C2=C(C#N)C#N)sc1-3,0.93,16.8,74.6,12.2,-5.54,-2.92,-5.755,-3.96,,,2019,10.1016/j.dyepig.2019.01.018,"OPV-DB (Qiu, J., Zenodo, 2026, doi:10.5281/zenodo.20841543)"
J71,Br-ITIC,CCCCCCCCC(CCCCCC)Cn1nc2c(-c3cccs3)c(F)c(F)c(-c3ccc(-c4cc5c(-c6ccc([Si](CCC)(CCC)CCC)s6)c6sccc6c(-c6ccc([Si](CCC)(CCC)CCC)s6)c5s4)s3)c2n1,CCCCCCc1ccc(C2(c3ccc(CCCCCC)cc3)c3cc4c(cc3-c3sc5cc(C=C6C(=O)c7cc(Br)ccc7C6=C(C#N)C#N)sc5c32)C(c2ccc(CCCCCC)cc2)(c2ccc(CCCCCC)cc2)c2c-4sc3cc(C=C4C(=O)c5cc(Br)ccc5C4=C(C#N)C#N)sc23)cc1,0.876,18.27,76.2,12.19,-5.4,-3.24,-5.73,-4.2,,,2019,10.1016/j.nanoen.2019.04.018,"OPV-DB (Qiu, J., Zenodo, 2026, doi:10.5281/zenodo.20841543)"
PTB7-Th,p-IO1,CCCCC(CC)COC(=O)c1sc2csc(-c3cc4c(-c5ccc(CC(CC)CCCC)s5)c5sccc5c(-c5ccc(CC(CC)CCCC)s5)c4s3)c2c1F,CCCCCCc1ccc(C2(c3ccc(CCCCCC)cc3)c3cc4c(cc3-c3sc(-c5sc(/C=C6\C(=O)c7cc(F)c(F)cc7C6=C(C#N)C#N)cc5CC(CC)CCCC)cc32)C(c2ccc(CCCCCC)cc2)(c2ccc(CCCCCC)cc2)c2cc(-c3sc(/C=C5\C(=O)c6cc(F)c(F)cc6C5=C(C#N)C#N)cc3OCC(CC)CCCC)sc2-4)cc1,0.78,22.3,62.0,10.8,-5.21,-3.6,-5.46,-4.13,,,2019,10.1021/acsmaterialslett.9b00512,"OPV-DB (Qiu, J., Zenodo, 2026, doi:10.5281/zenodo.20841543)"
PBDB-T,NIBT,CCCCC(CC)Cc1ccc(-c2c3cc(-c4ccc(-c5sc(-c6cccs6)c6c5C(=O)c5c(CC(CC)CCCC)sc(CC(CC)CCCC)c5C6=O)s4)sc3c(-c3ccc(CC(CC)CCCC)s3)c3ccsc23)s1,CCc1ccc(C2(c3ccc(CC)cc3)c3cc4c(cc3-c3sc(-c5ccc(/C=c6\c(=O)c7ccc8c9c(ccc6c97)C(=O)N(CC(C)C)C8=O)c6nsnc56)cc32)C(c2ccc(CC)cc2)(c2ccc(CC)cc2)c2cc(-c3ccc(/C=c5\c(=O)c6ccc7c8c(ccc5c86)C(=O)N(CC(C)C)C7=O)c5nsnc35)sc2-4)cc1,1.04,17.34,60.0,10.8,-5.33,-3.53,-5.38,-3.68,,,2019,10.1021/acs.chemmater.9b03329,"OPV-DB (Qiu, J., Zenodo, 2026, doi:10.5281/zenodo.20841543)"
PBDB-TF,C8-ITCC,CCCCC(CC)Cc1sc(-c2c3cc(-c4ccc(-c5sc(-c6cccs6)c6c5C(=O)c5c(CC(CC)CCCC)sc(CC(CC)CCCC)c5C6=O)s4)sc3c(-c3cc(F)c(CC(CC)CCCC)s3)c3ccsc23)cc1F,CCCCCCCCC1(CCCCCCCC)c2cc3c(cc2-c2sc4cc(/C=C5\C(=O)c6sccc6C5=C(C#N)C#N)sc4c21)C(CCCCCCCC)(CCCCCCCC)c1c-3sc2cc(/C=C3\C(=O)c4sccc4C3=C(C#N)C#N)sc12,1.04,16.1,63.0,10.8,-5.49,-3.64,-5.45,-3.85,,,2019,10.1021/acs.chemmater.9b00980,"OPV-DB (Qiu, J., Zenodo, 2026, doi:10.5281/zenodo.20841543)"
PBDB-T,FOC6-IC,CCCCC(CC)Cc1ccc(-c2c3cc(-c4ccc(-c5sc(-c6cccs6)c6c5C(=O)c5c(CC(CC)CCCC)sc(CC(CC)CCCC)c5C6=O)s4)sc3c(-c3ccc(CC(CC)CCCC)s3)c3ccsc23)s1,CCCCCCOc1cc(-c2cc3c(s2)-c2sc(/C=C4\C(=O)c5ccccc5C4=C(C#N)C#N)cc2C3(CC(CC)CCCC)CC(CC)CCCC)c(F)cc1-c1cc2c(s1)-c1sc(/C=C3\C(=O)c4ccccc4C3=C(C#N)C#N)cc1C2(CC(CC)CCCC)CC(CC)CCCC,0.93,17.64,65.8,10.8,-5.33,-3.48,-5.42,-3.77,,,2019,10.1021/acsami.9b18076,"OPV-DB (Qiu, J., Zenodo, 2026, doi:10.5281/zenodo.20841543)"
PBDB-TF,TRID-4F,CCCCC(CC)Cc1sc(-c2c3cc(-c4ccc(-c5sc(-c6cccs6)c6c5C(=O)c5c(CC(CC)CCCC)sc(CC(CC)CCCC)c5C6=O)s4)sc3c(-c3cc(F)c(CC(CC)CCCC)s3)c3ccsc23)cc1F,CCCCCCc1ccc(C2(c3ccc(CCCCCC)cc3)c3cc4c(cc3-c3[se]c5cc(/C=C6\C(=O)c7cc(F)c(F)cc7C6=C(C#N)C#N)sc5c32)C(c2ccc(CCCCCC)cc2)(c2ccc(CCCCCC)cc2)c2c-4[se]c3cc(/C=C4\C(=O)c5cc(F)c(F)cc5C4=C(C#N)C#N)sc23)cc1,0.873,18.37,73.9,12.33,-5.45,-3.65,-5.52,-3.9,,,2019,10.1021/acs.chemmater.9b01242,"OPV-DB (Qiu, J., Zenodo, 2026, doi:10.5281/zenodo.20841543)"
J52-Cl,Y6,CCCCCCCCC(CCCCCC)Cn1nc2c(-c3cccs3)c(F)c(F)c(-c3ccc(-c4cc5c(-c6cc(Cl)c(CC(CC)CCCC)s6)c6sccc6c(-c6cc(Cl)c(CC(CC)CCCC)s6)c5s4)s3)c2n1,CCCCCCCCCCCc1c(/C=C2\C(=O)c3cc(F)c(F)cc3C2=C(C#N)C#N)sc2c1sc1c3c4nsnc4c4c5sc6c(CCCCCCCCCCC)c(/C=C7\C(=O)c8cc(F)c(F)cc8C7=C(C#N)C#N)sc6c5n(CC(CC)CCCC)c4c3n(CC(CC)CCCC)c21,0.84,23.77,61.4,12.31,-5.39,-3.45,-5.65,-4.09,,,2019,10.1021/acs.macromol.9b01233,"OPV-DB (Qiu, J., Zenodo, 2026, doi:10.5281/zenodo.20841543)"
PBDB-T,IPTTT-2F,CCCCC(CC)Cc1ccc(-c2c3cc(-c4ccc(-c5sc(-c6cccs6)c6c5C(=O)c5c(CC(CC)CCCC)sc(CC(CC)CCCC)c5C6=O)s4)sc3c(-c3ccc(CC(CC)CCCC)s3)c3ccsc23)s1,CCc1ccc(C2(c3ccc(CC)cc3)c3cc4c(cc3-c3sc5c(sc6cc(/C=C7\C(=O)c8cc(F)ccc8C7=C(C#N)C#N)sc65)c32)C(c2ccc(CC)cc2)(c2ccc(CC)cc2)c2c-4sc3c4sc(/C=C5\C(=O)c6cc(F)ccc6C5=C(C#N)C#N)cc4n(CC)c23)cc1,0.894,20.0,69.3,12.3,-5.33,-3.48,-5.4,-4.07,,,2019,10.1039/c9ta07634d,"OPV-DB (Qiu, J., Zenodo, 2026, doi:10.5281/zenodo.20841543)"
PDBT-Cl,IT-4F,CCCCCCCCc1sc(-c2c3sc4cc(-c5ccc(-c6sc(-c7cccs7)c7c6C(=O)c6c(CC(CC)CCCC)sc(CC(CC)CCCC)c6C7=O)s5)sc4c3c(-c3cc(Cl)c(CCCCCCCC)s3)c3sc4ccsc4c23)cc1Cl,CCCCCCc1ccc(C2(c3ccc(CCCCCC)cc3)c3cc4c(cc3-c3sc5cc(/C=C6\C(=O)c7cc(F)c(F)cc7C6=C(C#N)C#N)sc5c32)C(c2ccc(CCCCCC)cc2)(c2ccc(CCCCCC)cc2)c2c-4sc3cc(/C=C4\C(=O)c5cc(F)c(F)cc5C4=C(C#N)C#N)sc23)cc1,0.82,22.3,69.0,12.3,-5.41,-3.56,-5.69,-4.07,,,2019,10.1039/c9qm00212j,"OPV-DB (Qiu, J., Zenodo, 2026, doi:10.5281/zenodo.20841543)"
PTQ10,ITIC,CCCCCCCCC(CCCCCC)COc1cnc2c(C)c(F)c(F)c(-c3ccc(C)s3)c2n1,CCCCCCc1ccc(C2(c3ccc(CCCCCC)cc3)c3cc4c(cc3-c3sc5cc(/C=C6\C(=O)c7ccccc7C6=C(C#N)C#N)sc5c32)C(c2ccc(CCCCCC)cc2)(c2ccc(CCCCCC)cc2)c2c-4sc3cc(/C=C4\C(=O)c5ccccc5C4=C(C#N)C#N)sc23)cc1,1.026,17.3,59.3,10.9,-5.54,-2.98,-5.51,-3.84,,,2019,10.1021/acsami.9b22666,"OPV-DB (Qiu, J., Zenodo, 2026, doi:10.5281/zenodo.20841543)"
PBZ-2Si,IT-M,CCCCCCCCC(CCCCCC)Cn1nc2c(-c3cccs3)c(F)c(F)c(-c3ccc(-c4cc5c(-c6ccc(CCCCCC[Si](C)(O[Si](C)(C)C)O[Si](C)(C)C)s6)c6sccc6c(-c6ccc(CCCCCC[Si](C)(O[Si](C)(C)C)O[Si](C)(C)C)s6)c5s4)s3)c2n1,CCCCCCc1ccc(C2(c3ccc(CCCCCC)cc3)c3cc4c(cc3-c3sc5cc(/C=C6\C(=O)c7ccc(C)cc7C6=C(C#N)C#N)sc5c32)C(c2ccc(CCCCCC)cc2)(c2ccc(CCCCCC)cc2)c2c-4sc3cc(/C=C4\C(=O)c5ccc(C)cc5C4=C(C#N)C#N)sc23)cc1,0.88,17.5,71.01,10.88,-5.26,-3.32,-5.58,-3.98,,,2019,10.1021/acsami.9b08722,"OPV-DB (Qiu, J., Zenodo, 2026, doi:10.5281/zenodo.20841543)"
PTzBI,N2200,CCCCCCCCN1C(=O)c2c(c(-c3ccc(-c4cc5c(-c6ccc(CC(CC)CCCC)s6)c6sccc6c(-c6ccc(CC(CC)CCCC)s6)c5s4)s3)c3nn(CCCCCCCC)nc3c2-c2cccs2)C1=O,CCCCCCCCCCC(CCCCCCCC)CN1C(=O)c2ccc3c4c(c(-c5ccc(-c6cccs6)s5)cc(c24)C1=O)C(=O)N(CC(CCCCCCCC)CCCCCCCCCC)C3=O,0.83,17.4,75.0,10.86,-5.34,-3.46,-5.71,-4.02,,,2019,10.1002/solr.201900385,"OPV-DB (Qiu, J., Zenodo, 2026, doi:10.5281/zenodo.20841543)"
p-PBDTPS-FTAZ,ITIC,CCCCCCCCC(CCCCCC)Cn1nc2c(-c3ccc(C)s3)c(F)c(F)c(-c3ccc(-c4cc5c(-c6ccc(SCC(CC)CCCC)cc6)c6sc(C)cc6c(-c6ccc(SCC(CC)CCCC)cc6)c5s4)s3)c2n1,CCCCCCc1ccc(C2(c3ccc(CCCCCC)cc3)c3cc4c(cc3-c3sc5cc(/C=C6\C(=O)c7ccccc7C6=C(C#N)C#N)sc5c32)C(c2ccc(CCCCCC)cc2)(c2ccc(CCCCCC)cc2)c2c-4sc3cc(/C=C4\C(=O)c5ccccc5C4=C(C#N)C#N)sc23)cc1,0.88,17.91,66.1,10.86,-5.32,-3.36,-5.6,-3.85,,,2019,10.1021/acsami.9b07112.s001,"OPV-DB (Qiu, J., Zenodo, 2026, doi:10.5281/zenodo.20841543)"
PDCBT-F,ITIC-Th1,CCOC(=O)c1csc(-c2cc(C(=O)OCC)c(-c3cc(F)c(-c4ccc(-c5sc(-c6cc(C(=O)OCC)c(-c7cc(F)c(-c8ccc(-c9sc(-c%10cc(C(=O)OCC)c(-c%11cc(F)c(-c%12cccs%12)s%11)s%10)cc9C(=O)OCC)s8)s7)s6)cc5C(=O)OCC)s4)s3)s2)c1,CCCCCCc1ccc(C2(c3ccc(CCCCCC)s3)c3cc4c(cc3-c3sc5cc(C=C6C(=O)c7cc(F)ccc7C6=C(C#N)C#N)sc5c32)C(c2ccc(CCCCCC)s2)(c2ccc(CCCCCC)s2)c2c-4sc3cc(C=C4C(=O)c5cc(F)ccc5C4=C(C#N)C#N)sc23)s1,0.93,17.52,66.2,10.85,-5.32,-2.98,-5.74,-4.01,,,2019,10.1021/acs.macromol.9b00793,"OPV-DB (Qiu, J., Zenodo, 2026, doi:10.5281/zenodo.20841543)"
