Repository: AsadKhanJBNU/osc_predictor

# OSC Donor–Acceptor Property Predictor

Predicts **nine** electronic and photovoltaic properties of organic solar cell
donor–acceptor pairs **directly from SMILES** — no DFT and no device measurements
as inputs.

**Try it live:** https://huggingface.co/spaces/AsadWazir/osc_predictor

## About

Selected models from the combined SMILES-only pipeline:

| Property | Description | Selected model | Test *R*² |
|---|---|---|---|
| V_OC | Open-circuit voltage | ElasticNet | 45.8% |
| J_SC | Short-circuit current | ElasticNet | 69.5% |
| PCE | Power conversion efficiency | Ridge | 61.2% |
| HOMO_D | Donor HOMO | k-NN | 18.5% |
| LUMO_D | Donor LUMO | Extra Trees | 39.1% |

File: Dataset/Combined_Dataset.csv (part 7 of 28)
DonorName,AcceptorName,DonorSMILES,AcceptorSMILES,V_OC,J_SC,PCE,FF_percent,HOMO_D,LUMO_D,HOMO_A,LUMO_A,Lambda+,Lambda-,PubYear,DOI,source,orbital_label_type,split
PDTBDT-BZ,TBDB-Ph,CCCCCCCCC(CCCCCC)Cn1nc2c(-c3ccc(C)s3)c(F)c(F)c(-c3ccc(-c4cc5sc6c(-c7ccc(SCC(CCCC)CCCCCC)s7)c7c(sc8cc(C)sc87)c(-c7ccc(SCC(CCCC)CCCCCC)s7)c6c5s4)s3)c2n1,CCCCCCc1ccc(C2(c3ccc(CCCCCC)cc3)c3cc(/C=C4/C(=O)c5ccccc5C4=C(C#N)C#N)sc3-c3sc4c(sc5c(-c6ccc(SCC(CC)CCCC)cc6)c6c7c(sc6c(-c6ccc(SCC(CC)CCCC)cc6)c54)-c4sc(/C=C5/C(=O)c6ccccc6C5=C(C#N)C#N)cc4C7(c4ccc(CCCCCC)cc4)c4ccc(CCCCCC)cc4)c32)cc1,0.911,13.18,6.2,50.5,-5.32,-3.51,-5.44,-3.74,,,2019.0,10.1021/acsami.9b14981,opvdb_experimental,electrochemical,training
PBDT-BZ,TBDB-Ph,CCCCCCCCC(CCCCCC)Cn1nc2c(-c3ccc(C)s3)c(F)c(F)c(-c3ccc(-c4cc5c(-c6ccc(SCC(CCCC)CCCCCC)s6)c6sc(C)cc6c(-c6ccc(SCC(CCCC)CCCCCC)s6)c5s4)s3)c2n1,CCCCCCc1ccc(C2(c3ccc(CCCCCC)cc3)c3cc(/C=C4/C(=O)c5ccccc5C4=C(C#N)C#N)sc3-c3sc4c(sc5c(-c6ccc(SCC(CC)CCCC)cc6)c6c7c(sc6c(-c6ccc(SCC(CC)CCCC)cc6)c54)-c4sc(/C=C5/C(=O)c6ccccc6C5=C(C#N)C#N)cc4C7(c4ccc(CCCCCC)cc4)c4ccc(CCCCCC)cc4)c32)cc1,0.921,9.81,4.04,42.8,-5.38,-3.56,-5.44,-3.74,,,2019.0,10.1021/acsami.9b14981,opvdb_experimental,electrochemical,training
PBN-Cl-B80,IT-4F,CCCCCCCCCCCCSc1cc2c(cc1SCCCCCCCCCCCC)C(=O)c1c(-c3ccc(-c4cc5c(-c6cc(Cl)c(CC(CC)CCCC)s6)c6sc(-c7ccc(-c8sc(-c9ccc(-c%10cc%11c(-c%12cc(Cl)c(CC(CC)CCCC)s%12)c%12sccc%12c(-c%12cc(Cl)c(CC(CC)CCCC)s%12)c%11s%10)s9)c9c8C(=O)c8c(CC(CC)CCCC)sc(CC(CC)CCCC)c8C9=O)s7)cc6c(-c6cc(Cl)c(CC(CC)CCCC)s6)c5s4)s3)sc(-c3cccs3)c1C2=O,CCCCCCc1ccc(C2(c3ccc(CCCCCC)cc3)c3cc4c(cc3-c3sc5cc(/C=C6\C(=O)c7cc(F)c(F)cc7C6=C(C#N)C#N)sc5c32)C(c2ccc(CCCCCC)cc2)(c2ccc(CCCCCC)cc2)c2c-4sc3cc(/C=C4\C(=O)c5cc(F)c(F)cc5C4=C(C#N)C#N)sc23)cc1,0.88,21.82,13.85,72.1,-5.55,-3.47,-5.66,-4.14,,,2019.0,10.1021/acsami.9b14133,opvdb_experimental,electrochemical,training
PBTIBDTT,oF-ITIC,CCCCCCCCCCc1ccsc1-c1cc2c(=O)n(CC(CCCCCC)CCCCCCCC)c(=O)c3cc(-c4sc(-c5cc6c(-c7ccc(CC(CC)CCCC)s7)c7sccc7c(-c7ccc(CC(CC)CCCC)s7)c6s5)cc4CCCCCCCCCC)sc3c2s1,CCCCCCc1ccc(C2(c3ccc(CCCCCC)c(F)c3)c3cc4c(cc3-c3sc5cc(/C=C6\C(=O)c7ccccc7C6=C(C#N)C#N)sc5c32)C(c2ccc(CCCCCC)c(F)c2)(c2ccc(CCCCCC)c(F)c2)c2c-4sc3cc(/C=C4\C(=O)c5ccccc5C4=C(C#N)C#N)sc23)cc1F,0.94,13.49,9.01,71.0,-5.47,-3.6,-5.73,-3.93,,,2019.0,10.1039/c9tc02700a,opvdb_experimental,electrochemical,training
PBTZNT,m-ITIC,CCCCCCC(CCCC)Cn1nc2c(-c3cccs3)cc3c(cc(-c4ccc(-c5cc6c(-c7ccc(CC(CC)CCCC)s7)c7sccc7c(-c7ccc(CC(CC)CCCC)s7)c6s5)s4)c4nn(CC(CCCC)CCCCCC)nc43)c2n1,CCCCCCc1cccc(C2(c3cccc(CCCCCC)c3)c3cc4c(cc3-c3sc5cc(C=C6C(=O)c7ccccc7C6=C(C#N)C#N)sc5c32)C(c2cccc(CCCCCC)c2)(c2cccc(CCCCCC)c2)c2c-4sc3cc(C=C4C(=O)c5ccccc5C4=C(C#N)C#N)sc23)c1,0.89,15.19,9.02,66.37,-5.35,-3.02,-5.52,-3.82,,,2019.0,10.1039/c9tc00403c,opvdb_experimental,electrochemical,training
PTBD-BZ,BDTB-Ph,CCCCCCCCC(CCCCCC)Cn1nc2c(-c3cccs3)c(F)c(F)c(-c3ccc(-c4cc5sc6c(-c7ccc(SCC(CCCC)CCCCCC)s7)c7ccsc7c(-c7ccc(SCC(CCCC)CCCCCC)s7)c6c5s4)s3)c2n1,CCCCCCc1ccc(C2(c3ccc(CCCCCC)cc3)c3cc(/C=C4/C(=O)c5ccccc5C4=C(C#N)C#N)sc3-c3sc4c(-c5ccc(SCC(CC)CCCC)cc5)c5c6c(sc5c(-c5ccc(SCC(CC)CCCC)cc5)c4c32)-c2sc(/C=C3/C(=O)c4ccccc4C3=C(C#N)C#N)cc2C6(c2ccc(CCCCCC)cc2)c2ccc(CCCCCC)cc2)cc1,0.926,16.54,9.04,58.5,-5.4,-3.59,-5.49,-3.76,,,2019.0,10.1021/acsami.9b14981,opvdb_experimental,electrochemical,training
DRTB-T,IDIC,CCCCC(CC)Cc1ccc(-c2c3cc(-c4cc5c(-c6ccc(CC(CC)CCCC)s6)c6sc(-c7cc8c(-c9ccc(CC(CC)CCCC)s9)c9sc(/C=C%10/SC(=S)N(CC)C%10=O)cc9c(-c9ccc(CC(CC)CCCC)s9)c8s7)cc6c(-c6ccc(CC(CC)CCCC)s6)c5s4)sc3c(-c3ccc(CC(CC)CCCC)s3)c3cc(/C=C4\SC(=S)N(CC)C4=O)sc23)s1,CCCCCCC1(CCCCCC)c2cc3c(cc2-c2sc(/C=C4\C(=O)c5ccccc5C4=C(C#N)C#N)cc21)C(CCCCCC)(CCCCCC)c1cc(/C=C2\C(=O)c4ccccc4C2=C(C#N)C#N)sc1-3,0.98,14.22,9.06,65.0,-5.51,-3.34,-5.69,-3.91,,,2019.0,10.1002/solr.201900528,opvdb_experimental,electrochemical,training
PDTPO-BDTT,COi8DFIC,CCCCCCCCCCC(CCCCCCCC)Cn1c(=O)c2cc(C)sc2c2sc(-c3cc4c(-c5ccc(CC(CC)CCCC)s5)c5sc(C)cc5c(-c5ccc(CC(CC)CCCC)s5)c4s3)cc21,CCCCCCc1ccc(C2(c3ccc(CCCCCC)cc3)Oc3c(sc4c5c(sc34)-c3sc4cc(/C=C6\C(=O)c7cc(F)c(F)cc7C6=C(C#N)C#N)sc4c3C(c3ccc(CCCCCC)cc3)(c3ccc(CCCCCC)cc3)O5)-c3sc4cc(/C=C5\C(=O)c6cc(F)c(F)cc6C5=C(C#N)C#N)sc4c32)cc1,0.81,16.96,6.46,46.8,-5.2,-2.93,-5.26,-3.9,,,2019.0,10.1021/acsomega.9b01363,opvdb_experimental,electrochemical,training
PBQ-QF,Y6,CCCCCCCCOc1cccc(-c2nc3c(-c4cccs4)c(F)c(F)c(-c4ccc(-c5cc6c(-c7ccc(CC(CC)CCCC)s7)c7sccc7c(-c7ccc(CC(CC)CCCC)s7)c6s5)s4)c3nc2-c2cccc(OCCCCCCCC)c2)c1,CCCCCCCCCCCc1c(/C=C2\C(=O)c3cc(F)c(F)cc3C2=C(C#N)C#N)sc2c1sc1c3c4nsnc4c4c5sc6c(CCCCCCCCCCC)c(/C=C7\C(=O)c8cc(F)c(F)cc8C7=C(C#N)C#N)sc6c5n(CC(CC)CCCC)c4c3n(CC(CC)CCCC)c21,0.66,23.41,8.61,55.3,-5.19,-3.44,-5.65,-4.1,,,2019.0,10.1021/acsmacrolett.9b00368,opvdb_experimental,electrochemical,training
J52,DBTIC,CCCCCCCCC(CCCCCC)Cn1nc2c(-c3ccc(C)s3)c(F)c(F)c(-c3ccc(-c4cc5c(-c6ccc(CC(CC)CCCC)s6)c6sc(C)cc6c(-c6ccc(CC(CC)CCCC)s6)c5s4)s3)c2n1,CCCCCCc1ccc(C2(c3ccc(CCCCCC)cc3)c3cc(/C=C4\C(=O)c5ccccc5C4=C(C#N)C#N)sc3-c3ccc4c(sc5c6ccc7c(c6sc45)C(c4ccc(CCCCCC)cc4)(c4ccc(CCCCCC)cc4)c4cc(/C=C5\C(=O)c6ccccc6C5=C(C#N)C#N)sc4-7)c32)cc1,0.93,13.55,8.64,66.1,-5.16,-2.79,-5.45,-3.73,,,2019.0,10.1016/j.polymer.2019.121976,opvdb_experimental,electrochemical,training
PBDB-T,DTCC-IC,CCCCC(CC)Cc1ccc(-c2c3cc(-c4ccc(-c5sc(-c6cccs6)c6c5C(=O)c5c(CC(CC)CCCC)sc(CC(CC)CCCC)c5C6=O)s4)sc3c(-c3ccc(CC(CC)CCCC)s3)c3ccsc23)s1,CCCCCCCCOc1ccc(C2(c3ccc(OCCCCCCCC)cc3)c3cc4c5cc6c(cc5n(CCCCCCCC)c4cc3-c3sc(/C=C4\C(=O)c5ccccc5C4=C(C#N)C#N)cc32)-c2sc(/C=C3\C(=O)c4ccccc4C3=C(C#N)C#N)cc2C6(c2ccc(OCCCCCCCC)cc2)c2ccc(OCCCCCCCC)cc2)cc1,0.97,14.26,9.25,64.1,-5.33,-3.48,-5.49,-3.85,,,2019.0,10.1021/acsami.9b08462,opvdb_experimental,electrochemical,training
PM7,BDSe-2(BrCl),CCCCC(CC)Cc1sc(-c2c3ccsc3c(-c3cc(Cl)c(CC(CC)CCCC)s3)c3sc(-c4ccc(-c5sc(-c6cccs6)c6c5C(=O)c5c(CC(CC)CCCC)sc(CC(CC)CCCC)c5C6=O)s4)cc23)cc1Cl,CCCCCCc1ccc(C2(c3ccc(CCCCCC)cc3)C3=C(SC(/C=C4\C(=O)c5cc(Br)c(Cl)cc5C4=C(C#N)C#N)C3)c3[se]c4cc5c6c([se]c5cc4c32)-c2sc(/C=C3\C(=O)c4cc(Br)c(Cl)cc4C3=C(C#N)C#N)cc2C6(c2ccc(CCCCCC)cc2)c2ccc(CCCCCC)cc2)cc1,0.82,22.78,14.09,75.4,-5.52,-3.57,-5.64,-3.95,,,2019.0,10.1039/c9ta14070k,opvdb_experimental,electrochemical,training
PB[N][F],Y6,CCCCCCCCc1csc(-c2nc3sc(-c4sc(-c5cc6c(-c7cc(CCCCCC)c(CCCCCC)s7)c7sccc7c(-c7cc(CCCCCC)c(CCCCCC)s7)c6s5)c(CCCCCCCC)c4F)nc3s2)c1F,CCCCCCCCCCCc1c(/C=C2\C(=O)c3cc(F)c(F)cc3C2=C(C#N)C#N)sc2c1sc1c3c4nsnc4c4c5sc6c(CCCCCCCCCCC)c(/C=C7\C(=O)c8cc(F)c(F)cc8C7=C(C#N)C#N)sc6c5n(CC(CC)CCCC)c4c3n(CC(CC)CCCC)c21,0.85,25.0,14.1,68.1,-5.25,-3.32,-5.63,-4.28,,,2019.0,10.1021/acsami.9b22987,opvdb_experimental,electrochemical,training
PFT-EHp,Y6,CCCCCCCCN1C(=O)c2c(c(-c3ccc(-c4cc5c(-c6cc(F)c(CC(CC)CCCC)s6)c6sc(C)cc6c(-c6cc(F)c(CC(CC)CCCC)s6)c5s4)s3)c3nn(CCC(CC)CCCC)nc3c2-c2ccc(C)s2)C1=O,CCCCCCCCCCCc1c(/C=C2\C(=O)c3cc(F)c(F)cc3C2=C(C#N)C#N)sc2c1sc1c3c4nsnc4c4c5sc6c(CCCCCCCCCCC)c(/C=C7\C(=O)c8cc(F)c(F)cc8C7=C(C#N)C#N)sc6c5n(CC(CC)CCCC)c4c3n(CC(CC)CCCC)c21,0.78,25.01,14.16,71.2,-5.38,-3.24,-5.68,-4.06,,,2019.0,10.1021/acsenergylett.9b01447,opvdb_experimental,electrochemical,training
PBDE-DFDT,IT-4F,CCOC(=O)c1ccsc1-c1cc(F)c(-c2sc(-c3sc(-c4cc5c(-c6ccc(CC)s6)c6sc(-c7cc(C(=O)OCC)c(-c8cc(F)c(-c9sc(-c%10sc(-c%11cc%12c(-c%13ccc(CC)s%13)c%13sc(-c%14cc(C(=O)OCC)c(-c%15cc(F)c(-c%16sc(-c%17sc(-c%18cc%19c(-c%20ccc(CC)s%20)c%20sccc%20c(-c%20ccc(CC)s%20)c%19s%18)cc%17C(=O)OC)cc%16F)s%15)s%14)cc%13c(-c%13ccc(CC)s%13)c%12s%11)cc%10C(=O)OC)cc9F)s8)s7)cc6c(-c6ccc(CC)s6)c5s4)cc3C(=O)OC)cc2F)s1,CCCCCCc1ccc(C2(c3ccc(CCCCCC)cc3)c3cc4c(cc3-c3sc5cc(/C=C6\C(=O)c7cc(F)c(F)cc7C6=C(C#N)C#N)sc5c32)C(c2ccc(CCCCCC)cc2)(c2ccc(CCCCCC)cc2)c2c-4sc3cc(/C=C4\C(=O)c5cc(F)c(F)cc5C4=C(C#N)C#N)sc23)cc1,0.865,21.83,14.16,75.0,-5.5,-3.56,-5.66,-4.14,,,2019.0,10.1021/acs.chemmater.9b04971,opvdb_experimental,electrochemical,training
PBDTTF-FTTE,Ph(PDI)3,CCCCC(CC)COC(=O)c1sc2c(-c3cc4c(-c5cc(F)c(CC(CC)CCCC)s5)c5sccc5c(-c5cc(F)c(CC(CC)CCCC)s5)c4s3)scc2c1F,CCCCCC(CCCCC)n1c(=O)c2ccc3c4ccc5c(=O)n(C(CCCCC)CCCCC)c(=O)c6cc7c(c4c56)c4c(cc(c1=O)c2c34)c1c2c3cc4c(=O)n(C(CCCCC)CCCCC)c(=O)c5ccc6c8ccc9c(=O)n(C(CCCCC)CCCCC)c(=O)c%10cc(c(c8c9%10)c3c6c54)c2c2c3cc4c(=O)n(C(CCCCC)CCCCC)c(=O)c5ccc6c8ccc9c(=O)n(C(CCCCC)CCCCC)c(=O)c%10cc(c(c8c9%10)c3c6c54)c2c71,1.058,15.31,9.1,56.18,-5.485,-3.835,-5.92,-3.85,,,2019.0,10.1021/acsenergylett.9b02146,opvdb_experimental,electrochemical,training
J71,ZITI-S,CCCCCCCCC(CCCCCC)Cn1nc2c(-c3cccs3)c(F)c(F)c(-c3ccc(-c4cc5c(-c6ccc([Si](CCC)(CCC)CCC)s6)c6sccc6c(-c6ccc([Si](CCC)(CCC)CCC)s6)c5s4)s3)c2n1,CCCCCCC(CCCC)CC1(CC(CCCC)CCCCCC)C2=C(c3cc4sc5cc(/C=C6\C(=O)c7cc(F)c(F)cc7C6=C(C#N)C#N)sc5c4cc31)C(CC(CCCC)CCCCCC)(CC(CCCC)CCCCCC)c1cc3c(cc12)sc1cc(/C=C2\C(=O)c4cc(F)c(F)cc4C2=C(C#N)C#N)sc13,0.811,17.39,9.12,64.6,-5.4,-3.24,-5.8,-3.87,,,2019.0,10.1016/j.isci.2019.08.038,opvdb_experimental,electrochemical,training
PTBTz-Me,PC71BM,CCCCCCCCCCC(CCCCCCCC)COC(=O)c1cc2c(-c3nc(C)cs3)sc(-c3nc(C)c(-c4cc5c(-c6ccc(CC(CC)CCCC)s6)c6sccc6c(-c6ccc(CC(CC)CCCC)s6)c5s4)s3)c2s1,COC(=O)CCCC1(c2ccccc2)C23c4c5ccc6c7cc8c9c%10c(cc%11cc%12c%13c%14c(cc%15c%16ccc-5c2c%16c2c5c%16c%17c(c(c46)c7c9c%17c4c%10c%11c%13c4c%16c%14c%152)C513)C%12)C8,0.78,16.6,9.12,70.9,-5.36,-3.75,-5.9,-3.9,,,2019.0,10.1021/acsami.9b18278,opvdb_experimental,electrochemical,training
PTQ10,IDTPC-Me,CCCCCCCCC(CCCCCC)COc1cnc2c(-c3cccs3)c(F)c(F)cc2n1,CCCCCCC1(CCCCCC)c2cc3c(cc2-c2sc(/C=C4\C(=O)c5c(csc5C)C4=C(C#N)C#N)cc21)C(CCCCCC)(CCCCCC)c1cc(/C=C2\C(=O)c4c(csc4C)C2=C(C#N)C#N)sc1-3,0.95,13.5,9.2,70.3,-5.54,-2.92,-5.62,-3.92,,,2019.0,10.1016/j.dyepig.2019.01.018,opvdb_experimental,electrochemical,training
PM6,DTTC-4F,CCCCC(CC)Cc1sc(-c2c3cc(-c4ccc(-c5sc(-c6cccs6)c6c5C(=O)c5c(CC(CC)CCCC)sc(CC(CC)CCCC)c5C6=O)s4)sc3c(-c3cc(F)c(CC(CC)CCCC)s3)c3ccsc23)cc1F,CCc1ccc(C2(c3ccc(CC)cc3)c3cc4c5cc6c(cc5n(CC)c4cc3-c3sc4cc(/C=C5\C(=O)c7cc(F)c(F)cc7C5=C(C#N)C#N)sc4c32)-c2sc3cc(/C=C4\C(=O)c5cc(F)c(F)cc5C4=C(C#N)C#N)sc3c2C6(c2ccc(CC)cc2)c2ccc(CC)cc2)cc1,0.95,21.66,13.89,67.6,-5.56,-3.65,-5.69,-3.91,,,2019.0,10.1039/c9ta12605h,opvdb_experimental,electrochemical,training
PBDB-TF,BP-4F,CCCCC(CC)Cc1sc(-c2c3cc(-c4ccc(-c5sc(-c6cccs6)c6c5C(=O)c5c(CC(CC)CCCC)sc(CC(CC)CCCC)c5C6=O)s4)sc3c(-c3cc(F)c(CC(CC)CCCC)s3)c3ccsc23)cc1F,CCCCCCc1ccc(C2(c3ccc(CCCCCC)cc3)c3cc(/C=C4\C(=O)c5cc(F)c(F)cc5C4=C(C#N)C#N)sc3-c3sc4c(-c5ccc(CC(CC)CCCC)cc5)c5c6c(sc5c(-c5ccc(CC(CC)CCCC)cc5)c4c32)-c2sc(/C=C3\C(=O)c4cc(F)c(F)cc4C3=C(C#N)C#N)cc2C6(c2ccc(CCCCCC)cc2)c2ccc(CCCCCC)cc2)cc1,0.89,21.6,13.9,72.0,-5.48,-3.63,-5.63,-3.9,,,2019.0,10.1039/c9ta08636f,opvdb_experimental,electrochemical,training
PBTA-PSF,ITIC,CCCCCCC(CCC)CCSc1ccc(-c2c3cc(-c4ccc(-c5c(F)c(F)c(-c6cccs6)c6nn(CCC(CCC)CCCCCC)nc56)s4)sc3c(-c3ccc(SCCC(CCC)CCCCCC)c(F)c3)c3ccsc23)cc1F,CCCCCCc1ccc(C2(c3ccc(CCCCCC)cc3)c3cc4c(cc3-c3sc5cc(C=C6C(=O)c7ccccc7C6=C(C#N)C#N)sc5c32)C(c2ccc(CCCCCC)cc2)(c2ccc(CCCCCC)cc2)c2c-4sc3cc(C=C4C(=O)c5ccccc5C4=C(C#N)C#N)sc23)cc1,1.01,18.51,13.91,74.4,-5.52,-3.54,-5.49,-3.83,,,2019.0,10.1002/solr.201900005,opvdb_experimental,electrochemical,training
PM7,TfIF-4F,CC1=CC(=CC(=C1)C2=C3C=CC(=C4C5=C(C=C(S5)/C=C\6/C(=O)C7=CC(=CC(=C7)Cl)C(=O)/C6=C\C8=CC(=C(S8)C9=CC(=CC(=C9)C)C)C)SC4=C3S2)C)C,CCCCCCCCC1(CCCCCCCC)c2cc3c(cc2-c2cc4c(cc21)-c1sc(/C=C2\C(=O)c5cc(F)c(F)cc5C2=C(C#N)C#N)cc1C4(CCCCCCCC)CCCCCCCC)C(CCCCCCCC)(CCCCCCCC)c1cc2c(cc1-3)C(CCCCCCCC)(CCCCCCCC)c1cc(/C=C3\C(=O)c4cc(F)c(F)cc4C3=C(C#N)C#N)sc1-2,0.97,18.5,14.0,78.0,-5.63,-3.67,-5.67,-3.98,,,2019.0,10.1021/acs.chemmater.9b03694,opvdb_experimental,electrochemical,training
L2,TTPT-T-4F,CCCCCCCCC(CCCCCC)Cn1nc2c(-c3cccs3)c(F)c(F)c(-c3ccc(-c4cc5c(-c6cc(Cl)c(CC(CC)CCCC)s6)c6occc6c(-c6cc(Cl)c(CC(CC)CCCC)s6)c5o4)s3)c2n1,CCCCCCc1ccc(C2(c3ccc(CCCCCC)cc3)c3cc4c(cc3-c3sc(-c5ccc(/C=C6\C(=O)c7cc(F)c(F)cc7C6=C(C#N)C#N)s5)cc32)C(c2ccc(CCCCCC)cc2)(c2ccc(CCCCCC)cc2)c2c-4sc3cc(/C=C4\C(=O)c5cc(F)c(F)cc5C4=C(C#N)C#N)sc23)cc1,0.86,22.17,14.0,73.6,-5.5,-3.39,-5.63,-4.08,,,2019.0,10.1002/adfm.201906809,opvdb_experimental,electrochemical,training
PE4,Y6,CCCCCCCCC(CCCCCC)Cn1nc2c(-c3cc4sc(C)c(CCCCCC)c4s3)c(F)c(F)c(-c3cc4sc(-c5cc6c(-c7cc(Cl)c(CC(CC)CCCC)s7)c7sc(C)cc7c(-c7cc(Cl)c(CC(CC)CCCC)s7)c6s5)c(CCCCCC)c4s3)c2n1,CCCCCCCCCCCc1c(/C=C2\C(=O)c3cc(F)c(F)cc3C2=C(C#N)C#N)sc2c1sc1c3c4nsnc4c4c5sc6c(CCCCCCCCCCC)c(/C=C7\C(=O)c8cc(F)c(F)cc8C7=C(C#N)C#N)sc6c5n(CC(CC)CCCC)c4c3n(CC(CC)CCCC)c21,0.84,22.21,14.02,75.4,-5.42,-3.49,-5.6,-4.1,,,2019.0,10.1021/acs.macromol.9b01233,opvdb_experimental,electrochemical,training
PBDB-TF,BTIC-BO-4Br,CCCCC(CC)Cc1sc(-c2c3cc(-c4ccc(-c5sc(-c6cccs6)c6c5C(=O)c5c(CC(CC)CCCC)sc(CC(CC)CCCC)c5C6=O)s4)sc3c(-c3cc(F)c(CC(CC)CCCC)s3)c3ccsc23)cc1F,CCCCCCCCCCCc1c(/C=C2\C(=O)c3cc(Br)c(Br)cc3C2=C(C#N)C#N)sc2c1sc1c3c4nsnc4c4c5sc6c(CCCCCCCCCCC)c(/C=C7\C(=O)c8cc(Br)c(Br)cc8C7=C(C#N)C#N)sc6c5n(CC(CCCC)CCCCCC)c4c3n(CC(CCCC)CCCCCC)c21,0.86,24.06,14.03,67.8,-5.49,-3.64,-5.53,-4.09,,,2019.0,10.1002/advs.201903784,opvdb_experimental,electrochemical,training
PBDT-PhI,IEICO-4F,CCCCC(CC)Cc1ccc(-c2c3cc(-c4ccc(-c5ccc(-c6cccs6)c6c5C(=O)N(CC(CC)CCCC)C6=O)s4)sc3c(-c3ccc(CC(CC)CCCC)s3)c3ccsc23)s1,CCCCCCc1ccc(C2(c3ccc(CCCCCC)cc3)c3cc4c(cc3-c3sc(-c5sc(/C=C6\C(=O)c7cc(F)c(F)cc7C6=C(C#N)C#N)cc5OCC(CC)CCCC)cc32)C(c2ccc(CCCCCC)cc2)(c2ccc(CCCCCC)cc2)c2cc(-c3scc(/C=C5/C(=O)c6cc(F)c(F)cc6C5=C(C#N)C#N)c3OCC(CC)CCCC)sc2-4)cc1,0.81,9.25,3.9,51.95,-5.5,-2.74,-5.44,-4.19,,,2019.0,10.1039/c9tc01932d,opvdb_experimental,electrochemical,training
PBDB-T,IPIC,CCCCC(CC)Cc1ccc(-c2c3cc(-c4ccc(-c5sc(-c6cccs6)c6c5C(=O)c5c(CC(CC)CCCC)sc(CC(CC)CCCC)c5C6=O)s4)sc3c(-c3ccc(CC(CC)CCCC)s3)c3ccsc23)s1,CCCCCCc1ccc(C2(c3ccc(CCCCCC)cc3)c3cc4c(cc3-c3sc5c6sc(/C=C7\C(=O)c8ccccc8C7=C(C#N)C#N)cc6n(CC(CCCC)CCCCCC)c5c32)C(c2ccc(CCCCCC)cc2)(c2ccc(CCCCCC)cc2)c2c-4sc3c4sc(/C=C5\C(=O)c6ccccc6C5=C(C#N)C#N)cc4n(CC(CCCC)CCCCCC)c23)cc1,0.95,7.16,3.98,58.6,-5.33,-3.29,-5.47,-3.82,,,2019.0,10.1021/acsenergylett.9b00147,opvdb_experimental,electrochemical,training
PBDTTS-TzBI,ITIC,CCCCCCCCCCCCSc1ccc(-c2c3cc(-c4ccc(-c5c6c(c(-c7cccs7)c7nn(CC(CC)CCCC)nc57)C(=O)N(CCCCCCCC)C6=O)s4)sc3c(-c3ccc(SCCCCCCCCCCCC)s3)c3ccsc23)s1,CCCCCCc1ccc(C2(c3ccc(CCCCCC)cc3)c3cc4c(cc3-c3sc5cc(C=C6C(=O)c7ccccc7C6=C(C#N)C#N)sc5c32)C(c2ccc(CCCCCC)cc2)(c2ccc(CCCCCC)cc2)c2c-4sc3cc(C=C4C(=O)c5ccccc5C4=C(C#N)C#N)sc23)cc1,0.85,16.36,9.6,69.0,-5.38,-3.32,-5.576,-3.916,,,2019.0,10.1016/j.orgel.2019.105572,opvdb_experimental,electrochemical,training
PBDD-CH-S,ITIC,CCCCC(CC)CSc1ccc(-c2c3cc(-c4sc(-c5sc(-c6cc(C7CCCCC7)c(C)s6)c6c5C(=O)c5c(CC(CC)CCCC)sc(CC(CC)CCCC)c5C6=O)cc4C4CCCCC4)sc3c(-c3ccc(SCC(CC)CCCC)s3)c3cc(C)sc23)s1,CCCCCCc1ccc(C2(c3ccc(CCCCCC)cc3)c3cc4c(cc3-c3sc5cc(/C=C6\C(=O)c7ccccc7C6=C(C#N)C#N)sc5c32)C(c2ccc(CCCCCC)cc2)(c2ccc(CCCCCC)cc2)c2c-4sc3cc(/C=C4\C(=O)c5ccccc5C4=C(C#N)C#N)sc23)cc1,0.96,14.73,9.63,65.8,-5.47,-3.62,-5.61,-4.02,,,2019.0,10.1039/c9tc02663k,opvdb_experimental,electrochemical,training
PTB7-Th,AOIC,CCCCC(CC)COC(=O)c1sc2c(-c3cc4c(-c5ccc(CC(CC)CCCC)s5)c5sc(C)cc5c(-c5ccc(CC(CC)CCCC)s5)c4s3)sc(C)c2c1F,CCCCCCc1ccc(C2(c3ccc(CCCCCC)cc3)c3cc4c(cc3-c3sc(/C=C5\C(=O)c6cc(F)c(F)cc6C5=C(C#N)C#N)cc32)C(c2ccc(CCCCCC)cc2)(c2ccc(CCCCCC)cc2)c2c-4sc3c2C(c2ccc(CCCCCC)cc2)(c2ccc(CCCCCC)cc2)c2c-3sc3cc(/C=C4\C(=O)c5cc(F)c(F)cc5C4=C(C#N)C#N)sc23)cc1,0.742,24.32,13.7,74.3,-5.2,-3.59,-5.5,-3.93,,,2019.0,10.1021/jacs.9b08988,opvdb_experimental,electrochemical,training
PM6,TSeTIC,CCCCC(CC)Cc1sc(-c2c3cc(-c4ccc(-c5sc(-c6cccs6)c6c5C(=O)c5c(CC(CC)CCCC)sc(CC(CC)CCCC)c5C6=O)s4)sc3c(-c3cc(F)c(CC(CC)CCCC)s3)c3ccsc23)cc1F,CCc1ccc(C2(c3ccc(CC)cc3)c3cc4c(cc3-c3sc5cc(/C=C6\C(=O)c7cscc7C6=C(C#N)C#N)[se]c5c32)C(c2ccc(CC)cc2)(c2ccc(CC)cc2)c2c-4sc3cc(/C=C4\C(=O)c5cscc5C4=C(C#N)C#N)[se]c23)cc1,0.93,19.42,13.71,75.9,-5.56,-3.65,-5.65,-3.91,,,2019.0,10.1039/c9ta08328f,opvdb_experimental,electrochemical,training
PBDB-T2Cl,ITC-2Cl,CCCCC(CC)Cc1sc(-c2c3cc(-c4ccc(-c5sc(-c6cccs6)c6c5C(=O)c5c(CC(CC)CCCC)sc(CC(CC)CCCC)c5C6=O)s4)sc3c(-c3cc(Cl)c(CC(CC)CCCC)s3)c3ccsc23)cc1Cl,CCCCCCc1ccc(C2(c3ccc(CCCCCC)cc3)c3cc4c(cc3-c3sc5cc(/C=C6\C(=O)c7c(csc7Cl)C6=C(C#N)C#N)sc5c32)C(c2ccc(CCCCCC)cc2)(c2ccc(CCCCCC)cc2)c2c-4sc3cc(/C=C4\C(=O)c5c(csc5Cl)C4=C(C#N)C#N)sc23)cc1,0.915,19.64,13.72,73.9,-5.51,-3.57,-5.58,-4.01,,,2019.0,10.1039/c9ee01030k,opvdb_experimental,electrochemical,training
PBDB-T,IE4F-S,CCCCC(CC)Cc1ccc(-c2c3cc(-c4ccc(-c5sc(-c6cccs6)c6c5C(=O)c5c(CC(CC)CCCC)sc(CC(CC)CCCC)c5C6=O)s4)sc3c(-c3ccc(CC(CC)CCCC)s3)c3ccsc23)s1,CCCCCCc1ccc(C2(c3ccc(CCCCCC)cc3)c3cc4c(cc3-c3sc(-c5scc(/C=C6\C(=O)c7cc(F)c(F)cc7C6=C(C#N)C#N)c5SCC(CC)CCCC)cc32)C(c2ccc(CCCCCC)cc2)(c2ccc(CCCCCC)cc2)c2cc(-c3scc(/C=C5\C(=O)c6cc(F)c(F)cc6C5=C(C#N)C#N)c3SCC(CC)CCCC)sc2-4)cc1,0.868,22.88,13.72,69.1,-5.33,-2.92,-5.54,-3.89,,,2019.0,10.1021/acs.chemmater.9b01175,opvdb_experimental,electrochemical,training
PBDB-TF,IT-2Cl,CCCCC(CC)Cc1sc(-c2c3cc(-c4ccc(-c5sc(-c6cccs6)c6c5C(=O)c5c(CC(CC)CCCC)sc(CC(CC)CCCC)c5C6=O)s4)sc3c(-c3cc(F)c(CC(CC)CCCC)s3)c3ccsc23)cc1F,CCCCCCc1ccc(C2(c3ccc(CCCCCC)cc3)c3cc4c(cc3-c3sc5cc(/C=C6\C(=O)c7ccc(Cl)cc7C6=C(C#N)C#N)sc5c32)C(c2ccc(CCCCCC)cc2)(c2ccc(CCCCCC)cc2)c2c-4sc3cc(/C=C4\C(=O)c5ccc(Cl)cc5C4=C(C#N)C#N)sc23)cc1,0.92,19.8,13.74,75.0,-5.48,-3.6,-5.7,-4.02,,,2019.0,10.1039/c9ta04789a,opvdb_experimental,electrochemical,training
PTB7-Th,Py-2,CCCCC(CC)COC(=O)c1sc2c(-c3cc4c(-c5ccc(CC(CC)CCCC)s5)c5sc(C)cc5c(-c5ccc(CC(CC)CCCC)s5)c4s3)sc(C)c2c1F,CCCCCCc1ccc(C2(c3ccc(CCCCCC)cc3)c3cc(/C=C4\C(=O)c5cc(F)c(F)cc5C4=C(C#N)C#N)sc3-c3cc4ccc5cc6c(c7ccc(c32)c4c57)C(c2ccc(CCCCCC)cc2)(c2ccc(CCCCCC)cc2)c2cc(/C=C3\C(=O)c4cc(F)c(F)cc4C3=C(C#N)C#N)sc2-6)cc1,0.75,9.67,3.72,47.0,-5.25,-3.59,-5.83,-3.78,,,2019.0,10.1002/chem.201900296,opvdb_experimental,electrochemical,training
PTB7-Th,COi6-2Cl-m,CCCCC(CC)COC(=O)c1sc2c(-c3cc4c(-c5ccc(CC(CC)CCCC)s5)c5sc(C)cc5c(-c5ccc(CC(CC)CCCC)s5)c4s3)sc(C)c2c1F,CCCCCCc1ccc(C2(c3ccc(CCCCCC)cc3)Oc3c(sc4c5c(sc34)-c3sc(/C=C4\C(=O)c6ccc(Cl)cc6C4=C(C#N)C#N)cc3C(c3ccc(CCCCCC)cc3)(c3ccc(CCCCCC)cc3)O5)-c3sc(/C=C4\C(=O)c5cc(Cl)ccc5C4=C(C#N)C#N)cc32)cc1,0.69,20.44,9.22,63.1,-5.27,-3.48,-5.47,-4.02,,,2019.0,10.1039/c9qm00327d,opvdb_experimental,electrochemical,training
PBTZNT,m-ITIC,CCCCCCC(CCCC)Cn1nc2c(-c3ccc(C)s3)cc3c(cc(-c4ccc(-c5cc6c(-c7ccc(CC(CC)CCCC)s7)c7sc(C)cc7c(-c7ccc(CC(CC)CCCC)s7)c6s5)s4)c4nn(CC(CCCC)CCCCCC)nc43)c2n1,CCCCCCc1cccc(C2(c3cccc(CCCCCC)c3)c3cc4c(cc3-c3sc5cc(/C=C6\C(=O)c7ccccc7C6=C(C#N)C#N)sc5c32)C(c2cccc(CCCCCC)c2)(c2cccc(CCCCCC)c2)c2c-4sc3cc(/C=C4\C(=O)c5ccccc5C4=C(C#N)C#N)sc23)c1,0.89,15.19,9.23,66.4,-5.35,-3.02,-5.52,-3.82,,,2019.0,10.1039/c9tc00403c,opvdb_experimental,electrochemical,training
PTQ10,TPT10,CCCCCCCCC(CCCCCC)COc1cnc2c(C)c(F)c(F)c(-c3ccc(C)s3)c2n1,CCCCCCCCCCCc1c(/C=C2\C(=O)c3cc(Br)ccc3C2=C(C#N)C#N)sc2c1sc1c3c4nsnc4c4c5sc6c(CCCCCCCCCCC)c(/C=C7\C(=O)c8ccc(Br)cc8C7=C(C#N)C#N)sc6c5n(CC(CC)CCCC)c4c3n(CC(CC)CCCC)c21,0.92,17.25,9.24,58.2,-5.55,-2.9,-5.52,-3.99,,,2019.0,10.1021/jacs.9b09939,opvdb_experimental,electrochemical,training
PTQ10,TPT10,CCCCCCCCC(CCCCCC)COc1cnc2c(-c3cccs3)c(F)c(F)cc2n1,CCCCCCCCCCCc1c(/C=C2\C(=O)c3ccc(Br)cc3C2=C(C#N)C#N)sc2c1sc1c3c4nsnc4c4c5sc6c(CCCCCCCCCCC)c(/C=C7\C(=O)c8ccc(Br)cc8C7=C(C#N)C#N)sc6c5n(CC(CC)CCCC)c4c3n(CC(CC)CCCC)c21,0.92,17.25,9.24,58.2,-5.54,-2.92,-5.52,-3.99,,,2019.0,10.1021/jacs.9b09939,opvdb_experimental,electrochemical,training
PNT2Th2Se-OD,PC71BM,CCCCCCCCCCC(CCCCCCCC)Cc1csc(-c2cc3c(cc(-c4cc(CC(CCCCCCCC)CCCCCCCCCC)c(-c5ccc(-c6ccc[se]6)[se]5)s4)c4nsnc43)c3nsnc23)c1,COC(=O)CCCC1(c2ccccc2)C23c4c5ccc6c7cc8c9c%10c(cc%11cc%12c%13c%14c(cc%15c%16ccc-5c2c%16c2c5c%16c%17c(c(c46)c7c9c%17c4c%10c%11c%13c4c%16c%14c%152)C513)C%12)C8,0.67,20.57,9.24,66.61,-5.44,-3.81,-6.0,-3.9,,,2019.0,10.1021/acsami.9b00083,opvdb_experimental,electrochemical,training
PBDB-T,DTCC-IC,CCCCC(CC)Cc1ccc(-c2c3cc(-c4ccc(-c5sc(-c6cccs6)c6c5C(=O)c5c(CC(CC)CCCC)sc(CC(CC)CCCC)c5C6=O)s4)sc3c(-c3ccc(CC(CC)CCCC)s3)c3ccsc23)s1,CCCCCCc1ccc(C2(c3ccc(CCCCCC)cc3)c3cc4c5cc6c(cc5n(C(CCCCCC)CCCCCC)c4cc3-c3sc(/C=C4\C(=O)c5ccccc5C4=C(C#N)C#N)cc32)-c2sc(/C=C3\C(=O)c4ccccc4C3=C(C#N)C#N)cc2C6(c2ccc(CCCCCC)cc2)c2ccc(CCCCCC)cc2)cc1,0.97,14.26,9.25,64.1,-5.36,-3.54,-5.47,-3.83,,,2019.0,10.1021/acsami.9b08462.s001,opvdb_experimental,electrochemical,training
PTBTz-2,PBDTβNPDI,CCOC(=O)c1cc2c(-c3nccs3)sc(-c3ncc(-c4cc5c(-c6ccc(CC)s6)c6sc(-c7cnc(-c8sc(-c9ncc(-c%10cc%11c(-c%12ccc(CC)s%12)c%12sc(-c%13cnc(-c%14sc(-c%15ncc(-c%16cc%17c(-c%18ccc(CC)s%18)c%18sccc%18c(-c%18ccc(CC)s%18)c%17s%16)s%15)c%15sc(C(=O)OCC)cc%14%15)s%13)cc%12c(-c%12ccc(CC)s%12)c%11s%10)s9)c9sc(C(=O)OCC)cc89)s7)cc6c(-c6ccc(CC)s6)c5s4)s3)c2s1,CCCCCCCCCCC(CCCCCCCC)COc1c2cc(-c3cc4c5c(ccc6c7ccc8c9c(ccc(c3c56)c97)C(=O)N(C(CCC)CCC)C8=O)C(=O)N(C(CCC)CCC)C4=O)sc2c(-c2ccc3ccccc3c2)c2ccsc12,0.87,13.89,6.14,50.56,-5.48,-3.52,-5.93,-3.84,,,2019.0,10.1016/j.dyepig.2019.107608,opvdb_experimental,electrochemical,training
PBDD-CH,ITIC,CCCCC(CC)Cc1ccc(-c2c3cc(-c4sc(-c5sc(-c6cc(CC7CCCCC7)cs6)c6c5C(=O)c5c(CC(CC)CCCC)sc(CC(CC)CCCC)c5C6=O)cc4CC4CCCCC4)sc3c(-c3ccc(CC(CC)CCCC)s3)c3ccsc23)s1,CCCCCCc1ccc(C2(c3ccc(CCCCCC)cc3)c3cc4c(cc3-c3sc5cc(C=C6C(=O)c7ccccc7C6=C(C#N)C#N)sc5c32)C(c2ccc(CCCCCC)cc2)(c2ccc(CCCCCC)cc2)c2c-4sc3cc(C=C4C(=O)c5ccccc5C4=C(C#N)C#N)sc23)cc1,0.98,11.89,6.15,52.81,-5.52,-3.67,-5.61,-4.02,,,2019.0,10.1039/c9tc02663k,opvdb_experimental,electrochemical,training
POBDFBT,ITIC,CCCCCCCCCCC(CCCCCCCCCC)Cc1cc(-c2c(F)c(F)c(-c3cc(CC(CCCCCCCCCC)CCCCCCCCCC)c(-c4ccc(-c5cc6c(OCC(CC)CCCC)c7sccc7c(OCC(CC)CCCC)c6s5)s4)s3)c3nsnc23)sc1-c1cccs1,CCCCCCc1ccc(C2(c3ccc(CCCCCC)cc3)c3cc4c(cc3-c3sc5cc(C=C6C(=O)c7ccccc7C6=C(C#N)C#N)sc5c32)C(c2ccc(CCCCCC)cc2)(c2ccc(CCCCCC)cc2)c2c-4sc3cc(C=C4C(=O)c5ccccc5C4=C(C#N)C#N)sc23)cc1,0.82,16.59,6.16,46.5,-5.43,-3.66,-5.576,-3.916,,,2019.0,10.1016/j.solener.2019.03.029,opvdb_experimental,electrochemical,training
PBDTTSi-TzBI,PC71BM,CCCCCCCCN1C(=O)c2c(c(-c3ccc(-c4cc5c(-c6ccc([Si](CCCC)(CCCC)CCCC)s6)c6sccc6c(-c6ccc([Si](CCCC)(CCCC)CCCC)s6)c5s4)s3)c3nn(CC(CC)CCCC)nc3c2-c2cccs2)C1=O,COC(=O)CCCC1(c2ccccc2)C23c4c5ccc6c7cc8c9c%10c(cc%11cc%12c%13c%14c(cc%15c%16ccc-5c2c%16c2c5c%16c%17c(c(c46)c7c9c%17c4c%10c%11c%13c4c%16c%14c%152)C513)C%12)C8,0.99,8.75,3.98,46.0,-5.46,-3.33,-5.9,-3.9,,,2019.0,10.1016/j.orgel.2019.105572,opvdb_experimental,electrochemical,training
P(T4-TPD-M),ITIC,CCCCCCCCCCC(CCCCCCCC)Cc1csc(-c2sc(-c3cc(CC(CCCCCCCC)CCCCCCCCCC)c(-c4ccc(-c5cccs5)s4)s3)c3c2C(=O)N(C)C3=O)c1,CCCCCCc1ccc(C2(c3ccc(CCCCCC)cc3)c3cc4c(cc3-c3sc5cc(C=C6C(=O)c7ccccc7C6=C(C#N)C#N)sc5c32)C(c2ccc(CCCCCC)cc2)(c2ccc(CCCCCC)cc2)c2c-4sc3cc(C=C4C(=O)c5ccccc5C4=C(C#N)C#N)sc23)cc1,1.0,6.8,4.0,57.0,-5.6,-3.8,-5.49,-3.83,,,2019.0,10.1016/j.orgel.2019.02.020,opvdb_experimental,electrochemical,training
P3HT,SF-HR,CCCCCCc1ccsc1,CCN1C(=O)/C(=C/c2ccc(-c3ccc4c(c3)C3(c5cc(-c6ccc(/C=C7\SC(=S)N(CC)C7=O)s6)ccc5-4)c4cc(-c5ccc(/C=C6\SC(=S)N(CC)C6=O)s5)ccc4-c4ccc(-c5ccc(/C=C6\SC(=S)N(CC)C6=O)s5)cc43)s2)SC1=S,1.0,8.23,4.01,49.0,-5.01,-3.12,-5.53,-3.33,,,2019.0,10.1039/c9ra03188j,opvdb_experimental,electrochemical,training
PTB7-Th,PTTbPDI,CCCCC(CC)COC(=O)c1sc2csc(-c3cc4c(-c5ccc(CC(CC)CCCC)s5)c5sccc5c(-c5ccc(CC(CC)CCCC)s5)c4s3)c2c1F,CCCCCC(CCCCC)N1C(=O)c2ccc3c4ccc5c6c(cc(-c7cc8c9c(cc(-c%10ccc(-c%11cccs%11)s%10)c%10c%11ccc%12c%13c(ccc(c7c9%10)c%13%11)C(=O)N(C(CCCCC)CCCCC)C%12=O)C(=O)N(C(CCCCC)CCCCC)C8=O)c(c7ccc(c2c37)C1=O)c64)C(=O)N(C(CCCCC)CCCCC)C5=O,0.72,9.8,4.03,55.0,-5.29,-3.72,-5.96,-4.23,,,2019.0,10.1016/j.solmat.2019.03.044,opvdb_experimental,electrochemical,training
PBDB-T,BN-T,CCCCC(CC)Cc1ccc(-c2c3cc(-c4ccc(-c5sc(-c6cccs6)c6c5C(=O)c5c(CC(CC)CCCC)sc(CC(CC)CCCC)c5C6=O)s4)sc3c(-c3ccc(CC(CC)CCCC)s3)c3ccsc23)s1,CCCCCCCCCCCCc1csc(-c2cnc(-c3sc(-c4cccs4)c(CCCCCCCCCCCC)c3B(c3ccccc3)c3ccccc3)cn2)c1B(c1ccccc1)c1ccccc1,0.928,8.019,4.032,48.7,-5.33,-3.48,-5.43,-3.85,,,2019.0,10.1002/adma.201904585,opvdb_experimental,electrochemical,training
PTB7-Th,T2-ORH,CCCCC(CC)COC(=O)c1sc2c(-c3cc4c(-c5ccc(CC(CC)CCCC)s5)c5sc(C)cc5c(-c5ccc(CC(CC)CCCC)s5)c4s3)sc(C)c2c1F,CCCCCCCCN1C(=O)/C(=C/c2ccc(-c3ccc(/C=C4\SC(=S)N(CCCCCCCC)C4=O)s3)s2)SC1=S,1.06,14.43,9.39,58.0,-5.39,-3.41,-5.67,-3.57,,,2019.0,10.1039/c9ta07919j,opvdb_experimental,electrochemical,training
PBDB-T-SF,IDIC,CCCCC(CC)CSc1sc(-c2c3cc(-c4ccc(-c5sc(-c6ccc(C)s6)c6c5C(=O)c5c(CC(CC)CCCC)sc(CC(CC)CCCC)c5C6=O)s4)sc3c(-c3cc(F)c(SCC(CC)CCCC)s3)c3cc(C)sc23)cc1F,CCCCCCC1(CCCCCC)c2cc3c(cc2-c2sc(/C=C4\C(=O)c5ccccc5C4=C(C#N)C#N)cc21)C(CCCCCC)(CCCCCC)c1cc(/C=C2\C(=O)c4ccccc4C2=C(C#N)C#N)sc1-3,0.98,15.29,9.39,62.7,-5.4,-3.6,-5.66,-3.93,,,2019.0,10.1039/c9ta01003c,opvdb_experimental,electrochemical,training
PDTS-DTffBT,PCBM,CCCCCCc1csc(-c2c(F)c(F)c(-c3cc(CCCCCC)c(-c4cc5c(s4)-c4sccc4[Si]5(CC(CC)CCCC)CC(CC)CCCC)s3)c3nsnc23)c1,COC(=O)CCCC1(c2ccccc2)C23c4c5c6c7c8c9c(c%10c%11c2c2c%12c4c4c%13c5c5c7c7c8c8c%14c9c%10c9c%10c%11c2c2c%11c%12c4c4c%12c%13c5c5c7c7c8c8c%14c9c9c%10c2c2c%11c4c4c%12c5c7c5c8c9c2c45)C613,0.59,9.874,3.76,64.2,-5.28,-3.66,-6.1,-3.7,,,2019.0,10.1016/j.ijleo.2019.164093,opvdb_experimental,electrochemical,training
PTB7-Th,PNDI-BDT10,CCCCC(CC)COC(=O)c1sc2csc(-c3cc4c(-c5ccc(CC(CC)CCCC)s5)c5sccc5c(-c5ccc(CC(CC)CCCC)s5)c4s3)c2c1F,CCCCCCCCC(CCCCCC)CN1C(=O)c2ccc3c4c(c(-c5cc6c(-c7ccc(CC(CC)CCCC)s7)c7sccc7c(-c7ccc(CC(CC)CCCC)s7)c6s5)cc(c24)C1=O)C(=O)N(CC(CCCCCC)CCCCCCCC)C3=O,0.79,11.03,3.76,42.39,-5.29,-3.72,-6.07,-3.77,,,2019.0,10.1039/c9tc03142a,opvdb_experimental,electrochemical,training
PBDB-TF,IEIC,CCCCC(CC)Cc1sc(-c2c3cc(-c4ccc(-c5sc(-c6cccs6)c6c5C(=O)c5c(CC(CC)CCCC)sc(CC(CC)CCCC)c5C6=O)s4)sc3c(-c3cc(F)c(CC(CC)CCCC)s3)c3ccsc23)cc1F,CCCCCCc1ccc(C2(c3ccc(CCCCCC)cc3)c3cc4c(cc3-c3sc(-c5sc(/C=C6\C(=O)c7ccccc7C6=C(C#N)C#N)cc5CC(CC)CCCC)cc32)C(c2ccc(CCCCCC)cc2)(c2ccc(CCCCCC)cc2)c2cc(-c3sc(/C=C5\C(=O)c6ccccc6C5=C(C#N)C#N)cc3CC(CC)CCCC)sc2-4)cc1,1.11,7.65,3.8,45.0,-5.45,-3.65,-5.41,-3.84,,,2019.0,10.1021/acsami.9b10243,opvdb_experimental,electrochemical,training
PTB7-Th,P-1,CCCCC(CC)COC(=O)c1sc2c(-c3cc4c(-c5ccc(CC(CC)CCCC)s5)c5sc(C)cc5c(-c5ccc(CC(CC)CCCC)s5)c4s3)sc(C)c2c1F,O=C(C(C=C(F)C(F)=C1)=C1C/2=C(C#N)\\C#N)C2=C/C3=CC=C(/C(C(C=C/4)=NC4=C5\\C6=CC(OCCCCCCCCCCCC)=C(OCCCCCCCCCCCC)C(OCCCCCCCCCCCC)=C6)=C7C=C/C8=C(C9=CC(OCCCCCCCCCCCC)=C(OCCCCCCCCCCCC)C(OCCCCCCCCCCCC)=C9)/C%10=N/C(C=C%10)=C(C%11=CC=C(/C=C%12C(C(C=C(F)C(F)=C%13)=C%13C\\%12=C(C#N)\\C#N)=O)S%11)\\C%14=CC=C5N%14[Zn]N8\\7)S3,0.78,9.43,3.82,53.2,-5.24,-3.66,-5.79,-4.31,,,2019.0,10.1021/acsami.9b15975,opvdb_experimental,electrochemical,training
PTQ10,9a,CCCCCCCCC(CCCCCC)COc1cnc2c(C)c(F)c(F)c(-c3ccc(C)s3)c2n1,ClB1N2/C3=N\\C(C4=C/5C=C(C=C(C(N(C6=C(C(C)C)C=CC=C6C(C)C)C7=O)=O)C7=C8)C8=C4)=NC5=N/C(N91)=C%10C(C=C(C=C(C(N(C%11=C(C(C)C)C=CC=C%11C(C)C)C%12=O)=O)C%12=C%13)C%13=C%10)=C9N=C2C%14=C3C=C(C=C(C(N(C%15=C(C(C)C)C=CC=C%15C(C)C)C%16=O)=O)C%16=C%17)C%17=C%14,1.02,9.52,3.88,39.8,-5.54,-2.98,-5.62,-3.9,,,2019.0,10.1039/c9tc06238f,opvdb_experimental,electrochemical,training
PBDT-BZ,TBDB-Ph,CCCCCCCCC(CCCCCC)Cn1nc2c(-c3cccs3)c(F)c(F)c(-c3ccc(-c4cc5c(-c6ccc(SCC(CCCC)CCCCCC)s6)c6sccc6c(-c6ccc(SCC(CCCC)CCCCCC)s6)c5s4)s3)c2n1,CCCCCCc1ccc(C2(c3ccc(CCCCCC)cc3)c3cc(/C=C4/C(=O)c5ccccc5C4=C(C#N)C#N)sc3-c3sc4c(sc5c(-c6ccc(SCC(CC)CCCC)cc6)c6c7c(sc6c(-c6ccc(SCC(CC)CCCC)cc6)c54)-c4sc(/C=C5/C(=O)c6ccccc6C5=C(C#N)C#N)cc4C7(c4ccc(CCCCCC)cc4)c4ccc(CCCCCC)cc4)c32)cc1,0.921,9.81,3.88,42.8,-5.38,-3.56,-5.44,-3.74,,,2019.0,10.1021/acsami.9b14981,opvdb_experimental,electrochemical,training
PBDB-T,IPIC-4Cl,CCCCC(CC)Cc1ccc(-c2c3cc(-c4ccc(-c5sc(-c6cccs6)c6c5C(=O)c5c(CC(CC)CCCC)sc(CC(CC)CCCC)c5C6=O)s4)sc3c(-c3ccc(CC(CC)CCCC)s3)c3ccsc23)s1,CCCCCCc1ccc(C2(c3ccc(CCCCCC)cc3)c3cc4c(cc3-c3sc5c6sc(/C=C7\C(=O)c8cc(Cl)c(Cl)cc8C7=C(C#N)C#N)cc6n(CC(CCCC)CCCCCC)c5c32)C(c2ccc(CCCCCC)cc2)(c2ccc(CCCCCC)cc2)c2c-4sc3c4sc(/C=C5\C(=O)c6cc(Cl)c(Cl)cc6C5=C(C#N)C#N)cc4n(CC(CCCC)CCCCCC)c23)cc1,0.813,22.2,13.4,74.0,-5.33,-3.48,-5.51,-3.95,,,2019.0,10.1021/acsenergylett.9b00147,opvdb_experimental,electrochemical,training
J11,Y6-T,CCCCCCCCc1sc(-c2c3cc(-c4ccc(-c5c(F)c(F)c(-c6ccc(C)s6)c6nn(CC(CCCCCCCC)CCCCCCCC)nc56)s4)sc3c(-c3cc(Cl)c(CCCCCCCC)s3)c3cc(C)sc23)cc1Cl,CCCCCCCCCCCc1c(/C=C2\C(=O)c3cscc3C2=C(C#N)C#N)sc2c1sc1c3c4nsnc4c4c5sc6c(CCCCCCCCCCC)c(/C=C7\C(=O)c8cscc8C7=C(C#N)C#N)sc6c5n(CC(CC)CCCC)c4c3n(CC(CC)CCCC)c21,0.89,21.21,13.46,71.6,-5.48,-3.76,-5.56,-3.76,,,2019.0,10.1039/c9cp05015a,opvdb_experimental,electrochemical,training
PBTA-PS-F,ITIC,CCCCCCCCC(CCCCCC)CSc1ccc(-c2c3cc(-c4ccc(-c5c(F)c(F)c(-c6ccc(-c7cc8c(-c9ccc(SCC(CCCCCC)CCCCCCCC)c(F)c9)c9sc(-c%10ccc(-c%11c(F)c(F)c(-c%12cccs%12)c%12nn(CC(CCCCCC)CCCCCCCC)nc%11%12)s%10)cc9c(-c9ccc(SCC(CCCCCC)CCCCCCCC)c(F)c9)c8s7)s6)c6nn(CC(CCCCCC)CCCCCCCC)nc56)s4)sc3c(-c3ccc(SCC(CCCCCC)CCCCCCCC)cc3)c3ccsc23)cc1,CCCCCCc1ccc(C2(c3ccc(CCCCCC)cc3)c3cc4c(cc3-c3sc5cc(C=C6C(=O)c7ccccc7C6=C(C#N)C#N)sc5c32)C(c2ccc(CCCCCC)cc2)(c2ccc(CCCCCC)cc2)c2c-4sc3cc(C=C4C(=O)c5ccccc5C4=C(C#N)C#N)sc23)cc1,0.97,18.46,13.48,75.29,-5.48,-3.53,-5.576,-3.916,,,2019.0,10.1039/c9ta10610c,opvdb_experimental,electrochemical,training
PBDB-TF,COBDT-4Cl,CCCCC(CC)Cc1sc(-c2c3cc(-c4ccc(-c5sc(-c6cccs6)c6c5C(=O)c5c(CC(CC)CCCC)sc(CC(CC)CCCC)c5C6=O)s4)sc3c(-c3cc(F)c(CC(CC)CCCC)s3)c3ccsc23)cc1F,CCCCCCCCOc1c2sc3c(c2c(CCCCCCCC)c2sc4c(c12)C(c1ccc(CCCCCC)cc1)(c1ccc(CCCCCC)cc1)c1cc(/C=C2\C(=O)c5cc(Cl)c(Cl)cc5C2=C(C#N)C#N)sc1-4)C(c1ccc(CCCCCC)cc1)(c1ccc(CCCCCC)cc1)c1cc(/C=C2\C(=O)c4cc(Cl)c(Cl)cc4C2=C(C#N)C#N)sc1-3,0.86,21.6,13.5,70.0,-5.5,-3.68,-5.57,-3.98,,,2019.0,10.1016/j.nanoen.2019.104209,opvdb_experimental,electrochemical,training
PBDB-TF,IE-4Cl,CCCCC(CC)Cc1sc(-c2c3cc(-c4ccc(-c5sc(-c6cccs6)c6c5C(=O)c5c(CC(CC)CCCC)sc(CC(CC)CCCC)c5C6=O)s4)sc3c(-c3cc(F)c(CC(CC)CCCC)s3)c3ccsc23)cc1F,CCCCCCc1ccc(C2(c3ccc(CCCCCC)cc3)c3cc4c(cc3-c3sc(-c5sc(/C=C6\C(=O)c7cc(Cl)c(Cl)cc7C6=C(C#N)C#N)cc5CC(CC)CCCC)cc32)C(c2ccc(CCCCCC)cc2)(c2ccc(CCCCCC)cc2)c2cc(-c3sc(/C=C5\C(=O)c6cc(Cl)c(Cl)cc6C5=C(C#N)C#N)cc3CC(CC)CCCC)sc2-4)cc1,0.89,17.82,9.7,61.0,-5.49,-3.64,-5.54,-4.11,,,2019.0,10.1021/acsami.9b10243,opvdb_experimental,electrochemical,training
PBDB-T-SF,ITIC2,CCCCC(CC)CSc1sc(-c2c3cc(-c4ccc(-c5sc(-c6cccs6)c6c5C(=O)c5c(CC(CC)CCCC)sc(CC(CC)CCCC)c5C6=O)s4)sc3c(-c3cc(F)c(SCC(CC)CCCC)s3)c3ccsc23)cc1F,CCCCCCc1ccc(C2(c3ccc(CCCCCC)cc3)c3cc(C=C4C(=O)c5ccccc5C4=C(C#N)C#N)sc3-c3sc4c(-c5ccc(CC(CC)CCCC)s5)c5c6c(sc5c(-c5ccc(CC(CC)CCCC)s5)c4c32)-c2sc(C=C3C(=O)c4ccccc4C3=C(C#N)C#N)cc2C6(c2ccc(CCCCCC)cc2)c2ccc(CCCCCC)cc2)cc1,1.069,15.49,9.7,58.6,-5.4,-3.6,-5.48,-3.84,,,2019.0,10.1021/acsami.9b11700,opvdb_experimental,electrochemical,training
PBZ-3Si,IT-M,C[Si](C)(C)O[Si](C)(CCCCCCc1ccc(-c2c3cc(-c4ccc(-c5c(F)c(F)c(-c6cccs6)c6nn(CCCCCC[Si](C)(O[Si](C)(C)C)O[Si](C)(C)C)nc56)s4)sc3c(-c3ccc(CCCCCC[Si](C)(O[Si](C)(C)C)O[Si](C)(C)C)s3)c3ccsc23)s1)O[Si](C)(C)C,CCCCCCc1ccc(C2(c3ccc(CCCCCC)cc3)c3cc4c(cc3-c3sc5cc(/C=C6\C(=O)c7ccc(C)cc7C6=C(C#N)C#N)sc5c32)C(c2ccc(CCCCCC)cc2)(c2ccc(CCCCCC)cc2)c2c-4sc3cc(/C=C4\C(=O)c5ccc(C)cc5C4=C(C#N)C#N)sc23)cc1,0.92,15.56,9.7,67.69,-5.21,-3.27,-5.58,-3.98,,,2019.0,10.1021/acsami.9b08722,opvdb_experimental,electrochemical,training
PBDTBPS-BDD,ITIC,CCCCCCCCC(CCCCCC)CSc1ccc(-c2ccc(-c3c4cc(-c5ccc(-c6sc(-c7cccs7)c7c6C(=O)c6c(CC(CC)CCCC)sc(CC(CC)CCCC)c6C7=O)s5)sc4c(-c4ccc(-c5ccc(SCC(CCCCCC)CCCCCCCC)cc5)cc4)c4ccsc34)cc2)cc1,CCCCCCc1ccc(C2(c3ccc(CCCCCC)cc3)c3cc4c(cc3-c3sc5cc(C=C6C(=O)c7ccccc7C6=C(C#N)C#N)sc5c32)C(c2ccc(CCCCCC)cc2)(c2ccc(CCCCCC)cc2)c2c-4sc3cc(C=C4C(=O)c5ccccc5C4=C(C#N)C#N)sc23)cc1,0.94,17.01,9.76,59.12,-5.3,-3.47,-5.576,-3.916,,,2019.0,10.1039/c9tc01082c,opvdb_experimental,electrochemical,training
dFT-HTAZ,ITIC-Th1,CCCCCCC(CCCC)CCc1c2cc(-c3sc(-c4ccc(-c5scc(F)c5F)c5nn(CC(CCCC)CCCCCC)nc45)c(F)c3F)sc2c(CCC(CCCC)CCCCCC)c2ccsc12,CCCCCCc1ccc(C2(c3ccc(CCCCCC)s3)c3cc4c(cc3-c3sc5cc(C=C6C(=O)c7cc(F)ccc7C6=C(C#N)C#N)sc5c32)C(c2ccc(CCCCCC)s2)(c2ccc(CCCCCC)s2)c2c-4sc3cc(C=C4C(=O)c5cc(F)ccc5C4=C(C#N)C#N)sc23)s1,0.991,16.12,9.76,57.1,-5.78,-3.77,-5.74,-4.01,,,2019.0,10.1021/acs.macromol.9b01168,opvdb_experimental,electrochemical,training
PBDB-T,m-ITIC-O-EH,CCCCC(CC)Cc1ccc(-c2c3cc(-c4ccc(-c5sc(-c6cccs6)c6c5C(=O)c5c(CC(CC)CCCC)sc(CC(CC)CCCC)c5C6=O)s4)sc3c(-c3ccc(CC(CC)CCCC)s3)c3ccsc23)s1,CCCCC(CC)COc1cccc(C2(c3cccc(OCC(CC)CCCC)c3)c3cc4c(cc3-c3sc5cc(/C=C6\C(=O)c7ccccc7C6=C(C#N)C#N)sc5c32)C(c2cccc(OCC(CC)CCCC)c2)(c2cccc(OCC(CC)CCCC)c2)c2c-4sc3cc(/C=C4\C(=O)c5ccccc5C4=C(C#N)C#N)sc23)c1,0.88,15.88,9.77,68.0,-4.89,-3.09,-5.25,-3.63,,,2019.0,10.1002/aenm.201900044,opvdb_experimental,electrochemical,training
CY1,IDIC,CCCCC(CC)Cc1sc(CC(CC)CCCC)c2c1C(=O)c1c(-c3cccs3)sc(-c3ccc(-c4cc5c(-c6ccc(SCCCCCC[Si](C)(O[Si](C)(C)C)O[Si](C)(C)C)s6)c6sccc6c(-c6ccc(SCCCCCC[Si](C)(O[Si](C)(C)C)O[Si](C)(C)C)s6)c5s4)s3)c1C2=O,CCCCCCC1(CCCCCC)c2cc3c(cc2-c2sc(/C=C4\C(=O)c5ccccc5C4=C(C#N)C#N)cc21)C(CCCCCC)(CCCCCC)c1cc(/C=C2\C(=O)c4ccccc4C2=C(C#N)C#N)sc1-3,0.89,15.56,9.79,70.7,-5.39,-3.55,-5.69,-3.91,,,2019.0,10.1016/j.synthmet.2019.116116,opvdb_experimental,electrochemical,training
PBDB-T,IDT-ToFIC,CCCCC(CC)Cc1ccc(-c2c3cc(-c4ccc(-c5sc(-c6cccs6)c6c5C(=O)c5c(CC(CC)CCCC)sc(CC(CC)CCCC)c5C6=O)s4)sc3c(-c3ccc(CC(CC)CCCC)s3)c3ccsc23)s1,CCCCCCc1ccc(C2(c3ccc(CCCCCC)cc3)c3cc4c(cc3-c3sc(-c5cc(-c6ccc(CCCCCC)s6)c(/C=C6\C(=O)c7cc(F)c(F)cc7C6=C(C#N)C#N)s5)cc32)C(c2ccc(CCCCCC)cc2)(c2ccc(CCCCCC)cc2)c2cc(-c3cc(-c5ccc(CCCCCC)s5)c(/C=C5\C(=O)c6cc(F)c(F)cc6C5=C(C#N)C#N)s3)sc2-4)cc1,0.88,16.76,9.4,65.0,-5.33,-2.92,-5.55,-3.86,,,2019.0,10.1021/acsami.9b02964,opvdb_experimental,electrochemical,training
PBDB-T,PNDI-T-TT,CCCCC(CC)Cc1ccc(-c2c3cc(-c4ccc(-c5sc(-c6cccs6)c6c5C(=O)c5c(CC(CC)CCCC)sc(CC(CC)CCCC)c5C6=O)s4)sc3c(-c3ccc(CC(CC)CCCC)s3)c3ccsc23)s1,CCCCCCCCCCC(CCCCCCCC)CN1C(=O)c2ccc3c4c(c(-c5ccc(-c6cc7sccc7s6)s5)cc(c24)C1=O)C(=O)N(CC(CCCCCCCC)CCCCCCCCCC)C3=O,0.84,11.72,6.09,62.0,-5.33,-3.48,-5.81,-3.76,,,2019.0,10.1021/acsami.9b12814,opvdb_experimental,electrochemical,training
PBDT-BZ,TBDB-Na,CCCCCCCCC(CCCCCC)Cn1nc2c(-c3cccs3)c(F)c(F)c(-c3ccc(-c4cc5c(-c6ccc(SCC(CCCC)CCCCCC)s6)c6sccc6c(-c6ccc(SCC(CCCC)CCCCCC)s6)c5s4)s3)c2n1,CCCCCCc1ccc(C2(c3ccc(CCCCCC)cc3)c3cc(/C=C4/C(=O)c5cc6ccccc6cc5C4=C(C#N)C#N)sc3-c3sc4c(sc5c(-c6ccc(SCC(CC)CCCC)cc6)c6c7c(sc6c(-c6ccc(SCC(CC)CCCC)cc6)c54)-c4sc(/C=C5/C(=O)c6cc8ccccc8cc6C5=C(C#N)C#N)cc4C7(c4ccc(CCCCCC)cc4)c4ccc(CCCCCC)cc4)c32)cc1,0.903,13.02,6.1,51.6,-5.38,-3.56,-5.45,-3.77,,,2019.0,10.1021/acsami.9b14981,opvdb_experimental,electrochemical,training
J52-2F,CRIC,CCCCCCCCC(CCCCCC)Cn1nc2c(-c3cccs3)c(F)c(F)c(-c3ccc(-c4cc5c(-c6cc(F)c(CC(CC)CCCC)s6)c6sccc6c(-c6cc(F)c(CC(CC)CCCC)s6)c5s4)s3)c2n1,CCCCCCc1ccc(C2(c3ccc(CCCCCC)cc3)c3cc(/C=C4\C(=O)c5ccccc5C4=C(C#N)C#N)sc3-c3cc4c5cccc6c5c(cc4c4cccc2c34)-c2sc(/C=C3\C(=O)c4ccccc4C3=C(C#N)C#N)cc2C6(c2ccc(CCCCCC)cc2)c2ccc(CCCCCC)cc2)cc1,0.937,13.41,6.12,48.7,-5.36,-3.42,-5.44,-3.82,,,2019.0,10.1016/j.dyepig.2019.108012,opvdb_experimental,electrochemical,training
PTPTI-T-FBT,PC71BM,CCCCCCCCCCC(CCCCCCCC)Cn1c(=O)c2cc3c(cc2c2sccc21)c(=O)n(CC(CCCCCCCC)CCCCCCCCCC)c1cc(-c2sc(-c4c(F)c(F)c(-c5cc(CCCCCC)cs5)c5nsnc45)cc2CCCCCC)sc31,COC(=O)CCCC1(c2ccccc2)C23c4c5ccc6c7cc8c9c%10c(cc%11cc%12c%13c%14c(cc%15c%16ccc-5c2c%16c2c5c%16c%17c(c(c46)c7c9c%17c4c%10c%11c%13c4c%16c%14c%152)C513)C%12)C8,0.86,16.3,6.13,43.7,-5.59,-3.74,-6.1,-4.2,,,2019.0,10.1016/j.polymer.2019.121850,opvdb_experimental,electrochemical,training
PTTEA,Alq3-PDI2,CCCCCCCCCCC(CCCCCCCC)COC(=O)c1cc(-c2c(F)c(F)c(-c3cc(C(=O)OCC(CCCCCCCC)CCCCCCCCCC)c(-c4cc(CC(CCCCCC)CCCCCCCC)c(-c5ccc(-c6c(F)c(F)c(-c7ccc(C)s7)c7nsnc67)s5)s4)s3)c3nsnc23)sc1-c1cc(CC(CCCCCC)CCCCCCCC)c(C)s1,CCCCC(CCCC)n1c(=O)c2ccc3c4ccc5c(=O)n(C(CCCC)CCCC)c(=O)c6cc7c8c9cc%10c(=O)n(C(CCCC)CCCC)c(=O)c%11cc(-c%12ccc%13c%14c%12ccc[n+]%14[Al-3]%12%14(O%13)(Oc%13ccc(-c%15cc%16c(=O)n(C(CCCC)CCCC)c(=O)c%17cc%18c%19c%20cc%21c(=O)n(C(CCCC)CCCC)c(=O)c%22ccc%23c%24ccc%25c(=O)n(C(CCCC)CCCC)c(=O)c%26cc(c%19c%19cc%27c(=O)n(C(CCCC)CCCC)c(=O)c%28ccc%29c%15c(c%16%17)c%18c%19c%29c%28%27)c(c%24c%25%26)c%20c%23c%22%21)c%15ccc[n+]%12c%13%15)Oc%12ccc(-c%13cc%15c(=O)n(C(CCCC)CCCC)c(=O)c%16cc%17c%18c%19cc%20c(=O)n(C(CCCC)CCCC)c(=O)c%21ccc%22c%23ccc%24c(=O)n(C(CCCC)CCCC)c(=O)c%25cc(c%18c%18cc%26c(=O)n(C(CCCC)CCCC)c(=O)c%27ccc%28c%13c(c%15%16)c%17c%18c%28c%27%26)c(c%23c%24%25)c%19c%22c%21%20)c%13ccc[n+]%14c%12%13)c%12c%13ccc%14c(=O)n(C(CCCC)CCCC)c(=O)c%15cc(c8c8cc(c1=O)c2c3c8c7c4c56)c(c%13c%14%15)c9c%12c%11%10,0.85,15.74,9.54,71.3,-5.4,-3.54,-5.98,-3.88,,,2019.0,10.1002/adfm.201902079,opvdb_experimental,electrochemical,training
PBDT-BTP-OD,IT-M,CCCCCCCCCCC(CCCCCCCC)Cn1c2c(cc(-c3cc4sc(-c5cccs5)cc4n(CC(CCCCCCCC)CCCCCCCCCC)c3=O)c1=O)CC(c1ccc(-c3cc4c(-c5ccc(CC(CC)CCCC)s5)c5sccc5c(-c5ccc(CC(CC)CCCC)s5)c4s3)s1)=C2,CCCCCCc1ccc(C2(c3ccc(CCCCCC)cc3)c3cc4c(cc3-c3sc5cc(/C=C6\C(=O)c7ccc(C)cc7C6=C(C#N)C#N)sc5c32)C(c2ccc(CCCCCC)cc2)(c2ccc(CCCCCC)cc2)c2c-4sc3cc(/C=C4\C(=O)c5ccc(C)cc5C4=C(C#N)C#N)sc23)cc1,0.91,14.38,9.54,72.66,-5.3,-3.05,-5.514,-3.808,,,2019.0,10.1039/c9tc04014e,opvdb_experimental,electrochemical,training
P-BO,ITIC-Th,CCCCCCCCC(CCCCCCCC)n1c2c3ccccc3sc2c2sc3cc(-c4c(F)c(F)cc5nn(CCCCCCCC)nc45)ccc3c21,CCCCCCc1ccc(C2(c3ccc(CCCCCC)s3)c3cc4c(cc3-c3sc5cc(/C=C6\C(=O)c7ccccc7C6=C(C#N)C#N)sc5c32)C(c2ccc(CCCCCC)s2)(c2ccc(CCCCCC)s2)c2c-4sc3cc(/C=C4\C(=O)c5ccccc5C4=C(C#N)C#N)sc23)s1,1.07,14.12,9.55,61.39,-5.69,-3.36,-5.673,-3.909,,,2019.0,10.1021/jacs.9b03770,opvdb_experimental,electrochemical,training
PBDB-T,mO-ITIC,CCCCC(CC)Cc1ccc(-c2c3cc(-c4ccc(-c5sc(-c6cccs6)c6c5C(=O)c5c(CC(CC)CCCC)sc(CC(CC)CCCC)c5C6=O)s4)sc3c(-c3ccc(CC(CC)CCCC)s3)c3ccsc23)s1,CCCCCCOc1cccc(C2(c3cccc(OCCCCCC)c3)c3cc4c(cc3-c3sc5cc(/C=C6\C(=O)c7ccccc7C6=C(C#N)C#N)sc5c32)C(c2cccc(OCCCCCC)c2)(c2cccc(OCCCCCC)c2)c2c-4sc3cc(/C=C4\C(=O)c5ccccc5C4=C(C#N)C#N)sc23)c1,0.85,15.99,9.55,70.0,-4.89,-3.09,-5.25,-3.65,,,2019.0,10.1002/aenm.201900044,opvdb_experimental,electrochemical,training
PBDB-T,BTTIC-4M,CCCCC(CC)Cc1ccc(-c2c3cc(-c4ccc(-c5sc(-c6cccs6)c6c5C(=O)c5c(CC(CC)CCCC)sc(CC(CC)CCCC)c5C6=O)s4)sc3c(-c3ccc(CC(CC)CCCC)s3)c3ccsc23)s1,CCCCCCc1ccc(C2(c3ccc(CCCCCC)cc3)c3c(-c4ccc(CC(CC)CCCC)s4)c4c(c(-c5ccc(CC(CC)CCCC)s5)c3-c3sc5cc(/C=C6\C(=O)c7c(C)sc(C)c7C6=C(C#N)C#N)sc5c32)C(c2ccc(CCCCCC)cc2)(c2ccc(CCCCCC)cc2)c2c-4sc3cc(/C=C4\C(=O)c5c(C)sc(C)c5C4=C(C#N)C#N)sc23)cc1,0.968,15.67,9.6,63.7,-5.33,-3.53,-5.55,-3.79,,,2019.0,10.1039/c9ta00597h,opvdb_experimental,electrochemical,training
PBDB-T,a-BTTIC,CCCCC(CC)Cc1ccc(-c2c3cc(-c4ccc(-c5sc(-c6cccs6)c6c5C(=O)c5c(CC(CC)CCCC)sc(CC(CC)CCCC)c5C6=O)s4)sc3c(-c3ccc(CC(CC)CCCC)s3)c3ccsc23)s1,CCCCCCc1ccc(C2(c3ccc(CCCCCC)cc3)c3cc(/C=C4\C(=O)c5c(csc5C)C4=C(C#N)C#N)sc3-c3sc4c(-c5ccc(CC(CC)CCCC)s5)c5c6c(sc5c(-c5ccc(CC(CC)CCCC)s5)c4c32)-c2sc3cc(/C=C4\C(=O)c5c(csc5C)C4=C(C#N)C#N)sc3c2C6(c2ccc(CCCCCC)cc2)c2ccc(CCCCCC)cc2)cc1,0.904,20.31,13.6,74.0,-5.31,-3.5,-5.45,-3.83,,,2019.0,10.1039/c9ta02283j,opvdb_experimental,electrochemical,training
PBDB-T-2Cl,ITIC-4F,CCCCC(CC)Cc1sc(-c2c3cc(-c4ccc(-c5sc(-c6cccs6)c6c5C(=O)c5c(CC(CC)CCCC)sc(CC(CC)CCCC)c5C6=O)s4)sc3c(-c3cc(Cl)c(CC(CC)CCCC)s3)c3ccsc23)cc1Cl,CCCCCCc1ccc(C2(c3ccc(CCCCCC)cc3)c3cc4c(cc3-c3sc5cc(/C=C6/C(=O)c7cc(F)c(F)cc7C6=C(C#N)C#N)sc5c32)C(c2ccc(CCCCCC)cc2)(c2ccc(CCCCCC)cc2)c2c-4sc3cc(/C=C4/C(=O)c5cc(F)c(F)cc5C4=C(C#N)C#N)sc23)cc1,0.85,21.57,13.6,72.36,-5.52,-3.6,-5.82,-4.24,,,2019.0,10.1021/acsaem.9b02176,opvdb_experimental,electrochemical,training
PBDB-TF,ITIC-F,CCCCC(CC)Cc1sc(-c2c3cc(-c4ccc(-c5sc(-c6cccs6)c6c5C(=O)c5c(CC(CC)CCCC)sc(CC(CC)CCCC)c5C6=O)s4)sc3c(-c3cc(F)c(CC(CC)CCCC)s3)c3ccsc23)cc1F,CCCCCCc1ccc(C2(c3ccc(CCCCCC)cc3)c3cc4c(cc3-c3sc5cc(/C=C6\C(=O)c7ccc(F)cc7C6=C(C#N)C#N)sc5c32)C(c2ccc(CCCCCC)cc2)(c2ccc(CCCCCC)cc2)c2c-4sc3cc(/C=C4\C(=O)c5ccc(F)cc5C4=C(C#N)C#N)sc23)cc1,0.93,19.35,13.68,76.0,-5.48,-3.6,-5.69,-3.99,,,2019.0,10.1039/c9ta04789a,opvdb_experimental,electrochemical,training
PM7,BDSePhCl,CCCCC(CC)Cc1sc(-c2c3ccsc3c(-c3cc(Cl)c(CC(CC)CCCC)s3)c3sc(-c4ccc(-c5sc(-c6cccs6)c6c5C(=O)c5c(CC(CC)CCCC)sc(CC(CC)CCCC)c5C6=O)s4)cc23)cc1Cl,CCc1ccc(C2(c3ccc(CC)cc3)c3cc(/C=C4\C(=O)c5ccc(Cl)cc5C4=C(C#N)C#N)sc3-c3[se]c4cc5c6c([se]c5cc4c32)-c2sc(/C=C3/C(=O)c4ccc(Cl)cc4C3=C(C#N)C#N)cc2C6(c2ccc(CC)cc2)c2ccc(CC)cc2)cc1,0.92,20.35,13.68,73.1,-5.575,-3.67,-5.61,-3.96,,,2019.0,10.1039/c9ta03177d,opvdb_experimental,electrochemical,training
J71,ZITI-N,CCCCCCCCC(CCCCCC)Cn1nc2c(-c3cccs3)c(F)c(F)c(-c3ccc(-c4cc5c(-c6ccc([Si](CCC)(CCC)CCC)s6)c6sccc6c(-c6ccc([Si](CCC)(CCC)CCC)s6)c5s4)s3)c2n1,CCCCCCC(CCCC)CC1(CC(CCCC)CCCCCC)C2=C(c3cc4c(cc31)c1sc(/C=C3\C(=O)c5cc(F)c(F)cc5C3=C(C#N)C#N)cc1n4C)C(CC(CCCC)CCCCCC)(CC(CCCC)CCCCCC)c1cc3c4sc(/C=C5\C(=O)c6cc(F)c(F)cc6C5=C(C#N)C#N)cc4n(C)c3cc12,0.876,21.78,13.68,72.0,-5.4,-3.24,-5.57,-3.82,,,2019.0,10.1016/j.isci.2019.08.038,opvdb_experimental,electrochemical,training
