Repository: AsadKhanJBNU/osc_predictor

# OSC Donor–Acceptor Property Predictor

Predicts **nine** electronic and photovoltaic properties of organic solar cell
donor–acceptor pairs **directly from SMILES** — no DFT and no device measurements
as inputs.

**Try it live:** https://huggingface.co/spaces/AsadWazir/osc_predictor

## About

Selected models from the combined SMILES-only pipeline:

| Property | Description | Selected model | Test *R*² |
|---|---|---|---|
| V_OC | Open-circuit voltage | ElasticNet | 45.8% |
| J_SC | Short-circuit current | ElasticNet | 69.5% |
| PCE | Power conversion efficiency | Ridge | 61.2% |
| HOMO_D | Donor HOMO | k-NN | 18.5% |
| LUMO_D | Donor LUMO | Extra Trees | 39.1% |

File: Dataset/Examined_Dataset_1.csv (part 7 of 24)
DonorName,AcceptorName,DonorSMILES,AcceptorSMILES,V_OC,J_SC,FF_percent,PCE,HOMO_D,LUMO_D,HOMO_A,LUMO_A,Lambda+,Lambda-,PubYear,DOI,Source_Database
PFBTZNT,m-ITIC,CCCCCCC(CCCC)Cn1nc2c(-c3cccs3)cc3c(cc(-c4ccc(-c5cc6c(-c7cc(F)c(CC(CC)CCCC)s7)c7sccc7c(-c7cc(F)c(CC(CC)CCCC)s7)c6s5)s4)c4nn(CC(CCCC)CCCCCC)nc43)c2n1,CCCCCCc1cccc(C2(c3cccc(CCCCCC)c3)c3cc4c(cc3-c3sc5cc(C=C6C(=O)c7ccccc7C6=C(C#N)C#N)sc5c32)C(c2cccc(CCCCCC)c2)(c2cccc(CCCCCC)c2)c2c-4sc3cc(C=C4C(=O)c5ccccc5C4=C(C#N)C#N)sc23)c1,0.91,16.98,68.72,10.85,-5.47,-3.2,-5.52,-3.82,,,2019,10.1039/c9tc00403c,"OPV-DB (Qiu, J., Zenodo, 2026, doi:10.5281/zenodo.20841543)"
PBDB-T,BDCPDT-BC,CCCCC(CC)Cc1ccc(-c2c3cc(-c4ccc(-c5sc(-c6cccs6)c6c5C(=O)c5c(CC(CC)CCCC)sc(CC(CC)CCCC)c5C6=O)s4)sc3c(-c3ccc(CC(CC)CCCC)s3)c3ccsc23)s1,CCCCCCc1ccc(C2(c3ccc(CCCCCC)cc3)c3cc(/C=C4\C(=O)c5c(sc6ccccc56)C4=C(C#N)C#N)sc3-c3sc4cc5c6c(sc5cc4c32)-c2sc(/C=C3\C(=O)c4c(sc5ccccc45)C3=C(C#N)C#N)cc2C6(c2ccc(CCCCCC)cc2)c2ccc(CCCCCC)cc2)cc1,0.92,18.31,62.5,10.82,-5.36,-3.54,-5.4,-3.85,,,2019,10.1021/acsami.9b08462.s001,"OPV-DB (Qiu, J., Zenodo, 2026, doi:10.5281/zenodo.20841543)"
J76,m-ITIC,CCCCCCCCC(CCCCCC)Cn1nc2c(-c3ccc[se]3)c(F)c(F)c(-c3ccc(-c4cc5c(-c6ccc([Si](CCC)(CCC)CCC)s6)c6sccc6c(-c6ccc([Si](CCC)(CCC)CCC)s6)c5s4)[se]3)c2n1,CCCCCCc1cccc(C2(c3cccc(CCCCCC)c3)c3cc4c(cc3-c3sc5cc(C=C6C(=O)c7ccccc7C6=C(C#N)C#N)sc5c32)C(c2cccc(CCCCCC)c2)(c2cccc(CCCCCC)c2)c2c-4sc3cc(C=C4C(=O)c5ccccc5C4=C(C#N)C#N)sc23)c1,0.91,17.04,71.17,10.81,-5.41,-3.66,-5.52,-3.82,,,2019,10.1021/acs.macromol.9b00484,"OPV-DB (Qiu, J., Zenodo, 2026, doi:10.5281/zenodo.20841543)"
PBDB-T,ATT-5,CCCCC(CC)Cc1ccc(-c2c3cc(-c4ccc(-c5sc(-c6cccs6)c6c5C(=O)c5c(CC(CC)CCCC)sc(CC(CC)CCCC)c5C6=O)s4)sc3c(-c3ccc(CC(CC)CCCC)s3)c3ccsc23)s1,CCCCCCC1(CCCCCC)c2cc3c(cc2-c2sc(-c4sc(/C=c5\sc(=C(C#N)C#N)n(CC)c5=O)c5sc(C(=O)OCC(CC)CCCC)cc45)cc21)C(CCCCCC)(CCCCCC)c1cc(-c2sc(/C=c4\sc(=C(C#N)C#N)n(CC)c4=O)c4sc(C(=O)OCC(CC)CCCC)cc24)sc1-3,0.927,18.56,70.0,12.36,-5.33,-2.92,-5.41,-3.6,,,2019,10.1021/acsami.9b10641,"OPV-DB (Qiu, J., Zenodo, 2026, doi:10.5281/zenodo.20841543)"
PBDB-T,FOC2C6-2FIC,CCCCC(CC)Cc1ccc(-c2c3cc(-c4ccc(-c5sc(-c6cccs6)c6c5C(=O)c5c(CC(CC)CCCC)sc(CC(CC)CCCC)c5C6=O)s4)sc3c(-c3ccc(CC(CC)CCCC)s3)c3ccsc23)s1,CCCCC(CC)COc1cc(-c2cc3c(s2)-c2sc(/C=C4\C(=O)c5cc(F)c(F)cc5C4=C(C#N)C#N)cc2C3(CC(CC)CCCC)CC(CC)CCCC)c(F)cc1-c1cc2c(s1)-c1sc(/C=C3\C(=O)c4cc(F)c(F)cc4C3=C(C#N)C#N)cc1C2(CC(CC)CCCC)CC(CC)CCCC,0.87,19.66,72.1,12.36,-5.33,-3.48,-5.51,-3.84,,,2019,10.1021/acsami.9b18076,"OPV-DB (Qiu, J., Zenodo, 2026, doi:10.5281/zenodo.20841543)"
PBDB-TF,FBDT-4Cl,CCCCC(CC)Cc1sc(-c2c3cc(-c4ccc(-c5sc(-c6cccs6)c6c5C(=O)c5c(CC(CC)CCCC)sc(CC(CC)CCCC)c5C6=O)s4)sc3c(-c3cc(F)c(CC(CC)CCCC)s3)c3ccsc23)cc1F,CCCCCCc1ccc(C2(c3ccc(CCCCCC)cc3)c3cc(/C=C4\C(=O)c5cc(Cl)c(Cl)cc5C4=C(C#N)C#N)sc3-c3sc4c(-c5cc(F)c(CC(CC)CCCC)s5)c5c6c(sc5c(-c5cc(F)c(CC(CC)CCCC)s5)c4c32)-c2sc(/C=C3\C(=O)c4cc(Cl)c(Cl)cc4C3=C(C#N)C#N)cc2C6(c2ccc(CCCCCC)cc2)c2ccc(CCCCCC)cc2)cc1,0.884,19.51,70.0,12.36,-5.5,-3.61,-5.7,-3.91,,,2019,10.1039/c9ta06311k,"OPV-DB (Qiu, J., Zenodo, 2026, doi:10.5281/zenodo.20841543)"
PTBD-BZ,TBDB-Ph,CCCCCCCCC(CCCCCC)Cn1nc2c(-c3cccs3)c(F)c(F)c(-c3ccc(-c4cc5sc6c(-c7ccc(SCC(CCCC)CCCCCC)s7)c7ccsc7c(-c7ccc(SCC(CCCC)CCCCCC)s7)c6c5s4)s3)c2n1,CCCCCCc1ccc(C2(c3ccc(CCCCCC)cc3)c3cc(/C=C4/C(=O)c5ccccc5C4=C(C#N)C#N)sc3-c3sc4c(sc5c(-c6ccc(SCC(CC)CCCC)cc6)c6c7c(sc6c(-c6ccc(SCC(CC)CCCC)cc6)c54)-c4sc(/C=C5/C(=O)c6ccccc6C5=C(C#N)C#N)cc4C7(c4ccc(CCCCCC)cc4)c4ccc(CCCCCC)cc4)c32)cc1,0.923,17.94,65.0,10.92,-5.4,-3.59,-5.44,-3.74,,,2019,10.1021/acsami.9b14981,"OPV-DB (Qiu, J., Zenodo, 2026, doi:10.5281/zenodo.20841543)"
PBDB-T-SF,ITCC,CCCCC(CC)CSc1sc(-c2c3cc(-c4ccc(-c5sc(-c6ccc(C)s6)c6c5C(=O)c5c(CC(CC)CCCC)sc(CC(CC)CCCC)c5C6=O)s4)sc3c(-c3cc(F)c(SCC(CC)CCCC)s3)c3cc(C)sc23)cc1F,CCCCCCc1ccc(C2(c3ccc(CCCCCC)cc3)c3cc4c(cc3-c3sc5cc(/C=C6\C(=O)c7sccc7C6=C(C#N)C#N)sc5c32)C(c2ccc(CCCCCC)cc2)(c2ccc(CCCCCC)cc2)c2c-4sc3cc(/C=C4\C(=O)c5sccc5C4=C(C#N)C#N)sc23)cc1,0.981,18.11,61.5,10.92,-5.57,-3.67,-5.6,-3.92,,,2019,10.1039/c9mh00844f,"OPV-DB (Qiu, J., Zenodo, 2026, doi:10.5281/zenodo.20841543)"
PM6,ITC-2Br,CCCCC(CC)Cc1sc(-c2c3cc(-c4ccc(-c5sc(-c6cccs6)c6c5C(=O)c5c(CC(CC)CCCC)sc(CC(CC)CCCC)c5C6=O)s4)sc3c(-c3cc(F)c(CC(CC)CCCC)s3)c3ccsc23)cc1F,CCCCCCc1ccc(C2(c3ccc(CCCCCC)cc3)c3cc4c(cc3-c3sc5cc(/C=C6\C(=O)c7sc(Br)cc7C6=C(C#N)C#N)sc5c32)C(c2ccc(CCCCCC)cc2)(c2ccc(CCCCCC)cc2)c2c-4sc3cc(/C=C4\C(=O)c5sc(Br)cc5C4=C(C#N)C#N)sc23)cc1,1.03,15.4,68.8,10.9,-5.56,-3.65,-5.73,-3.93,,,2019,10.1016/j.nanoen.2019.104146,"OPV-DB (Qiu, J., Zenodo, 2026, doi:10.5281/zenodo.20841543)"
PB3TCN-EH-DMO,IT-4F,CCCCC(CC)Cc1ccc(-c2c3cc(-c4sc(-c5sc(-c6cc(CCC(C)CCCC(C)C)cs6)c(C#N)c5C#N)cc4CCC(C)CCCC(C)C)sc3c(-c3ccc(CC(CC)CCCC)s3)c3ccsc23)s1,CCCCCCc1ccc(C2(c3ccc(CCCCCC)cc3)c3cc4c(cc3-c3sc5cc(/C=C6\C(=O)c7cc(F)c(F)cc7C6=C(C#N)C#N)sc5c32)C(c2ccc(CCCCCC)cc2)(c2ccc(CCCCCC)cc2)c2c-4sc3cc(/C=C4\C(=O)c5cc(F)c(F)cc5C4=C(C#N)C#N)sc23)cc1,0.92,19.5,62.0,10.9,-5.55,-3.55,-5.66,-4.14,,,2019,10.1002/aenm.201904247,"OPV-DB (Qiu, J., Zenodo, 2026, doi:10.5281/zenodo.20841543)"
PBT1-C,IT-4F,CCCCCCC(CCCC)Cc1ccc(-c2c3cc(-c4ccc(-c5sc(-c6cccs6)c6c5C(=O)c5c(CC(CC)CCCC)sc(CC(CC)CCCC)c5C6=O)s4)sc3c(-c3ccc(CC(CCCC)CCCCCC)cc3)c3ccsc23)cc1,CCCCCCc1ccc(C2(c3ccc(CCCCCC)cc3)c3cc4c(cc3-c3sc5cc(/C=C6\C(=O)c7cc(F)c(F)cc7C6=C(C#N)C#N)sc5c32)C(c2ccc(CCCCCC)cc2)(c2ccc(CCCCCC)cc2)c2c-4sc3cc(/C=C4\C(=O)c5cc(F)c(F)cc5C4=C(C#N)C#N)sc23)cc1,0.79,19.03,70.5,10.9,-5.43,-3.37,-5.66,-4.14,,,2019,10.1016/j.nanoen.2019.01.039,"OPV-DB (Qiu, J., Zenodo, 2026, doi:10.5281/zenodo.20841543)"
PT-68,ITIC,CCCCCCCCCCCCC(CCCCCCCCCC)Cn1nc2c(-c3ccc(C)s3)c(F)c(F)c(-c3ccc(-c4ccc(/C(C#N)=C/c5cc(OCC(CCCCCC)CCCCCCCC)c(/C=C(\C#N)c6ccc(C)s6)cc5OCC(CCCCCC)CCCCCCCC)s4)s3)c2n1,CCCCCCc1ccc(C2(c3ccc(CCCCCC)cc3)c3cc4c(cc3-c3sc5cc(/C=C6\C(=O)c7ccccc7C6=C(C#N)C#N)sc5c32)C(c2ccc(CCCCCC)cc2)(c2ccc(CCCCCC)cc2)c2c-4sc3cc(/C=C4\C(=O)c5ccccc5C4=C(C#N)C#N)sc23)cc1,1.02,11.49,46.1,5.44,-5.48,-3.76,-5.6,-3.99,,,2019,10.1016/j.polymer.2019.121580,"OPV-DB (Qiu, J., Zenodo, 2026, doi:10.5281/zenodo.20841543)"
PNT4Se-OD,PC71BM,CCCCCCCCCCC(CCCCCCCC)Cc1c[se]c(-c2cc3c(cc(-c4cc(CC(CCCCCCCC)CCCCCCCCCC)c(-c5ccc(-c6ccc[se]6)[se]5)[se]4)c4nsnc43)c3nsnc23)c1,COC(=O)CCCC1(c2ccccc2)C23c4c5ccc6c7cc8c9c%10c(cc%11cc%12c%13c%14c(cc%15c%16ccc-5c2c%16c2c5c%16c%17c(c(c46)c7c9c%17c4c%10c%11c%13c4c%16c%14c%152)C513)C%12)C8,0.56,15.84,61.36,5.44,-5.18,-3.79,-6.0,-3.9,,,2019,10.1021/acsami.9b00083,"OPV-DB (Qiu, J., Zenodo, 2026, doi:10.5281/zenodo.20841543)"
PTAZ-TPD10-C8,[70]PCBM,CCCCCCCCc1cc(-c2c3cc(-c4ccc(-c5c(F)c(F)c(-c6ccc(-c7cc8c(-c9cc(CCCCCCCC)c(CCCCCCCC)s9)c9sc(-c%10scc%11c%10C(=O)N(CCCCCCCC)C%11=O)cc9c(-c9cc(CCCCCCCC)c(CCCCCCCC)s9)c8s7)s6)c6nn(CC(CC)CCCC)nc56)s4)sc3c(-c3cc(CCCCCCCC)c(CCCCCCCC)s3)c3ccsc23)sc1CCCCCCCC,CCCCC(=O)OCC1(C2=CC=CC=C2)C3=CC=CC4=CC=CC5=CC=CC6=CC=C7C=CC=CC8=CC=CC1=C8C7=C6C5=C4C3,0.82,10.3,64.0,5.4,-5.27,-3.23,-6.1,-3.9,,,2019,10.1002/aenm.201901740,"OPV-DB (Qiu, J., Zenodo, 2026, doi:10.5281/zenodo.20841543)"
PDTBDT-BZ,TBDB-Na,CCCCCCCCC(CCCCCC)Cn1nc2c(-c3ccc(C)s3)c(F)c(F)c(-c3ccc(-c4cc5sc6c(-c7ccc(SCC(CCCC)CCCCCC)s7)c7c(sc8cc(C)sc87)c(-c7ccc(SCC(CCCC)CCCCCC)s7)c6c5s4)s3)c2n1,CCCCCCc1ccc(C2(c3ccc(CCCCCC)cc3)c3cc(/C=C4/C(=O)c5cc6ccccc6cc5C4=C(C#N)C#N)sc3-c3sc4c(sc5c(-c6ccc(SCC(CC)CCCC)cc6)c6c7c(sc6c(-c6ccc(SCC(CC)CCCC)cc6)c54)-c4sc(/C=C5/C(=O)c6cc8ccccc8cc6C5=C(C#N)C#N)cc4C7(c4ccc(CCCCCC)cc4)c4ccc(CCCCCC)cc4)c32)cc1,0.878,11.08,52.8,5.38,-5.32,-3.51,-5.45,-3.77,,,2019,10.1021/acsami.9b14981,"OPV-DB (Qiu, J., Zenodo, 2026, doi:10.5281/zenodo.20841543)"
SM2,IDIC,CCCCCCCCCCCCN1C(=O)c2cccc3c(-c4ccc(-c5ccc(-c6ccc(-c7ccc8c9c(cccc79)C(=O)N(CCCCCCCCCCCC)C8=O)s6)c(F)c5)s4)ccc(c23)C1=O,CCCCCCC1(CCCCCC)c2cc3c(cc2-c2sc(/C=C4\C(=O)c5ccccc5C4=C(C#N)C#N)cc21)C(CCCCCC)(CCCCCC)c1cc(/C=C2\C(=O)c4ccccc4C2=C(C#N)C#N)sc1-3,0.77,10.77,64.4,5.32,-5.98,-3.62,-5.69,-3.91,,,2019,10.1002/solr.201900528,"OPV-DB (Qiu, J., Zenodo, 2026, doi:10.5281/zenodo.20841543)"
PBDB-T,IEPC,CCCCC(CC)Cc1ccc(-c2c3cc(-c4ccc(-c5sc(-c6cccs6)c6c5C(=O)c5c(CC(CC)CCCC)sc(CC(CC)CCCC)c5C6=O)s4)sc3c(-c3ccc(CC(CC)CCCC)s3)c3ccsc23)s1,CCCCC(CC)Cc1ccc(C2(c3ccc(CC(CC)CCCC)cc3)c3cc(-c4ccc(-c5sc(/C=C6\C(=O)c7ccccc7C6=C(C#N)C#N)cc5CC(CC)CCCC)s4)ccc3-c3sc(-c4sc(/C=C5\C(=O)c6ccccc6C5=C(C#N)C#N)cc4CC(CC)CCCC)cc32)cc1,1.0,11.55,45.54,5.26,-5.33,-3.48,-5.72,-3.96,,,2019,10.1016/j.dyepig.2019.107555,"OPV-DB (Qiu, J., Zenodo, 2026, doi:10.5281/zenodo.20841543)"
PNT2Se2Th-OD,PC71BM,CCCCCCCCCCC(CCCCCCCC)Cc1c[se]c(-c2cc3c(cc(-c4cc(CC(CCCCCCCC)CCCCCCCCCC)c(-c5ccc(-c6cccs6)s5)[se]4)c4nsnc43)c3nsnc23)c1,COC(=O)CCCC1(c2ccccc2)C23c4c5ccc6c7cc8c9c%10c(cc%11cc%12c%13c%14c(cc%15c%16ccc-5c2c%16c2c5c%16c%17c(c(c46)c7c9c%17c4c%10c%11c%13c4c%16c%14c%152)C513)C%12)C8,0.65,15.39,52.04,5.23,-5.28,-3.82,-6.0,-3.9,,,2019,10.1021/acsami.9b00083,"OPV-DB (Qiu, J., Zenodo, 2026, doi:10.5281/zenodo.20841543)"
PTTTz,PC71BM,CCCCCCCCCCC(CCCCCCCC)Cc1ccsc1-c1cc(F)c(-c2sc(-c3sc(-c4nncnn4)cc3CC(CCCCCCCC)CCCCCCCCCC)cc2F)s1,COC(=O)CCCC1(c2ccccc2)C23c4c5ccc6c7cc8c9c%10c(cc%11cc%12c%13c%14c(cc%15c%16ccc-5c2c%16c2c5c%16c%17c(c(c46)c7c9c%17c4c%10c%11c%13c4c%16c%14c%152)C513)C%12)C8,1.02,8.04,62.9,5.16,-5.63,-3.75,-5.9,-3.9,,,2019,10.1016/j.dyepig.2019.107717,"OPV-DB (Qiu, J., Zenodo, 2026, doi:10.5281/zenodo.20841543)"
PBDT-F-TzBI,ITIC,CCCCCCCCN1C(=O)c2c(c(-c3ccc(-c4cc5c(-c6cc(F)c(CC(CC)CCCC)s6)c6sccc6c(-c6cc(F)c(CC(CC)CCCC)s6)c5s4)s3)c3nn(CC(CC)CCCC)nc3c2-c2cccs2)C1=O,CCCCCCc1ccc(C2(c3ccc(CCCCCC)cc3)c3cc4c(cc3-c3sc5cc(C=C6C(=O)c7ccccc7C6=C(C#N)C#N)sc5c32)C(c2ccc(CCCCCC)cc2)(c2ccc(CCCCCC)cc2)c2c-4sc3cc(C=C4C(=O)c5ccccc5C4=C(C#N)C#N)sc23)cc1,0.93,18.1,72.0,12.12,-5.97,-3.63,-5.576,-3.916,,,2019,10.1039/c9ta06385d,"OPV-DB (Qiu, J., Zenodo, 2026, doi:10.5281/zenodo.20841543)"
TPD-3,IT-4F,CCCCCCCCC(CCCCCC)Cc1ccc(-c2c3cc(-c4ccc(-c5sc(-c6cccs6)c6c5C(=O)N(CCCCCCCC)C6=O)s4)sc3c(-c3ccc(CC(CCCCCC)CCCCCCCC)s3)c3ccsc23)s1,CCCCCCc1ccc(C2(c3ccc(CCCCCC)cc3)c3cc4c(cc3-c3sc5cc(/C=C6\C(=O)c7cc(F)c(F)cc7C6=C(C#N)C#N)sc5c32)C(c2ccc(CCCCCC)cc2)(c2ccc(CCCCCC)cc2)c2c-4sc3cc(/C=C4\C(=O)c5cc(F)c(F)cc5C4=C(C#N)C#N)sc23)cc1,0.8,20.1,75.3,12.1,-5.14,-3.32,-5.66,-4.14,,,2019,10.1016/j.joule.2019.11.006,"OPV-DB (Qiu, J., Zenodo, 2026, doi:10.5281/zenodo.20841543)"
PBDB-T,IT-2F,CCCCC(CC)Cc1ccc(-c2c3cc(-c4ccc(-c5sc(-c6cccs6)c6c5C(=O)c5c(CC(CC)CCCC)sc(CC(CC)CCCC)c5C6=O)s4)sc3c(-c3ccc(CC(CC)CCCC)s3)c3ccsc23)s1,CCc1ccc(C2(c3ccc(CC)cc3)c3cc4c(cc3-c3sc5cc(/C=C6\C(=O)c7cc(F)c(F)cc7C6=C(C#N)C#N)sc5c32)C(c2ccc(CC)cc2)(c2ccc(CC)cc2)c2c-4sc3cc(/C=C4\C(=O)c5cc(F)c(F)cc5C4=C(C#N)C#N)sc23)cc1,0.83,18.62,71.0,12.08,-5.33,-3.48,-5.64,-4.05,,,2019,10.1016/j.solener.2019.11.074,"OPV-DB (Qiu, J., Zenodo, 2026, doi:10.5281/zenodo.20841543)"
PBDB-T,FOC6-FIC,CCCCC(CC)Cc1ccc(-c2c3cc(-c4ccc(-c5sc(-c6cccs6)c6c5C(=O)c5c(CC(CC)CCCC)sc(CC(CC)CCCC)c5C6=O)s4)sc3c(-c3ccc(CC(CC)CCCC)s3)c3ccsc23)s1,CCCCCCOc1cc(-c2cc3c(s2)-c2sc(/C=C4\C(=O)c5ccc(F)cc5C4=C(C#N)C#N)cc2C3(CC(CC)CCCC)CC(CC)CCCC)c(F)cc1-c1cc2c(s1)-c1sc(/C=C3\C(=O)c4ccc(F)cc4C3=C(C#N)C#N)cc1C2(CC(CC)CCCC)CC(CC)CCCC,0.89,19.18,70.9,12.08,-5.33,-3.48,-5.47,-3.81,,,2019,10.1021/acsami.9b18076,"OPV-DB (Qiu, J., Zenodo, 2026, doi:10.5281/zenodo.20841543)"
PBDB-T,ITBC,CCCCC(CC)Cc1ccc(-c2c3cc(-c4ccc(-c5sc(-c6cccs6)c6c5C(=O)c5c(CC(CC)CCCC)sc(CC(CC)CCCC)c5C6=O)s4)sc3c(-c3ccc(CC(CC)CCCC)s3)c3ccsc23)s1,CCCCCCc1ccc(C2(c3ccc(CCCCCC)cc3)c3cc4c(cc3-c3sc5cc(/C=C6\C(=O)c7c(sc8ccccc78)C6=C(C#N)C#N)sc5c32)C(c2ccc(CCCCCC)cc2)(c2ccc(CCCCCC)cc2)c2c-4sc3cc(/C=C4\C(=O)c5c(sc6ccccc56)C4=C(C#N)C#N)sc23)cc1,0.94,19.9,64.5,12.07,-5.36,-3.54,-5.49,-3.9,,,2019,10.1021/acsami.9b08462.s001,"OPV-DB (Qiu, J., Zenodo, 2026, doi:10.5281/zenodo.20841543)"
PBDS-T,ITIC-Th1,CCCCC(CC)Cc1sc(CC(CC)CCCC)c2c1C(=O)c1c(-c3cccs3)sc(-c3ccc(-c4cc5c(-c6ccc([Si](CCC)(CCC)CCC)s6)c6sccc6c(-c6ccc([Si](CCC)(CCC)CCC)s6)c5s4)s3)c1C2=O,CCCCCCc1ccc(C2(c3ccc(CCCCCC)s3)c3cc4c(cc3-c3sc5cc(C=C6C(=O)c7cc(F)ccc7C6=C(C#N)C#N)sc5c32)C(c2ccc(CCCCCC)s2)(c2ccc(CCCCCC)s2)c2c-4sc3cc(C=C4C(=O)c5cc(F)ccc5C4=C(C#N)C#N)sc23)s1,0.88,19.55,70.0,12.04,-5.35,-3.67,-5.72,-4.065,,,2019,10.1039/c9ta00114j,"OPV-DB (Qiu, J., Zenodo, 2026, doi:10.5281/zenodo.20841543)"
PE62,Y6,CCCCCCCCOc1cccc(-c2nc3c(-c4ccc(C)s4)c(F)c(F)c(-c4ccc(-c5cc6c(-c7cc(F)c(CC(CC)CCCC)s7)c7sc(C)cc7c(-c7cc(F)c(CC(CC)CCCC)s7)c6s5)s4)c3nc2-c2cccc(OCCCCCCCC)c2)c1,CCCCCCCCCCCc1c(/C=C2\C(=O)c3cc(F)c(F)cc3C2=C(C#N)C#N)sc2c1sc1c3c4nsnc4c4c5sc6c(CCCCCCCCCCC)c(/C=C7\C(=O)c8cc(F)c(F)cc8C7=C(C#N)C#N)sc6c5n(CC(CC)CCCC)c4c3n(CC(CC)CCCC)c21,0.78,24.64,62.2,12.02,-5.37,-3.48,-5.65,-4.1,,,2019,10.1021/acsmacrolett.9b00368,"OPV-DB (Qiu, J., Zenodo, 2026, doi:10.5281/zenodo.20841543)"
PBDB-T2Cl,IXIC-4Cl,CCCCC(CC)Cc1sc(-c2c3cc(-c4ccc(-c5sc(-c6cccs6)c6c5C(=O)c5c(CC(CC)CCCC)sc(CC(CC)CCCC)c5C6=O)s4)sc3c(-c3cc(Cl)c(CC(CC)CCCC)s3)c3ccsc23)cc1Cl,CCCCCCc1ccc(C2(c3ccc(CCCCCC)cc3)c3c(sc4cc(/C=C5\C(=O)c6cc(Cl)c(Cl)cc6C5=C(C#N)C#N)sc34)-c3sc4c5c(sc4c32)-c2sc3cc(/C=C4\C(=O)c6cc(Cl)c(Cl)cc6C4=C(C#N)C#N)sc3c2C5(c2ccc(CCCCCC)cc2)c2ccc(CCCCCC)cc2)cc1,0.795,21.19,69.9,12.01,-5.51,-3.57,-5.52,-4.13,,,2019,10.1039/c9ee01030k,"OPV-DB (Qiu, J., Zenodo, 2026, doi:10.5281/zenodo.20841543)"
J76,m-ITIC,CCCCCCCCC(CCCCCC)Cn1nc2c(-c3ccc(C)[se]3)c(F)c(F)c(-c3ccc(-c4cc5c(-c6ccc([Si](CCC)(CCC)CCC)s6)c6sc(C)cc6c(-c6ccc([Si](CCC)(CCC)CCC)s6)c5s4)[se]3)c2n1,CCCCCCc1cccc(C2(c3cccc(CCCCCC)c3)c3cc4c(cc3-c3sc5cc(/C=C6\C(=O)c7ccccc7C6=C(C#N)C#N)sc5c32)C(c2cccc(CCCCCC)c2)(c2cccc(CCCCCC)c2)c2c-4sc3cc(/C=C4\C(=O)c5ccccc5C4=C(C#N)C#N)sc23)c1,0.91,17.04,71.2,11.04,-5.41,-3.66,-5.53,-3.95,,,2019,10.1021/acs.macromol.9b00484,"OPV-DB (Qiu, J., Zenodo, 2026, doi:10.5281/zenodo.20841543)"
PBDB-BPh,ITCPTC,CCCCCCCCC(CCCCCC)CSc1ccc(-c2ccc(-c3c4cc(-c5ccc(-c6sc(-c7cccs7)c7c6C(=O)c6c(CC(CC)CCCC)sc(CC(CC)CCCC)c6C7=O)s5)sc4c(-c4ccc(-c5ccc(SCC(CCCCCC)CCCCCCCC)cc5)cc4)c4ccsc34)cc2)cc1,CCCCCCc1ccc(C2(c3ccc(CCCCCC)cc3)c3cc4c(cc3-c3sc5cc(/C=C6\C(=O)c7cscc7C6=C(C#N)C#N)sc5c32)C(c2ccc(CCCCCC)cc2)(c2ccc(CCCCCC)cc2)c2c-4sc3cc(/C=C4\C(=O)c5cscc5C4=C(C#N)C#N)sc23)cc1,0.91,17.21,68.66,11.03,-5.3,-3.47,-5.62,-3.96,,,2019,10.1021/acsami.9b23499,"OPV-DB (Qiu, J., Zenodo, 2026, doi:10.5281/zenodo.20841543)"
PFBTZNT,m-ITIC,CCCCCCC(CCCC)Cn1nc2c(-c3ccc(C)s3)cc3c(cc(-c4ccc(-c5cc6c(-c7cc(F)c(CC(CC)CCCC)s7)c7sc(C)cc7c(-c7cc(F)c(CC(CC)CCCC)s7)c6s5)s4)c4nn(CC(CCCC)CCCCCC)nc43)c2n1,CCCCCCc1cccc(C2(c3cccc(CCCCCC)c3)c3cc4c(cc3-c3sc5cc(/C=C6\C(=O)c7ccccc7C6=C(C#N)C#N)sc5c32)C(c2cccc(CCCCCC)c2)(c2cccc(CCCCCC)c2)c2c-4sc3cc(/C=C4\C(=O)c5ccccc5C4=C(C#N)C#N)sc23)c1,0.91,16.98,68.7,11.02,-5.47,-3.2,-5.52,-3.82,,,2019,10.1039/c9tc00403c,"OPV-DB (Qiu, J., Zenodo, 2026, doi:10.5281/zenodo.20841543)"
P-EH,ITIC-Th,CCCCCCCCc1csc2cc(-c3sc(-c4cc5sc(-c6cc7c(-c8ccc(CC(CC)CCCC)s8)c8sccc8c(-c8ccc(CC(CC)CCCC)s8)c7s6)c(CCCCCCCC)c5s4)c4c3C(=O)N(CC(CCCCCC)CCCCCCCC)C4=O)sc12,CCCCCCc1ccc(C2(c3ccc(CCCCCC)s3)c3cc4c(cc3-c3sc5cc(/C=C6\C(=O)c7ccccc7C6=C(C#N)C#N)sc5c32)C(c2ccc(CCCCCC)s2)(c2ccc(CCCCCC)s2)c2c-4sc3cc(/C=C4\C(=O)c5ccccc5C4=C(C#N)C#N)sc23)s1,1.0,17.35,62.05,11.01,-5.35,-3.48,-5.673,-3.909,,,2019,10.1021/jacs.9b03770,"OPV-DB (Qiu, J., Zenodo, 2026, doi:10.5281/zenodo.20841543)"
PTTEA,TPO-PDI,CCCCCCCCCCC(CCCCCCCC)COC(=O)c1cc(-c2c(F)c(F)c(-c3cc(C(=O)OCC(CCCCCCCC)CCCCCCCCCC)c(-c4cc(CC(CCCCCC)CCCCCCCC)c(-c5ccc(-c6c(F)c(F)c(-c7ccc(C)s7)c7nsnc67)s5)s4)s3)c3nsnc23)sc1-c1cc(CC(CCCCCC)CCCCCCCC)c(C)s1,CCCCC(CCCC)N1C(=O)c2ccc3c4ccc5c6c(cc(-c7ccc(P(=O)(c8ccc(-c9cc%10c%11c(ccc%12c%13ccc%14c%15c(ccc(c9c%11%12)c%15%13)C(=O)N(C(CCCC)CCCC)C%14=O)C(=O)N(C(CCCC)CCCC)C%10=O)cc8)c8ccc(-c9cc%10c%11c(ccc%12c%13ccc%14c%15c(ccc(c9c%11%12)c%15%13)C(=O)N(C(CCCC)CCCC)C%14=O)C(=O)N(C(CCCC)CCCC)C%10=O)cc8)cc7)c(c7ccc(c2c37)C1=O)c64)C(=O)N(C(CCCC)CCCC)C5=O,0.98,14.71,74.1,11.01,-5.4,-3.54,-5.88,-3.7,,,2019,10.1002/adfm.201906587,"OPV-DB (Qiu, J., Zenodo, 2026, doi:10.5281/zenodo.20841543)"
PBDB-T,IEICO-4F,CCCCC(CC)Cc1ccc(-c2c3cc(-c4ccc(-c5sc(-c6cccs6)c6c5C(=O)c5c(CC(CC)CCCC)sc(CC(CC)CCCC)c5C6=O)s4)sc3c(-c3ccc(CC(CC)CCCC)s3)c3ccsc23)s1,CCCCCCc1ccc(C2(c3ccc(CCCCCC)cc3)c3cc4c(cc3-c3sc(-c5sc(/C=C6\C(=O)c7cc(F)c(F)cc7C6=C(C#N)C#N)cc5OCC(CC)CCCC)cc32)C(c2ccc(CCCCCC)cc2)(c2ccc(CCCCCC)cc2)c2cc(-c3sc(/C=C5\C(=O)c6cc(F)c(F)cc6C5=C(C#N)C#N)cc3OCC(CC)CCCC)sc2-4)cc1,0.92,19.1,60.6,11.0,-5.33,-3.53,-5.44,-4.19,,,2019,10.1021/acsami.9b12522,"OPV-DB (Qiu, J., Zenodo, 2026, doi:10.5281/zenodo.20841543)"
PBDB-T,ITBTC,CCCCC(CC)Cc1ccc(-c2c3cc(-c4ccc(-c5sc(-c6cccs6)c6c5C(=O)c5c(CC(CC)CCCC)sc(CC(CC)CCCC)c5C6=O)s4)sc3c(-c3ccc(CC(CC)CCCC)s3)c3ccsc23)s1,CCCCCCc1ccc(C2(c3ccc(CCCCCC)cc3)c3cc4c(cc3-c3sc5cc(/C=C6\C(=O)c7sc8ccccc8c7C6=C(C#N)C#N)sc5c32)C(c2ccc(CCCCCC)cc2)(c2ccc(CCCCCC)cc2)c2c-4sc3cc(/C=C4\C(=O)c5sc6ccccc6c5C4=C(C#N)C#N)sc23)cc1,0.941,16.37,71.3,10.99,-5.33,-3.53,-5.38,-3.78,,,2019,10.1039/c9ta01111k,"OPV-DB (Qiu, J., Zenodo, 2026, doi:10.5281/zenodo.20841543)"
PDTPO-BDTT,IT-4F,CCCCCCCCCCC(CCCCCCCC)Cn1c(=O)c2cc(C)sc2c2sc(-c3cc4c(-c5ccc(CC(CC)CCCC)s5)c5sc(C)cc5c(-c5ccc(CC(CC)CCCC)s5)c4s3)cc21,CCCCCCc1ccc(C2(c3ccc(CCCCCC)cc3)c3cc4c(cc3-c3sc5cc(/C=C6\C(=O)c7cc(F)c(F)cc7C6=C(C#N)C#N)sc5c32)C(c2ccc(CCCCCC)cc2)(c2ccc(CCCCCC)cc2)c2c-4sc3cc(/C=C4\C(=O)c5cc(F)c(F)cc5C4=C(C#N)C#N)sc23)cc1,0.81,19.18,70.4,10.96,-5.2,-2.93,-5.49,-3.89,,,2019,10.1021/acsomega.9b01363,"OPV-DB (Qiu, J., Zenodo, 2026, doi:10.5281/zenodo.20841543)"
PTAZ-CH-S,ITIC,CCCCCCCCC(CCCCCC)Cn1nc2c(-c3cc(CC4CCCCC4)c(C)s3)c(F)c(F)c(-c3cc(CC4CCCCC4)c(-c4cc5c(-c6ccc(SCC(CC)CCCC)s6)c6sc(C)cc6c(-c6ccc(SCC(CC)CCCC)s6)c5s4)s3)c2n1,CCCCCCc1ccc(C2(c3ccc(CCCCCC)cc3)c3cc4c(cc3-c3sc5cc(/C=C6\C(=O)c7ccccc7C6=C(C#N)C#N)sc5c32)C(c2ccc(CCCCCC)cc2)(c2ccc(CCCCCC)cc2)c2c-4sc3cc(/C=C4\C(=O)c5ccccc5C4=C(C#N)C#N)sc23)cc1,0.94,17.61,73.2,12.15,-5.33,-3.36,-5.61,-4.02,,,2019,10.1039/c9ta02384d,"OPV-DB (Qiu, J., Zenodo, 2026, doi:10.5281/zenodo.20841543)"
PTB7-Th,CPDT-4Cl,CCCCC(CC)COC(=O)c1sc2csc(-c3cc4c(-c5ccc(CC(CC)CCCC)s5)c5sccc5c(-c5ccc(CC(CC)CCCC)s5)c4s3)c2c1F,CCCCCCC1(CCCCCC)c2cc(/C=C3\C(=O)c4cc(Cl)c(Cl)cc4C3=C(C#N)C#N)sc2-c2sc(-c3cc4c(s3)-c3sc(/C=C5\C(=O)c6cc(Cl)c(Cl)cc6C5=C(C#N)C#N)cc3C4(CCCCCC)CCCCCC)cc21,0.74,23.24,69.1,12.15,-5.21,-3.6,-5.29,-3.93,,,2019,10.1039/c9qm00754g,"OPV-DB (Qiu, J., Zenodo, 2026, doi:10.5281/zenodo.20841543)"
PBDE-TT,IT-4F,CCOC(=O)c1ccsc1-c1cc2sc(-c3sc(-c4cc5c(-c6ccc(CC)s6)c6sc(-c7cc(C(=O)OCC)c(-c8cc9sc(-c%10sc(-c%11cc%12c(-c%13ccc(CC)s%13)c%13sc(-c%14cc(C(=O)OCC)c(-c%15cc%16sc(-c%17sc(-c%18cc%19c(-c%20ccc(CC)s%20)c%20sccc%20c(-c%20ccc(CC)s%20)c%19s%18)cc%17C(=O)OCC)cc%16s%15)s%14)cc%13c(-c%13ccc(CC)s%13)c%12s%11)cc%10C(=O)OCC)cc9s8)s7)cc6c(-c6ccc(CC)s6)c5s4)cc3C(=O)OCC)cc2s1,CCCCCCc1ccc(C2(c3ccc(CCCCCC)cc3)c3cc4c(cc3-c3sc5cc(/C=C6\C(=O)c7cc(F)c(F)cc7C6=C(C#N)C#N)sc5c32)C(c2ccc(CCCCCC)cc2)(c2ccc(CCCCCC)cc2)c2c-4sc3cc(/C=C4\C(=O)c5cc(F)c(F)cc5C4=C(C#N)C#N)sc23)cc1,0.883,19.34,65.0,11.1,-5.49,-3.52,-5.66,-4.14,,,2019,10.1021/acs.chemmater.9b04971,"OPV-DB (Qiu, J., Zenodo, 2026, doi:10.5281/zenodo.20841543)"
PBDB-T,IE-4Cl,CCCCC(CC)Cc1ccc(-c2c3cc(-c4ccc(-c5sc(-c6cccs6)c6c5C(=O)c5c(CC(CC)CCCC)sc(CC(CC)CCCC)c5C6=O)s4)sc3c(-c3ccc(CC(CC)CCCC)s3)c3ccsc23)s1,CCCCCCc1ccc(C2(c3ccc(CCCCCC)cc3)c3cc4c(cc3-c3sc(-c5sc(/C=C6\C(=O)c7cc(Cl)c(Cl)cc7C6=C(C#N)C#N)cc5CC(CC)CCCC)cc32)C(c2ccc(CCCCCC)cc2)(c2ccc(CCCCCC)cc2)c2cc(-c3sc(/C=C5\C(=O)c6cc(Cl)c(Cl)cc6C5=C(C#N)C#N)cc3CC(CC)CCCC)sc2-4)cc1,0.86,21.49,60.0,11.1,-5.33,-3.48,-5.54,-4.11,,,2019,10.1021/acsami.9b10243,"OPV-DB (Qiu, J., Zenodo, 2026, doi:10.5281/zenodo.20841543)"
PBFTT,IT-4Cl,CCCCCCCCOC(=O)c1sc2c(-c3cc4c(-c5cc(F)c(CC(CC)CCCC)s5)c5sccc5c(-c5cc(F)c(CC(CC)CCCC)s5)c4s3)scc2c1F,CCCCCCc1ccc(C2(c3ccc(CCCCCC)cc3)c3cc4c(cc3-c3sc5cc(/C=C6\C(=O)c7cc(Cl)c(Cl)cc7C6=C(C#N)C#N)sc5c32)C(c2ccc(CCCCCC)cc2)(c2ccc(CCCCCC)cc2)c2c-4sc3cc(/C=C4\C(=O)c5cc(Cl)c(Cl)cc5C4=C(C#N)C#N)sc23)cc1,0.76,19.7,73.9,11.1,-5.47,-3.56,-5.75,-4.09,,,2019,10.1039/c9cp01101c,"OPV-DB (Qiu, J., Zenodo, 2026, doi:10.5281/zenodo.20841543)"
J75,ITIC,CCCCCCCCC(CCCCCC)Cn1nc2c(-c3cccs3)c(F)c(F)c(-c3ccc(-c4cc5c(-c6ccc([Si](CCC)(CCC)CCC)[se]6)c6sccc6c(-c6ccc([Si](CCC)(CCC)CCC)[se]6)c5s4)s3)c2n1,CCCCCCc1ccc(C2(c3ccc(CCCCCC)cc3)c3cc4c(cc3-c3sc5cc(C=C6C(=O)c7ccccc7C6=C(C#N)C#N)sc5c32)C(c2ccc(CCCCCC)cc2)(c2ccc(CCCCCC)cc2)c2c-4sc3cc(C=C4C(=O)c5ccccc5C4=C(C#N)C#N)sc23)cc1,0.94,16.99,69.29,11.07,-5.49,-3.66,-5.576,-3.916,,,2019,10.1016/j.orgel.2019.105603,"OPV-DB (Qiu, J., Zenodo, 2026, doi:10.5281/zenodo.20841543)"
PTBD-BZ,TBDB-Ph,CCCCCCCCC(CCCCCC)Cn1nc2c(-c3ccc(C)s3)c(F)c(F)c(-c3ccc(-c4cc5sc6c(-c7ccc(SCC(CCCC)CCCCCC)s7)c7cc(C)sc7c(-c7ccc(SCC(CCCC)CCCCCC)s7)c6c5s4)s3)c2n1,CCCCCCc1ccc(C2(c3ccc(CCCCCC)cc3)c3cc(/C=C4/C(=O)c5ccccc5C4=C(C#N)C#N)sc3-c3sc4c(sc5c(-c6ccc(SCC(CC)CCCC)cc6)c6c7c(sc6c(-c6ccc(SCC(CC)CCCC)cc6)c54)-c4sc(/C=C5/C(=O)c6ccccc6C5=C(C#N)C#N)cc4C7(c4ccc(CCCCCC)cc4)c4ccc(CCCCCC)cc4)c32)cc1,0.923,17.94,65.0,11.06,-5.4,-3.59,-5.44,-3.74,,,2019,10.1021/acsami.9b14981,"OPV-DB (Qiu, J., Zenodo, 2026, doi:10.5281/zenodo.20841543)"
PIDTTDTffBTA,Y6,CCCCCCc1ccc(C2(c3ccc(CCCCCC)cc3)c3cc4c(cc3-c3sc5ccsc5c32)C(c2ccc(CCCCCC)cc2)(c2ccc(CCCCCC)cc2)c2c-4sc3cc(-c4ccc(-c5c(F)c(F)c(-c6cccs6)c6nn(CC(CCCC)CCCCCC)nc56)s4)sc23)cc1,CCCCCCCCCCCc1c(/C=C2\C(=O)c3cc(F)c(F)cc3C2=C(C#N)C#N)sc2c1sc1c3c4nsnc4c4c5sc6c(CCCCCCCCCCC)c(/C=C7\C(=O)c8cc(F)c(F)cc8C7=C(C#N)C#N)sc6c5n(CC(CC)CCCC)c4c3n(CC(CC)CCCC)c21,0.74,22.7,66.7,11.05,-5.25,-3.63,-5.65,-4.09,,,2019,10.1021/acsmacrolett.9b00704,"OPV-DB (Qiu, J., Zenodo, 2026, doi:10.5281/zenodo.20841543)"
PBTA-PS,ITIC,CCCCCCCCC(CCCCCC)CSc1ccc(-c2c3cc(-c4ccc(-c5c(F)c(F)c(-c6cccs6)c6nn(CC(CCCCCC)CCCCCCCC)nc56)s4)sc3c(-c3ccc(SCC(CCCCCC)CCCCCCCC)cc3)c3ccsc23)cc1,CCCCCCc1ccc(C2(c3ccc(CCCCCC)cc3)c3cc4c(cc3-c3sc5cc(C=C6C(=O)c7ccccc7C6=C(C#N)C#N)sc5c32)C(c2ccc(CCCCCC)cc2)(c2ccc(CCCCCC)cc2)c2c-4sc3cc(C=C4C(=O)c5ccccc5C4=C(C#N)C#N)sc23)cc1,0.94,18.23,69.2,11.85,-5.34,-3.4,-5.49,-3.83,,,2019,10.1002/solr.201900005,"OPV-DB (Qiu, J., Zenodo, 2026, doi:10.5281/zenodo.20841543)"
PDB-2,IT-4F,CCCCC(CC)Cc1ccc(-c2c3cc(-c4cc5c(-c6ccc(CC(CC)CCCC)s6)c6sc(-c7sc(C)c8c7C(=O)c7c(CC(CC)CCCC)sc(CC(CC)CCCC)c7C8=O)cc6c(-c6ccc(CC(CC)CCCC)s6)c5s4)sc3c(-c3ccc(CC(CC)CCCC)s3)c3cc(C)sc23)s1,CCCCCCc1ccc(C2(c3ccc(CCCCCC)cc3)c3cc4c(cc3-c3sc5cc(/C=C6\C(=O)c7cc(F)c(F)cc7C6=C(C#N)C#N)sc5c32)C(c2ccc(CCCCCC)cc2)(c2ccc(CCCCCC)cc2)c2c-4sc3cc(/C=C4\C(=O)c5cc(F)c(F)cc5C4=C(C#N)C#N)sc23)cc1,0.89,18.51,63.0,11.82,-5.52,-3.55,-5.66,-4.21,,,2019,10.1021/acs.macromol.9b01742,"OPV-DB (Qiu, J., Zenodo, 2026, doi:10.5281/zenodo.20841543)"
PDTBDT-BZ,TBDB-Na,CCCCCCCCC(CCCCCC)Cn1nc2c(-c3cccs3)c(F)c(F)c(-c3ccc(-c4cc5sc6c(-c7ccc(SCC(CCCC)CCCCCC)s7)c7c(sc8ccsc87)c(-c7ccc(SCC(CCCC)CCCCCC)s7)c6c5s4)s3)c2n1,CCCCCCc1ccc(C2(c3ccc(CCCCCC)cc3)c3cc(/C=C4/C(=O)c5cc6ccccc6cc5C4=C(C#N)C#N)sc3-c3sc4c(sc5c(-c6ccc(SCC(CC)CCCC)cc6)c6c7c(sc6c(-c6ccc(SCC(CC)CCCC)cc6)c54)-c4sc(/C=C5/C(=O)c6cc8ccccc8cc6C5=C(C#N)C#N)cc4C7(c4ccc(CCCCCC)cc4)c4ccc(CCCCCC)cc4)c32)cc1,0.878,11.08,52.8,5.13,-5.32,-3.51,-5.45,-3.77,,,2019,10.1021/acsami.9b14981,"OPV-DB (Qiu, J., Zenodo, 2026, doi:10.5281/zenodo.20841543)"
J52,IEICO,CCCCCCCCC(CCCCCC)Cn1nc2c(-c3cccs3)c(F)c(F)c(-c3ccc(-c4cc5c(-c6ccc(CC(CC)CCCC)s6)c6sccc6c(-c6ccc(CC(CC)CCCC)s6)c5s4)s3)c2n1,CCCCCCc1ccc(C2(c3ccc(CCCCCC)cc3)c3cc4c(cc3-c3sc(-c5sc(/C=C6/C(=O)c7ccccc7C6=C(C#N)C#N)cc5OCC(CC)CCCC)cc32)C(c2ccc(CCCCCC)cc2)(c2ccc(CCCCCC)cc2)c2cc(-c3sc(/C=C5/C(=O)c6ccccc6C5=C(C#N)C#N)cc3OCC(CC)CCCC)sc2-4)cc1,0.872,11.39,51.7,5.13,-5.21,-2.9,-5.31,-3.91,,,2019,10.1021/acsami.9b03499,"OPV-DB (Qiu, J., Zenodo, 2026, doi:10.5281/zenodo.20841543)"
PBDB-T,IDT-PhIC,CCCCC(CC)Cc1ccc(-c2c3cc(-c4ccc(-c5sc(-c6cccs6)c6c5C(=O)c5c(CC(CC)CCCC)sc(CC(CC)CCCC)c5C6=O)s4)sc3c(-c3ccc(CC(CC)CCCC)s3)c3ccsc23)s1,CCCCCCOc1ccc(C2(c3ccc(OCCCCCC)cc3)c3cc4c(cc3-c3sc(/C=C5\C(=O)c6ccccc6C5=C(C#N)C#N)cc32)C(c2ccc(OCCCCCC)cc2)(c2ccc(OCCCCCC)cc2)c2cc(/C=C3\C(=O)c5ccccc5C3=C(C#N)C#N)sc2-4)cc1,0.93,9.99,54.7,5.11,-5.54,-3.65,-5.67,-3.89,,,2019,10.1039/c9tc02237f,"OPV-DB (Qiu, J., Zenodo, 2026, doi:10.5281/zenodo.20841543)"
PBDB-TF,ClBDT-4Cl,CCCCC(CC)Cc1sc(-c2c3cc(-c4ccc(-c5sc(-c6cccs6)c6c5C(=O)c5c(CC(CC)CCCC)sc(CC(CC)CCCC)c5C6=O)s4)sc3c(-c3cc(F)c(CC(CC)CCCC)s3)c3ccsc23)cc1F,CCCCCCc1ccc(C2(c3ccc(CCCCCC)cc3)c3cc(/C=C4\C(=O)c5cc(Cl)c(Cl)cc5C4=C(C#N)C#N)sc3-c3sc4c(-c5cc(Cl)c(CC(CC)CCCC)s5)c5c6c(sc5c(-c5cc(Cl)c(CC(CC)CCCC)s5)c4c32)-c2sc(/C=C3\C(=O)c4cc(Cl)c(Cl)cc4C3=C(C#N)C#N)cc2C6(c2ccc(CCCCCC)cc2)c2ccc(CCCCCC)cc2)cc1,0.875,18.98,67.7,11.65,-5.5,-3.61,-5.72,-3.92,,,2019,10.1039/c9ta06311k,"OPV-DB (Qiu, J., Zenodo, 2026, doi:10.5281/zenodo.20841543)"
PBDB-T-SF,ITIC-S,CCCCC(CC)CSc1sc(-c2c3cc(-c4ccc(-c5sc(-c6cccs6)c6c5C(=O)c5c(CC(CC)CCCC)sc(CC(CC)CCCC)c5C6=O)s4)sc3c(-c3cc(F)c(SCC(CC)CCCC)s3)c3ccsc23)cc1F,CCCCCCc1ccc(C2(c3ccc(CCCCCC)cc3)c3cc(/C=C4\C(=O)c5ccccc5C4=C(C#N)C#N)sc3-c3sc4c(-c5ccc(SCC(CC)CCCC)s5)c5c6c(sc5c(-c5ccc(SCC(CC)CCCC)s5)c4c32)-c2sc(/C=C3\C(=O)c4ccccc4C3=C(C#N)C#N)cc2C6(c2ccc(CCCCCC)cc2)c2ccc(CCCCCC)cc2)cc1,1.046,16.4,66.3,11.6,-5.4,-3.6,-5.5,-3.86,,,2019,10.1021/acsami.9b11700,"OPV-DB (Qiu, J., Zenodo, 2026, doi:10.5281/zenodo.20841543)"
PM6,IDIC-2F,CCCCC(CC)Cc1sc(-c2c3cc(-c4ccc(-c5sc(-c6cccs6)c6c5C(=O)c5c(CC(CC)CCCC)sc(CC(CC)CCCC)c5C6=O)s4)sc3c(-c3cc(F)c(CC(CC)CCCC)s3)c3ccsc23)cc1F,CCCCCCC1(CCCCCC)c2cc3c(cc2-c2sc(/C=C4\C(=O)c5cc(F)ccc5C4=C(C#N)C#N)cc21)C(CCCCCC)(CCCCCC)c1cc(/C=C2\C(=O)c4cc(F)ccc4C2=C(C#N)C#N)sc1-3,0.846,17.95,75.8,11.52,-5.56,-3.65,-5.75,-3.95,,,2019,10.1002/adfm.201906855,"OPV-DB (Qiu, J., Zenodo, 2026, doi:10.5281/zenodo.20841543)"
PBDB-T,DTFT5-FIC,CCCCC(CC)Cc1ccc(-c2c3cc(-c4ccc(-c5sc(-c6cccs6)c6c5C(=O)c5c(CC(CC)CCCC)sc(CC(CC)CCCC)c5C6=O)s4)sc3c(-c3ccc(CC(CC)CCCC)s3)c3ccsc23)s1,CCCCCCCCC1(CCCCCCCC)c2cc3cc(-c4sc(/C=C5\C(=O)c6cc(F)c(F)cc6C5=C(C#N)C#N)cc4CC(CC)CCCC)sc3cc2-c2cc3sc(-c4sc(/C=C5\C(=O)c6cc(F)c(F)cc6C5=C(C#N)C#N)cc4CC(CC)CCCC)cc3cc21,0.9,11.64,52.0,5.45,-5.36,-3.54,-5.52,-3.87,,,2019,10.1039/c9ta05116c,"OPV-DB (Qiu, J., Zenodo, 2026, doi:10.5281/zenodo.20841543)"
PTQ10,IE4F-S,CCCCCCCCC(CCCCCC)COc1cnc2c(-c3cccs3)c(F)c(F)cc2n1,CCCCCCc1ccc(C2(c3ccc(CCCCCC)cc3)c3cc4c(cc3-c3sc(-c5scc(/C=C6\C(=O)c7cc(F)c(F)cc7C6=C(C#N)C#N)c5SCC(CC)CCCC)cc32)C(c2ccc(CCCCCC)cc2)(c2ccc(CCCCCC)cc2)c2cc(-c3scc(/C=C5\C(=O)c6cc(F)c(F)cc6C5=C(C#N)C#N)c3SCC(CC)CCCC)sc2-4)cc1,0.99,19.59,61.8,11.98,-5.54,-2.98,-5.54,-3.89,,,2019,10.1021/acs.chemmater.9b01175,"OPV-DB (Qiu, J., Zenodo, 2026, doi:10.5281/zenodo.20841543)"
PTB7-Th,3TT-CIC,CCCCC(CC)COC(=O)c1sc2csc(-c3cc4c(-c5ccc(CC(CC)CCCC)s5)c5sccc5c(-c5ccc(CC(CC)CCCC)s5)c4s3)c2c1F,CCCCCCc1ccc(C2(c3ccc(CCCCCC)cc3)c3c(sc4cc(/C=C5\C(=O)c6cc(Cl)c(Cl)cc6C5=C(C#N)C#N)sc34)-c3sc4c5c(sc4c32)-c2sc3cc(/C=C4\C(=O)c6cc(Cl)c(Cl)cc6C4=C(C#N)C#N)sc3c2C5(c2ccc(CCCCCC)cc2)c2ccc(CCCCCC)cc2)cc1,0.65,26.67,69.0,11.96,-5.21,-3.6,-5.24,-3.95,,,2019,10.1002/aenm.201901024,"OPV-DB (Qiu, J., Zenodo, 2026, doi:10.5281/zenodo.20841543)"
TBFCl50-FTAZ,ITIC,CCCCCCC(CCCC)Cn1nc2c(-c3cccs3)c(F)c(F)c(-c3ccc(-c4cc5c(-c6cc(Cl)c(CC(CC)CCCC)s6)c6sc(-c7ccc(-c8c(F)c(F)c(-c9ccc(-c%10cc%11c(-c%12ccc(CC(CC)CCCC)s%12)c%12sccc%12c(-c%12ccc(CC(CC)CCCC)s%12)c%11s%10)s9)c9nn(CC(CCCC)CCCCCC)nc89)s7)cc6c(-c6cc(Cl)c(CC(CC)CCCC)s6)c5o4)s3)c2n1,CCCCCCc1ccc(C2(c3ccc(CCCCCC)cc3)c3cc4c(cc3-c3sc5cc(C=C6C(=O)c7ccccc7C6=C(C#N)C#N)sc5c32)C(c2ccc(CCCCCC)cc2)(c2ccc(CCCCCC)cc2)c2c-4sc3cc(C=C4C(=O)c5ccccc5C4=C(C#N)C#N)sc23)cc1,0.876,18.45,73.8,11.94,-5.39,-2.93,-5.48,-3.83,,,2019,10.1021/acs.chemmater.9b01957,"OPV-DB (Qiu, J., Zenodo, 2026, doi:10.5281/zenodo.20841543)"
PBDB-T,IDTCN-C,CCCCC(CC)Cc1ccc(-c2c3cc(-c4ccc(-c5sc(-c6cccs6)c6c5C(=O)c5c(CC(CC)CCCC)sc(CC(CC)CCCC)c5C6=O)s4)sc3c(-c3ccc(CC(CC)CCCC)s3)c3ccsc23)s1,CCCCCCc1ccc(C2(c3ccc(CCCCCC)cc3)c3cc4c(cc3-c3sc(-c5cc(CCCCCC)c(/C=C6\C(=O)c7ccccc7C6=C(C#N)C#N)s5)cc32)C(c2ccc(CCCCCC)cc2)(c2ccc(CCCCCC)cc2)c2cc(-c3cc(CCCCCC)c(/C=C5\C(=O)c6ccccc6C5=C(C#N)C#N)s3)sc2-4)cc1,0.84,20.33,69.6,11.92,-5.23,-3.42,-5.59,-3.92,,,2019,10.1002/aenm.201901280,"OPV-DB (Qiu, J., Zenodo, 2026, doi:10.5281/zenodo.20841543)"
PM7,BDSeThCl,CCCCC(CC)Cc1sc(-c2c3ccsc3c(-c3cc(Cl)c(CC(CC)CCCC)s3)c3sc(-c4ccc(-c5sc(-c6cccs6)c6c5C(=O)c5c(CC(CC)CCCC)sc(CC(CC)CCCC)c5C6=O)s4)cc23)cc1Cl,CCc1ccc(C2(c3ccc(CC)cc3)c3cc(/C=C4\C(=O)c5sc(Cl)cc5C4=C(C#N)C#N)sc3-c3[se]c4cc5c6c([se]c5cc4c32)-c2sc(/C=C3\C(=O)c4sc(Cl)cc4C3=C(C#N)C#N)cc2C6(c2ccc(CC)cc2)c2ccc(CC)cc2)cc1,0.97,17.85,68.8,11.91,-5.575,-3.67,-5.58,-3.82,,,2019,10.1039/c9ta03177d,"OPV-DB (Qiu, J., Zenodo, 2026, doi:10.5281/zenodo.20841543)"
PBDB-T,BTTIC-0M,CCCCC(CC)Cc1ccc(-c2c3cc(-c4ccc(-c5sc(-c6cccs6)c6c5C(=O)c5c(CC(CC)CCCC)sc(CC(CC)CCCC)c5C6=O)s4)sc3c(-c3ccc(CC(CC)CCCC)s3)c3ccsc23)s1,CCCCCCc1ccc(C2(c3ccc(CCCCCC)cc3)c3c(-c4ccc(CC(CC)CCCC)s4)c4c(c(-c5ccc(CC(CC)CCCC)s5)c3-c3sc5cc(/C=C6\C(=O)c7cscc7C6=C(C#N)C#N)sc5c32)C(c2ccc(CCCCCC)cc2)(c2ccc(CCCCCC)cc2)c2c-4sc3cc(/C=C4\C(=O)c5cscc5C4=C(C#N)C#N)sc23)cc1,0.86,18.95,72.9,11.87,-5.33,-3.53,-5.62,-3.89,,,2019,10.1039/c9ta00597h,"OPV-DB (Qiu, J., Zenodo, 2026, doi:10.5281/zenodo.20841543)"
PTAZ-CH-S,ITIC,CCCCCCCCC(CCCCCC)Cn1nc2c(-c3cc(CC4CCCCC4)cs3)c(F)c(F)c(-c3cc(CC4CCCCC4)c(-c4cc5c(-c6ccc(SCC(CC)CCCC)s6)c6sccc6c(-c6ccc(SCC(CC)CCCC)s6)c5s4)s3)c2n1,CCCCCCc1ccc(C2(c3ccc(CCCCCC)cc3)c3cc4c(cc3-c3sc5cc(C=C6C(=O)c7ccccc7C6=C(C#N)C#N)sc5c32)C(c2ccc(CCCCCC)cc2)(c2ccc(CCCCCC)cc2)c2c-4sc3cc(C=C4C(=O)c5ccccc5C4=C(C#N)C#N)sc23)cc1,0.95,17.36,72.26,11.86,-5.33,-3.36,-5.61,-4.02,,,2019,10.1039/c9ta02384d,"OPV-DB (Qiu, J., Zenodo, 2026, doi:10.5281/zenodo.20841543)"
PBDB-T,ATT-4,CCCCC(CC)Cc1ccc(-c2c3cc(-c4ccc(-c5sc(-c6cccs6)c6c5C(=O)c5c(CC(CC)CCCC)sc(CC(CC)CCCC)c5C6=O)s4)sc3c(-c3ccc(CC(CC)CCCC)s3)c3ccsc23)s1,CCCCCCCCOC(=O)c1cc2c(-c3cc4c(s3)-c3cc5c(cc3C4(CCCCCC)CCCCCC)-c3sc(-c4sc(/C=c6\sc(=C(C#N)C#N)n(CC)c6=O)c6sc(C(=O)OCCCCCCCC)cc46)cc3C5(CCCCCC)CCCCCC)sc(/C=c3\sc(=C(C#N)C#N)n(CC)c3=O)c2s1,0.925,17.13,68.0,11.22,-5.33,-2.92,-5.41,-3.62,,,2019,10.1021/acsami.9b10641,"OPV-DB (Qiu, J., Zenodo, 2026, doi:10.5281/zenodo.20841543)"
PBDB-T2F,ITIC-2Cl-beta,CCCCC(CC)Cc1sc(-c2c3cc(-c4ccc(-c5sc(-c6cccs6)c6c5C(=O)c5c(CC(CC)CCCC)sc(CC(CC)CCCC)c5C6=O)s4)sc3c(-c3cc(Cl)c(CC(CC)CCCC)s3)c3ccsc23)cc1Cl,CCCCCCc1ccc(C2(c3ccc(CCCCCC)cc3)c3cc4c(cc3-c3sc5cc(/C=C6\C(=O)c7c(Cl)cccc7C6=C(C#N)C#N)sc5c32)C(c2ccc(CCCCCC)cc2)(c2ccc(CCCCCC)cc2)c2c-4sc3cc(/C=C4\C(=O)c5c(Cl)cccc5C4=C(C#N)C#N)sc23)cc1,0.94,18.47,64.6,11.21,-5.5,-3.6,-5.3,-3.71,,,2019,10.1021/acs.jpclett.9b01931,"OPV-DB (Qiu, J., Zenodo, 2026, doi:10.5281/zenodo.20841543)"
PB[N],Y6,CCCCCCCCc1csc(-c2nc3sc(-c4cc(CCCCCCCC)c(-c5cc6c(-c7cc(CCCCCC)c(CCCCCC)s7)c7sccc7c(-c7cc(CCCCCC)c(CCCCCC)s7)c6s5)s4)nc3s2)c1,CCCCCCCCCCCc1c(/C=C2\C(=O)c3cc(F)c(F)cc3C2=C(C#N)C#N)sc2c1sc1c3c4nsnc4c4c5sc6c(CCCCCCCCCCC)c(/C=C7\C(=O)c8cc(F)c(F)cc8C7=C(C#N)C#N)sc6c5n(CC(CC)CCCC)c4c3n(CC(CC)CCCC)c21,0.78,25.5,59.3,11.2,-5.2,-3.29,-5.63,-4.28,,,2019,10.1021/acsami.9b22987,"OPV-DB (Qiu, J., Zenodo, 2026, doi:10.5281/zenodo.20841543)"
PB3TCN-C66,IT-4F,CCCCCCCCc1csc(-c2sc(-c3cc(CCCCCCCC)c(-c4cc5c(-c6cc(CCCCCC)c(CCCCCC)s6)c6sccc6c(-c6cc(CCCCCC)c(CCCCCC)s6)c5s4)s3)c(C#N)c2C#N)c1,CCCCCCc1ccc(C2(c3ccc(CCCCCC)cc3)c3cc4c(cc3-c3sc5cc(/C=C6\C(=O)c7cc(F)c(F)cc7C6=C(C#N)C#N)sc5c32)C(c2ccc(CCCCCC)cc2)(c2ccc(CCCCCC)cc2)c2c-4sc3cc(/C=C4\C(=O)c5cc(F)c(F)cc5C4=C(C#N)C#N)sc23)cc1,0.92,18.9,64.0,11.2,-5.62,-3.5,-5.66,-4.14,,,2019,10.1002/aenm.201904247,"OPV-DB (Qiu, J., Zenodo, 2026, doi:10.5281/zenodo.20841543)"
PTB7-Th,FUIC,CCCCC(CC)COC(=O)c1sc2c(-c3cc4c(-c5ccc(CC(CC)CCCC)s5)c5sc(C)cc5c(-c5ccc(CC(CC)CCCC)s5)c4s3)sc(C)c2c1F,CCCCCCc1ccc(C2(c3ccc(CCCCCC)cc3)c3c(sc4cc(/C=C5\C(=O)c6cc(F)c(F)cc6C5=C(C#N)C#N)sc34)-c3sc4c5c(sc4c32)-c2sc3c4c(sc3c2C5(c2ccc(CCCCCC)cc2)c2ccc(CCCCCC)cc2)-c2sc3cc(/C=C5\C(=O)c6cc(F)c(F)cc6C5=C(C#N)C#N)sc3c2C4(c2ccc(CCCCCC)cc2)c2ccc(CCCCCC)cc2)cc1,0.692,23.3,68.9,11.2,-5.2,-3.6,-5.31,-4.06,,,2019,10.1039/c9ta07917c,"OPV-DB (Qiu, J., Zenodo, 2026, doi:10.5281/zenodo.20841543)"
PBDS-T,IT-F,CCCCC(CC)Cc1sc(CC(CC)CCCC)c2c1C(=O)c1c(-c3cccs3)sc(-c3ccc(-c4cc5c(-c6ccc([Si](CCC)(CCC)CCC)s6)c6sccc6c(-c6ccc([Si](CCC)(CCC)CCC)s6)c5s4)s3)c1C2=O,CCCCCCc1ccc(C2(c3ccc(CCCCCC)cc3)c3cc4c(cc3-c3sc5cc(C=C6C(=O)c7cc(F)ccc7C6=C(C#N)C#N)sc5c32)C(c2ccc(CCCCCC)cc2)(c2ccc(CCCCCC)cc2)c2c-4sc3cc(C=C4C(=O)c5cc(F)ccc5C4=C(C#N)C#N)sc23)cc1,0.9,18.64,66.7,11.19,-5.35,-3.67,-5.62,-4.019,,,2019,10.1039/c9ta00114j,"OPV-DB (Qiu, J., Zenodo, 2026, doi:10.5281/zenodo.20841543)"
PDB-3,IT-4F,CCCCC(CC)Cc1ccc(-c2c3cc(-c4cc5c(-c6ccc(CC(CC)CCCC)s6)c6sc(-c7cc8c(-c9ccc(CC(CC)CCCC)s9)c9sc(-c%10sc(C)c%11c%10C(=O)c%10c(CC(CC)CCCC)sc(CC(CC)CCCC)c%10C%11=O)cc9c(-c9ccc(CC(CC)CCCC)s9)c8s7)cc6c(-c6ccc(CC(CC)CCCC)s6)c5s4)sc3c(-c3ccc(CC(CC)CCCC)s3)c3cc(C)sc23)s1,CCCCCCc1ccc(C2(c3ccc(CCCCCC)cc3)c3cc4c(cc3-c3sc5cc(/C=C6\C(=O)c7cc(F)c(F)cc7C6=C(C#N)C#N)sc5c32)C(c2ccc(CCCCCC)cc2)(c2ccc(CCCCCC)cc2)c2c-4sc3cc(/C=C4\C(=O)c5cc(F)c(F)cc5C4=C(C#N)C#N)sc23)cc1,0.85,17.71,70.0,11.19,-5.41,-3.45,-5.66,-4.21,,,2019,10.1021/acs.macromol.9b01742,"OPV-DB (Qiu, J., Zenodo, 2026, doi:10.5281/zenodo.20841543)"
PTAZ-CH,ITIC,CCCCCCCCC(CCCCCC)Cn1nc2c(-c3cc(CC4CCCCC4)cs3)c(F)c(F)c(-c3cc(CC4CCCCC4)c(-c4cc5c(-c6ccc(CC(CC)CCCC)s6)c6sccc6c(-c6ccc(CC(CC)CCCC)s6)c5s4)s3)c2n1,CCCCCCc1ccc(C2(c3ccc(CCCCCC)cc3)c3cc4c(cc3-c3sc5cc(C=C6C(=O)c7ccccc7C6=C(C#N)C#N)sc5c32)C(c2ccc(CCCCCC)cc2)(c2ccc(CCCCCC)cc2)c2c-4sc3cc(C=C4C(=O)c5ccccc5C4=C(C#N)C#N)sc23)cc1,0.89,17.98,69.96,11.18,-5.29,-3.29,-5.61,-4.02,,,2019,10.1039/c9ta02384d,"OPV-DB (Qiu, J., Zenodo, 2026, doi:10.5281/zenodo.20841543)"
J71,H2FCN-C16,CCCCCCCCC(CCCCCC)Cn1nc2c(-c3cccs3)c(F)c(F)c(-c3ccc(-c4cc5c(-c6ccc([Si](CCC)(CCC)CCC)s6)c6sccc6c(-c6ccc([Si](CCC)(CCC)CCC)s6)c5s4)s3)c2n1,CCCCCCCCC(CCCCCC)Cn1c2cc3c(cc2c2cc4c(cc21)-c1sc(/C=C2\C(=O)c5cc(F)c(F)cc5C2=C(C#N)C#N)cc1C4(c1ccc(CCCCCC)cc1)c1ccc(CCCCCC)cc1)C(c1ccc(CCCCCC)cc1)(c1ccc(CCCCCC)cc1)c1cc(/C=C2\C(=O)c4cc(F)c(F)cc4C2=C(C#N)C#N)sc1-3,0.9,18.64,66.2,11.18,-5.35,-3.4,-5.95,-3.99,,,2019,10.1021/acs.chemmater.9b02355,"OPV-DB (Qiu, J., Zenodo, 2026, doi:10.5281/zenodo.20841543)"
PBN-Cl,IT-4F,CCCCCCCCCCCCSc1cc2c(cc1SCCCCCCCCCCCC)C(=O)c1c(-c3ccc(-c4cc5c(-c6cc(Cl)c(CC(CC)CCCC)s6)c6sccc6c(-c6cc(Cl)c(CC(CC)CCCC)s6)c5s4)s3)sc(-c3cccs3)c1C2=O,CCCCCCc1ccc(C2(c3ccc(CCCCCC)cc3)c3cc4c(cc3-c3sc5cc(/C=C6\C(=O)c7cc(F)c(F)cc7C6=C(C#N)C#N)sc5c32)C(c2ccc(CCCCCC)cc2)(c2ccc(CCCCCC)cc2)c2c-4sc3cc(/C=C4\C(=O)c5cc(F)c(F)cc5C4=C(C#N)C#N)sc23)cc1,0.871,20.77,61.7,11.15,-5.55,-3.54,-5.66,-4.14,,,2019,10.1021/acsami.9b14133,"OPV-DB (Qiu, J., Zenodo, 2026, doi:10.5281/zenodo.20841543)"
PBDTT-FTTE,PC71BM,CCCCCC(CC)OC(=O)c1sc2c(-c3cc4c(-c5ccc(CC(CC)CCCC)s5)c5sccc5c(-c5ccc(CC(CC)CCCC)s5)c4s3)scc2c1F,COC(=O)CCCC1(c2ccccc2)C23c4c5ccc6c7cc8c9c%10c(cc%11cc%12c%13c%14c(cc%15c%16ccc-5c2c%16c2c5c%16c%17c(c(c46)c7c9c%17c4c%10c%11c%13c4c%16c%14c%152)C513)C%12)C8,0.82,22.51,60.19,11.14,-5.24,-3.45,-5.9,-3.9,,,2019,10.1002/ente.201901323,"OPV-DB (Qiu, J., Zenodo, 2026, doi:10.5281/zenodo.20841543)"
PBDB-TF,ITIC-Cl-δ-Th,CCCCC(CC)Cc1sc(-c2c3cc(-c4ccc(-c5sc(-c6cccs6)c6c5C(=O)c5c(CC(CC)CCCC)sc(CC(CC)CCCC)c5C6=O)s4)sc3c(-c3cc(F)c(CC(CC)CCCC)s3)c3ccsc23)cc1F,CCCCCCc1ccc(C2(c3ccc(CCCCCC)cc3)c3cc4c(cc3-c3sc5cc(/C=C6\C(=O)c7cscc7C6=C(C#N)C#N)sc5c32)C(c2ccc(CCCCCC)cc2)(c2ccc(CCCCCC)cc2)c2c-4sc3cc(/C=C4\C(=O)c5ccc(Cl)cc5C4=C(C#N)C#N)sc23)cc1,0.89,17.27,71.9,11.13,-5.5,-3.61,-5.31,-3.7,,,2019,10.1021/acsaem.9b01667,"OPV-DB (Qiu, J., Zenodo, 2026, doi:10.5281/zenodo.20841543)"
PTAZ-CH,ITIC,CCCCCCCCC(CCCCCC)Cn1nc2c(-c3cc(CC4CCCCC4)c(C)s3)c(F)c(F)c(-c3cc(CC4CCCCC4)c(-c4cc5c(-c6ccc(CC(CC)CCCC)s6)c6sc(C)cc6c(-c6ccc(CC(CC)CCCC)s6)c5s4)s3)c2n1,CCCCCCc1ccc(C2(c3ccc(CCCCCC)cc3)c3cc4c(cc3-c3sc5cc(/C=C6\C(=O)c7ccccc7C6=C(C#N)C#N)sc5c32)C(c2ccc(CCCCCC)cc2)(c2ccc(CCCCCC)cc2)c2c-4sc3cc(/C=C4\C(=O)c5ccccc5C4=C(C#N)C#N)sc23)cc1,0.89,18.2,70.0,11.35,-5.29,-3.29,-5.61,-4.02,,,2019,10.1039/c9ta02384d,"OPV-DB (Qiu, J., Zenodo, 2026, doi:10.5281/zenodo.20841543)"
PBDB-T,PrC60MAI,CCCCC(CC)Cc1ccc(-c2c3cc(-c4ccc(-c5sc(-c6cccs6)c6c5C(=O)c5c(CC(CC)CCCC)sc(CC(CC)CCCC)c5C6=O)s4)sc3c(-c3ccc(CC(CC)CCCC)s3)c3ccsc23)s1,CCCCCCc1ccc(C2(c3ccc(CCCCCC)cc3)c3cc4c(cc3-c3sc5cc(-c6cc(CC(CC)CCCC)c(/C=C7\C(=O)c8ccccc8C7=C(C#N)C#N)s6)sc5c32)C(c2ccc(CCCCCC)cc2)(c2ccc(CCCCCC)cc2)c2c-4sc3cc(-c4cc(CC(CC)CCCC)c(/C=C5\C(=O)c6ccccc6C5=C(C#N)C#N)s4)sc23)cc1,0.85,17.88,72.3,11.27,-5.33,-3.53,-5.33,-3.92,,,2019,10.1002/marc.201900353,"OPV-DB (Qiu, J., Zenodo, 2026, doi:10.5281/zenodo.20841543)"
J75,m-ITIC,CCCCCCCCC(CCCCCC)Cn1nc2c(-c3cccs3)c(F)c(F)c(-c3ccc(-c4cc5c(-c6ccc([Si](CCC)(CCC)CCC)[se]6)c6sccc6c(-c6ccc([Si](CCC)(CCC)CCC)[se]6)c5s4)s3)c2n1,CCCCCCc1cccc(C2(c3cccc(CCCCCC)c3)c3cc4c(cc3-c3sc5cc(C=C6C(=O)c7ccccc7C6=C(C#N)C#N)sc5c32)C(c2cccc(CCCCCC)c2)(c2cccc(CCCCCC)c2)c2c-4sc3cc(C=C4C(=O)c5ccccc5C4=C(C#N)C#N)sc23)c1,0.96,17.11,69.47,11.27,-5.49,-3.66,-5.52,-3.82,,,2019,10.1021/acs.macromol.9b00484,"OPV-DB (Qiu, J., Zenodo, 2026, doi:10.5281/zenodo.20841543)"
PBDB-T,DBTTC,CCCCC(CC)Cc1ccc(-c2c3cc(-c4ccc(-c5sc(-c6cccs6)c6c5C(=O)c5c(CC(CC)CCCC)sc(CC(CC)CCCC)c5C6=O)s4)sc3c(-c3ccc(CC(CC)CCCC)s3)c3ccsc23)s1,CCCCCCCC(CCCC)Cc1ccc(C2(c3ccc(CC(CCCC)CCCCCC)cc3)c3cc4c(cc3-c3sc(/C=C5\C(=O)c6cscc6C5=C(C#N)C#N)cc32)sc2cc3c(cc24)C(c2ccc(CC(CCCC)CCCCCC)cc2)(c2ccc(CC(CCCC)CCCCCC)cc2)c2cc(/C=C4\C(=O)c5cscc5C4=C(C#N)C#N)sc2-3)cc1,0.972,17.25,67.0,11.25,-5.28,-3.48,-5.92,-4.03,,,2019,10.1039/c9ta02544h,"OPV-DB (Qiu, J., Zenodo, 2026, doi:10.5281/zenodo.20841543)"
PTPTI-T-BDD,ITIC,CCCCCCCCCCC(CCCCCCCC)Cn1c(=O)c2cc3c(cc2c2sccc21)c(=O)n(CC(CCCCCCCC)CCCCCCCCCC)c1cc(-c2ccc(-c4sc(-c5cccs5)c5c4C(=O)c4c(CC(CC)CCCC)sc(CC(CC)CCCC)c4C5=O)s2)sc31,CCCCCCc1ccc(C2(c3ccc(CCCCCC)cc3)c3cc4c(cc3-c3sc5cc(C=C6C(=O)c7ccccc7C6=C(C#N)C#N)sc5c32)C(c2ccc(CCCCCC)cc2)(c2ccc(CCCCCC)cc2)c2c-4sc3cc(C=C4C(=O)c5ccccc5C4=C(C#N)C#N)sc23)cc1,0.95,7.79,37.1,2.62,-5.55,-3.85,-5.61,-4.02,,,2019,10.1016/j.polymer.2019.121850,"OPV-DB (Qiu, J., Zenodo, 2026, doi:10.5281/zenodo.20841543)"
PTB7-Th,PPyTPA1,CCCCC(CC)COC(=O)c1sc2csc(-c3cc4c(-c5ccc(CC(CC)CCCC)s5)c5sccc5c(-c5ccc(CC(CC)CCCC)s5)c4s3)c2c1F,CCCCCCCCCCC(CCCCCCCC)CN1C(=O)c2ccc3c4c(c(-c5ccc(-c6ccc(-c7ccc(N(c8ccc(-c9ccccn9)cc8)c8ccc(-c9ccc(-c%10cccs%10)s9)cc8)cc7)s6)s5)cc(c24)C1=O)C(=O)N(CC(CCCCCCCC)CCCCCCCCCC)C3=O,0.77,8.48,38.61,2.52,-5.29,-3.72,-5.81,-3.84,,,2019,10.1016/j.orgel.2019.04.004,"OPV-DB (Qiu, J., Zenodo, 2026, doi:10.5281/zenodo.20841543)"
P(N-DBND-2T),PC71BM,CCCCCCCCCCCCCCC(CCCCCCCCCCCCCC)Cn1c(=O)c2c3ccc(-c4ccc(-c5cccs5)s4)cc3n(CC(CCCCCCCCCCCCCC)CCCCCCCCCCCCCC)c(=O)c2c2ccccc21,COC(=O)CCCC1(c2ccccc2)C23c4c5ccc6c7cc8c9c%10c(cc%11cc%12c%13c%14c(cc%15c%16ccc-5c2c%16c2c5c%16c%17c(c(c46)c7c9c%17c4c%10c%11c%13c4c%16c%14c%152)C513)C%12)C8,1.02,3.44,71.0,2.51,-5.55,-3.39,-5.9,-3.9,,,2019,10.1039/c9ra01545k,"OPV-DB (Qiu, J., Zenodo, 2026, doi:10.5281/zenodo.20841543)"
PBDT-TPD-0,PNDI-T-0,CCCCCCCCN1C(=O)c2c(-c3cc(CCCCCC)cs3)sc(-c3cc(CCCCCC)c(-c4cc5c(-c6ccc(CC(CC)CCCC)s6)c6sccc6c(-c6ccc(CC(CC)CCCC)s6)c5s4)s3)c2C1=O,CCCCCCCCCCC(CCCCCCCC)CN1C(=O)c2ccc3c4c(c(-c5ccc(-c6ccc(-c7cc8c9c(c(-c%10cccs%10)cc%10c9c7C(=O)N(CC(CCCCCCCC)CCCCCCCCCC)C%10=O)C(=O)N(CC(CCCCCCCC)CCCCCCCCCC)C8=O)s6)s5)cc(c24)C1=O)C(=O)N(CC(CCCCCCCC)CCCCCCCCCC)C3=O,0.79,6.4,48.4,2.45,-5.3,-3.45,-5.69,-3.87,,,2019,10.1016/j.solmat.2019.109982,"OPV-DB (Qiu, J., Zenodo, 2026, doi:10.5281/zenodo.20841543)"
PT8,P(NDI2HD-T),CCCCCCCCN1C(=O)c2csc(-c3cc4c(-c5ccc(CC(CC)CCCC)s5)c5sccc5c(-c5ccc(CC(CC)CCCC)s5)c4s3)c2C1=O,CCCCCCCCC(CCCCCC)CN1C(=O)c2ccc3c4c(c(-c5cccs5)cc(c24)C1=O)C(=O)N(CC(CCCCCC)CCCCCCCC)C3=O,1.04,10.6,65.0,7.65,-5.33,-3.45,-5.64,-3.79,,,2019,10.1039/c9tc02141h,"OPV-DB (Qiu, J., Zenodo, 2026, doi:10.5281/zenodo.20841543)"
J52,i-IEICO-F3,CCCCCCCCC(CCCCCC)Cn1nc2c(-c3cccs3)c(F)c(F)c(-c3ccc(-c4cc5c(-c6ccc(CC(CC)CCCC)s6)c6sccc6c(-c6ccc(CC(CC)CCCC)s6)c5s4)s3)c2n1,CCCCCCc1ccc(C2(c3ccc(CCCCCC)cc3)c3cc4c(cc3-c3sc(-c5scc(/C=C6\C(=O)c7c(F)cccc7C6=C(C#N)C#N)c5OCC(CC)CCCC)cc32)C(c2ccc(CCCCCC)cc2)(c2ccc(CCCCCC)cc2)c2cc(-c3scc(/C=C5\C(=O)c6c(F)cccc6C5=C(C#N)C#N)c3OCC(CC)CCCC)sc2-4)cc1,0.897,16.21,52.6,7.65,-5.2,-3.05,-5.34,-3.74,,,2019,10.1021/acsami.9b18301,"OPV-DB (Qiu, J., Zenodo, 2026, doi:10.5281/zenodo.20841543)"
P3TE-C12,ITIC,CCCCCCCCCCCCOC(=O)c1c(-c2cccs2)sc(-c2ccc(-c3cc4c(-c5ccc(CC(CC)CCCC)s5)c5sccc5c(-c5ccc(CC(CC)CCCC)s5)c4s3)s2)c1C(=O)OCCCCCCCCCCCC,CCCCCCc1ccc(C2(c3ccc(CCCCCC)cc3)c3cc4c(cc3-c3sc5cc(C=C6C(=O)c7ccccc7C6=C(C#N)C#N)sc5c32)C(c2ccc(CCCCCC)cc2)(c2ccc(CCCCCC)cc2)c2c-4sc3cc(C=C4C(=O)c5ccccc5C4=C(C#N)C#N)sc23)cc1,0.906,14.2,59.36,7.64,-5.24,-3.28,-5.576,-3.916,,,2019,10.1039/c9nj02484k,"OPV-DB (Qiu, J., Zenodo, 2026, doi:10.5281/zenodo.20841543)"
