Repository: AsadKhanJBNU/osc_predictor

# OSC Donor–Acceptor Property Predictor

Predicts **nine** electronic and photovoltaic properties of organic solar cell
donor–acceptor pairs **directly from SMILES** — no DFT and no device measurements
as inputs.

**Try it live:** https://huggingface.co/spaces/AsadWazir/osc_predictor

## About

Selected models from the combined SMILES-only pipeline:

| Property | Description | Selected model | Test *R*² |
|---|---|---|---|
| V_OC | Open-circuit voltage | ElasticNet | 45.8% |
| J_SC | Short-circuit current | ElasticNet | 69.5% |
| PCE | Power conversion efficiency | Ridge | 61.2% |
| HOMO_D | Donor HOMO | k-NN | 18.5% |
| LUMO_D | Donor LUMO | Extra Trees | 39.1% |

File: Dataset/Combined_Dataset.csv (part 8 of 28)
DonorName,AcceptorName,DonorSMILES,AcceptorSMILES,V_OC,J_SC,PCE,FF_percent,HOMO_D,LUMO_D,HOMO_A,LUMO_A,Lambda+,Lambda-,PubYear,DOI,source,orbital_label_type,split
POBDFBT,PC71BM,CCCCCCCCCCC(CCCCCCCCCC)Cc1cc(-c2c(F)c(F)c(-c3cc(CC(CCCCCCCCCC)CCCCCCCCCC)c(-c4ccc(-c5cc6c(OCC(CC)CCCC)c7sccc7c(OCC(CC)CCCC)c6s5)s4)s3)c3nsnc23)sc1-c1cccs1,COC(=O)CCCC1(c2ccccc2)C23c4c5ccc6c7cc8c9c%10c(cc%11cc%12c%13c%14c(cc%15c%16ccc-5c2c%16c2c5c%16c%17c(c(c46)c7c9c%17c4c%10c%11c%13c4c%16c%14c%152)C513)C%12)C8,0.71,13.67,6.23,64.0,-5.43,-3.66,-5.9,-3.9,,,2019.0,10.1016/j.solener.2019.03.029,opvdb_experimental,electrochemical,training
P3HT,JC2,CCCCCCc1ccsc1,CCCCCCCCC1(CCCCCCCC)c2cc3c(cc2-c2sc(-c4c5cc(C(=O)OCC)sc5c(/C=c5\sc(=C(C#N)C#N)n(CC)c5=O)c5nn(CC(CC)CCCC)nc45)cc21)C(CCCCCCCC)(CCCCCCCC)c1cc(-c2c4cc(C(=O)OCC)sc4c(/C=c4\sc(=C(C#N)C#N)n(CC)c4=O)c4nn(CC(CC)CCCC)nc24)sc1-3,0.71,13.96,6.24,63.0,-5.01,-3.12,-5.48,-3.73,,,2019.0,10.1021/acsami.9b08007,opvdb_experimental,electrochemical,training
PBDB-T,CZTT-4F,CCCCC(CC)Cc1ccc(-c2c3cc(-c4ccc(-c5sc(-c6cccs6)c6c5C(=O)c5c(CC(CC)CCCC)sc(CC(CC)CCCC)c5C6=O)s4)sc3c(-c3ccc(CC(CC)CCCC)s3)c3ccsc23)s1,CCc1ccc(C2(c3ccc(CC)cc3)c3cc4c5cc6c(cc5n(CC)c4cc3-c3sc4cc(/C=C5\C(=O)c7cc(F)c(F)cc7C5=C(C#N)C#N)sc4c32)-c2sc3cc(/C=C4\C(=O)c5cc(F)c(F)cc5C4=C(C#N)C#N)sc3c2C6(c2ccc(CC)cc2)c2ccc(CC)cc2)cc1,0.88,19.06,9.81,58.47,-5.33,-3.48,-5.61,-4.11,,,2019.0,10.1039/c9ta08573d,opvdb_experimental,electrochemical,training
PTBD-BZ,BDTB-Na,CCCCCCCCC(CCCCCC)Cn1nc2c(-c3cccs3)c(F)c(F)c(-c3ccc(-c4cc5sc6c(-c7ccc(SCC(CCCC)CCCCCC)s7)c7ccsc7c(-c7ccc(SCC(CCCC)CCCCCC)s7)c6c5s4)s3)c2n1,CCCCCCc1ccc(C2(c3ccc(CCCCCC)cc3)c3cc(/C=C4/C(=O)c5cc6ccccc6cc5C4=C(C#N)C#N)sc3-c3sc4c(-c5ccc(SCC(CC)CCCC)cc5)c5c6c(sc5c(-c5ccc(SCC(CC)CCCC)cc5)c4c32)-c2sc(/C=C3/C(=O)c4cc5ccccc5cc4C3=C(C#N)C#N)cc2C6(c2ccc(CCCCCC)cc2)c2ccc(CCCCCC)cc2)cc1,0.875,18.25,9.85,61.0,-5.4,-3.59,-5.5,-3.8,,,2019.0,10.1021/acsami.9b14981,opvdb_experimental,electrochemical,training
PM6,DTC-4F,CCCCC(CC)Cc1sc(-c2c3cc(-c4ccc(-c5sc(-c6cccs6)c6c5C(=O)c5c(CC(CC)CCCC)sc(CC(CC)CCCC)c5C6=O)s4)sc3c(-c3cc(F)c(CC(CC)CCCC)s3)c3ccsc23)cc1F,CCc1ccc(C2(c3ccc(CC)cc3)c3cc4c5cc6c(cc5n(CC)c4cc3-c3sc(/C=C4\C(=O)c5cc(F)c(F)cc5C4=C(C#N)C#N)cc32)-c2sc(/C=C3\C(=O)c4cc(F)c(F)cc4C3=C(C#N)C#N)cc2C6(c2ccc(CC)cc2)c2ccc(CC)cc2)cc1,0.94,20.2,13.37,70.42,-5.56,-3.65,-5.79,-3.92,,,2019.0,10.1039/c9ta12605h,opvdb_experimental,electrochemical,training
PB3TCN-BO,IT-4F,CCCCCCCCc1csc(-c2sc(-c3cc(CCCCCCCC)c(-c4cc5c(-c6ccc(CC(CCCC)CCCCCC)s6)c6sccc6c(-c6ccc(CC(CCCC)CCCCCC)s6)c5s4)s3)c(C#N)c2C#N)c1,CCCCCCc1ccc(C2(c3ccc(CCCCCC)cc3)c3cc4c(cc3-c3sc5cc(/C=C6\C(=O)c7cc(F)c(F)cc7C6=C(C#N)C#N)sc5c32)C(c2ccc(CCCCCC)cc2)(c2ccc(CCCCCC)cc2)c2c-4sc3cc(/C=C4\C(=O)c5cc(F)c(F)cc5C4=C(C#N)C#N)sc23)cc1,0.91,21.2,13.4,69.0,-5.72,-3.52,-5.66,-4.14,,,2019.0,10.1002/aenm.201904247,opvdb_experimental,electrochemical,training
PFBDB-T,C8-ITIC,CCCCC(CC)Cc1ccc(-c2c3cc(-c4sc(-c5sc(-c6cc(F)cs6)c6c5C(=O)c5c(CC(CC)CCCC)sc(CC(CC)CCCC)c5C6=O)cc4F)sc3c(-c3ccc(CC(CC)CCCC)s3)c3ccsc23)s1,CCCCCCCCC1(CCCCCCCC)c2cc3c(cc2-c2sc4cc(/C=C5\C(=O)c6ccccc6C5=C(C#N)C#N)sc4c21)C(CCCCCCCC)(CCCCCCCC)c1c-3sc2cc(/C=C3\C(=O)c4ccccc4C3=C(C#N)C#N)sc12,0.93,19.3,13.2,69.0,-5.47,-3.46,-5.63,-3.91,,,2019.0,10.1002/solr.201900342,opvdb_experimental,electrochemical,training
PBDB-T-2Cl,IDT6CN-M,CCCCC(CC)Cc1sc(-c2c3cc(-c4ccc(-c5sc(-c6cccs6)c6c5C(=O)c5c(CC(CC)CCCC)sc(CC(CC)CCCC)c5C6=O)s4)sc3c(-c3cc(Cl)c(CC(CC)CCCC)s3)c3ccsc23)cc1Cl,CCCCCCc1ccc(C2(c3ccc(CCCCCC)cc3)c3cc4c(cc3-c3sc(/C=C5/C(=O)c6cc(C)ccc6C5=C(C#N)C#N)cc32)C(c2ccc(CCCCCC)cc2)(c2ccc(CCCCCC)cc2)c2c-4sc3cc(/C=C4\C(=O)c5cc(C)ccc5C4=C(C#N)C#N)sc23)cc1,1.05,16.4,13.3,77.5,-5.52,-3.6,-5.6,-3.87,,,2019.0,10.1039/c9ta02243k,opvdb_experimental,electrochemical,training
PBDB-TF,IDT6CN-M,CCCCC(CC)Cc1sc(-c2c3cc(-c4ccc(-c5sc(-c6cccs6)c6c5C(=O)c5c(CC(CC)CCCC)sc(CC(CC)CCCC)c5C6=O)s4)sc3c(-c3cc(F)c(CC(CC)CCCC)s3)c3ccsc23)cc1F,CCCCCCc1ccc(C2(c3ccc(CCCCCC)cc3)c3cc4c(cc3-c3sc(/C=C5/C(=O)c6cc(C)ccc6C5=C(C#N)C#N)cc32)C(c2ccc(CCCCCC)cc2)(c2ccc(CCCCCC)cc2)c2c-4sc3cc(/C=C4\C(=O)c5cc(C)ccc5C4=C(C#N)C#N)sc23)cc1,1.04,16.6,13.3,77.1,-5.49,-3.64,-5.6,-3.87,,,2019.0,10.1039/c9ta02243k,opvdb_experimental,electrochemical,training
PBDB-TF,AQx,CCCCC(CC)Cc1sc(-c2c3cc(-c4ccc(-c5sc(-c6cccs6)c6c5C(=O)c5c(CC(CC)CCCC)sc(CC(CC)CCCC)c5C6=O)s4)sc3c(-c3cc(F)c(CC(CC)CCCC)s3)c3ccsc23)cc1F,CCCCCCCCCCCc1c(/C=C2\C(=O)c3cc(F)c(F)cc3C2=C(C#N)C#N)sc2c1sc1c3c4nc(C)c(C)nc4c4c5sc6c(CCCCCCCCCCC)c(/C=C7\C(=O)c8cc(F)c(F)cc8C7=C(C#N)C#N)sc6c5n(CC)c4c3n(CC)c21,0.89,22.18,13.31,67.1,-5.49,-3.64,-5.59,-3.85,,,2019.0,10.1002/adma.201906324,opvdb_experimental,electrochemical,training
PM7,BDSe-4Cl,CCCCC(CC)Cc1sc(-c2c3ccsc3c(-c3cc(Cl)c(CC(CC)CCCC)s3)c3sc(-c4ccc(-c5sc(-c6cccs6)c6c5C(=O)c5c(CC(CC)CCCC)sc(CC(CC)CCCC)c5C6=O)s4)cc23)cc1Cl,CCCCCCc1ccc(C2(c3ccc(CCCCCC)cc3)C3=C(SC(/C=C4\C(=O)c5cc(Cl)c(Cl)cc5C4=C(C#N)C#N)C3)c3[se]c4cc5c6c([se]c5cc4c32)-c2sc(/C=C3\C(=O)c4cc(Cl)c(Cl)cc4C3=C(C#N)C#N)cc2C6(c2ccc(CCCCCC)cc2)c2ccc(CCCCCC)cc2)cc1,0.82,22.34,13.34,73.4,-5.52,-3.57,-5.63,-3.94,,,2019.0,10.1039/c9ta14070k,opvdb_experimental,electrochemical,training
PBDB-T,BSS10,CCCCC(CC)Cc1ccc(-c2c3cc(-c4ccc(-c5sc(-c6cccs6)c6c5C(=O)c5c(CC(CC)CCCC)sc(CC(CC)CCCC)c5C6=O)s4)sc3c(-c3ccc(CC(CC)CCCC)s3)c3ccsc23)s1,CCCCCCCCCCC(CCCCCCCC)CN1C(=O)c2ccc3c4c(c(-c5ccc(-c6ccc(-c7cc8c9c(c(-c%10ccc[se]%10)cc%10c9c7C(=O)N(CC(CCCCCCCC)CCCCCCCCCC)C%10=O)C(=O)N(CC(CCCCCCCC)CCCCCCCCCC)C8=O)[se]6)[se]5)cc(c24)C1=O)C(=O)N(CC(CCCCCCCC)CCCCCCCCCC)C3=O,0.86,18.55,10.1,64.0,-5.33,-3.48,-5.83,-3.9,,,2019.0,10.1021/acsenergylett.9b00460,opvdb_experimental,electrochemical,training
SM1,IDIC,CCCCCCCCc1cc(/C=C(/C#N)C(=O)OCC(CC)CCCC)sc1-c1ccc(-c2sc(-c3cc4c(-c5ccc(CC(CC)CCCC)s5)c5sc(-c6cc(CCCCCCCC)c(-c7ccc(-c8sc(/C=C(\C#N)C(=O)OCC(CC)CCCC)cc8CCCCCCCC)s7)s6)cc5c(-c5ccc(CC(CC)CCCC)s5)c4s3)cc2CCCCCCCC)s1,CCCCCCC1(CCCCCC)c2cc3c(cc2-c2sc(/C=C4\C(=O)c5ccccc5C4=C(C#N)C#N)cc21)C(CCCCCC)(CCCCCC)c1cc(/C=C2\C(=O)c4ccccc4C2=C(C#N)C#N)sc1-3,0.91,15.18,10.11,73.55,-5.25,-2.8,-5.69,-3.91,,,2019.0,10.1002/solr.201900528,opvdb_experimental,electrochemical,training
P3TCO-1,ITIC,CCCCCCCCSc1ccc(-c2c3cc(-c4cc(C(=O)CC(CC)CCCC)c(-c5ccc(-c6sccc6C(=O)CC(CC)CCCC)s5)s4)sc3c(-c3ccc(SCCCCCCCC)s3)c3ccsc23)s1,CCCCCCc1ccc(C2(c3ccc(CCCCCC)cc3)c3cc4c(cc3-c3sc5cc(C=C6C(=O)c7ccccc7C6=C(C#N)C#N)sc5c32)C(c2ccc(CCCCCC)cc2)(c2ccc(CCCCCC)cc2)c2c-4sc3cc(C=C4C(=O)c5ccccc5C4=C(C#N)C#N)sc23)cc1,0.943,17.05,10.11,62.89,-5.39,-3.17,-5.576,-3.916,,,2019.0,10.1002/marc.201900246,opvdb_experimental,electrochemical,training
PBDB-T-SF,IT-4F,CCCCC(CC)CSc1sc(-c2c3cc(-c4ccc(-c5sc(-c6ccc(C)s6)c6c5C(=O)c5c(CC(CC)CCCC)sc(CC(CC)CCCC)c5C6=O)s4)sc3c(-c3cc(F)c(SCC(CC)CCCC)s3)c3cc(C)sc23)cc1F,CCCCCCc1ccc(C2(c3ccc(CCCCCC)cc3)c3cc4c(cc3-c3sc5cc(/C=C6\C(=O)c7cc(F)c(F)cc7C6=C(C#N)C#N)sc5c32)C(c2ccc(CCCCCC)cc2)(c2ccc(CCCCCC)cc2)c2c-4sc3cc(/C=C4\C(=O)c5cc(F)c(F)cc5C4=C(C#N)C#N)sc23)cc1,0.9,19.4,13.1,72.0,-5.42,-3.64,-5.7,-4.1,,,2019.0,10.1002/adma.201902965,opvdb_experimental,electrochemical,training
PE63,Y6,CCCCCCCCOc1cccc(-c2nc3c(-c4ccc(C)s4)c(F)c(F)c(-c4ccc(-c5cc6c(-c7cc(F)c(SCC(CC)CCCC)s7)c7sc(C)cc7c(-c7cc(F)c(SCC(CC)CCCC)s7)c6s5)s4)c3nc2-c2cccc(OCCCCCCCC)c2)c1,CCCCCCCCCCCc1c(/C=C2\C(=O)c3cc(F)c(F)cc3C2=C(C#N)C#N)sc2c1sc1c3c4nsnc4c4c5sc6c(CCCCCCCCCCC)c(/C=C7\C(=O)c8cc(F)c(F)cc8C7=C(C#N)C#N)sc6c5n(CC(CC)CCCC)c4c3n(CC(CC)CCCC)c21,0.83,24.68,13.1,63.7,-5.41,-3.5,-5.65,-4.1,,,2019.0,10.1021/acsmacrolett.9b00368,opvdb_experimental,electrochemical,training
PM6,ITC-2Br2,CCCCC(CC)Cc1sc(-c2c3cc(-c4ccc(-c5sc(-c6cccs6)c6c5C(=O)c5c(CC(CC)CCCC)sc(CC(CC)CCCC)c5C6=O)s4)sc3c(-c3cc(F)c(CC(CC)CCCC)s3)c3ccsc23)cc1F,CCCCCCc1ccc(C2(c3ccc(CCCCCC)cc3)c3cc4c(cc3-c3sc5cc(/C=C6\C(=O)c7c(csc7Br)C6=C(C#N)C#N)sc5c32)C(c2ccc(CCCCCC)cc2)(c2ccc(CCCCCC)cc2)c2c-4sc3cc(/C=C4\C(=O)c5c(csc5Br)C4=C(C#N)C#N)sc23)cc1,0.9,19.8,13.1,73.8,-5.56,-3.65,-5.59,-4.02,,,2019.0,10.1016/j.nanoen.2019.104146,opvdb_experimental,electrochemical,training
PBDB-TSCl,IT-4F,CCCCC(CC)CSc1sc(-c2c3cc(-c4ccc(-c5sc(-c6cccs6)c6c5C(=O)c5c(CC(CC)CCCC)sc(CC(CC)CCCC)c5C6=O)s4)sc3c(-c3cc(Cl)c(SCC(CC)CCCC)s3)c3ccsc23)cc1Cl,CCCCCCc1ccc(C2(c3ccc(CCCCCC)cc3)c3cc4c(cc3-c3sc5cc(/C=C6\C(=O)c7cc(F)c(F)cc7C6=C(C#N)C#N)sc5c32)C(c2ccc(CCCCCC)cc2)(c2ccc(CCCCCC)cc2)c2c-4sc3cc(/C=C4\C(=O)c5cc(F)c(F)cc5C4=C(C#N)C#N)sc23)cc1,0.834,21.17,13.13,74.4,-5.61,-3.8,-5.66,-4.14,,,2019.0,10.1021/acsenergylett.9b01819,opvdb_experimental,electrochemical,training
PBDB-T,BTTIC-2M,CCCCC(CC)Cc1ccc(-c2c3cc(-c4ccc(-c5sc(-c6cccs6)c6c5C(=O)c5c(CC(CC)CCCC)sc(CC(CC)CCCC)c5C6=O)s4)sc3c(-c3ccc(CC(CC)CCCC)s3)c3ccsc23)s1,CCCCCCc1ccc(C2(c3ccc(CCCCCC)cc3)c3c(-c4ccc(CC(CC)CCCC)s4)c4c(c(-c5ccc(CC(CC)CCCC)s5)c3-c3sc5cc(/C=C6\C(=O)c7c(csc7C)C6=C(C#N)C#N)sc5c32)C(c2ccc(CCCCCC)cc2)(c2ccc(CCCCCC)cc2)c2c-4sc3cc(/C=C4\C(=O)c5c(csc5C)C4=C(C#N)C#N)sc23)cc1,0.9,19.39,13.15,75.3,-5.33,-3.53,-5.6,-3.86,,,2019.0,10.1039/c9ta00597h,opvdb_experimental,electrochemical,training
PBDB-T,NDIC,CCCCC(CC)Cc1ccc(-c2c3cc(-c4ccc(-c5sc(-c6cccs6)c6c5C(=O)c5c(CC(CC)CCCC)sc(CC(CC)CCCC)c5C6=O)s4)sc3c(-c3ccc(CC(CC)CCCC)s3)c3ccsc23)s1,CCCCCCCCC1(CCCCCCCC)c2cc3cc4c(cc3cc2-c2sc(/C=C3\C(=O)c5ccccc5C3=C(C#N)C#N)cc21)C(CCCCCCCC)(CCCCCCCC)c1cc(/C=C2\C(=O)c3ccccc3C2=C(C#N)C#N)sc1-4,0.9,15.1,9.43,69.6,-5.33,-2.92,-5.71,-3.88,,,2019.0,10.1039/c9ra08092a,opvdb_experimental,electrochemical,training
PBDT-BTP-HD,IT-M,CCCCCCCCC(CCCCCC)Cn1c2c(cc(-c3cc4sc(-c5cccs5)cc4n(CC(CCCCCC)CCCCCCCC)c3=O)c1=O)CC(c1ccc(-c3cc4c(-c5ccc(CC(CC)CCCC)s5)c5sccc5c(-c5ccc(CC(CC)CCCC)s5)c4s3)s1)=C2,CCCCCCc1ccc(C2(c3ccc(CCCCCC)cc3)c3cc4c(cc3-c3sc5cc(/C=C6\C(=O)c7ccc(C)cc7C6=C(C#N)C#N)sc5c32)C(c2ccc(CCCCCC)cc2)(c2ccc(CCCCCC)cc2)c2c-4sc3cc(/C=C4\C(=O)c5ccc(C)cc5C4=C(C#N)C#N)sc23)cc1,0.89,14.82,9.47,71.78,-5.22,-3.03,-5.514,-3.808,,,2019.0,10.1039/c9tc04014e,opvdb_experimental,electrochemical,training
PBTIBDTT,mF-ITIC,CCCCCCCCCCc1ccsc1-c1cc2c(=O)n(CC(CCCCCC)CCCCCCCC)c(=O)c3cc(-c4sc(-c5cc6c(-c7ccc(CC(CC)CCCC)s7)c7sccc7c(-c7ccc(CC(CC)CCCC)s7)c6s5)cc4CCCCCCCCCC)sc3c2s1,CCCCCCc1ccc(C2(c3ccc(CCCCCC)cc3F)c3cc4c(cc3-c3sc5cc(/C=C6\C(=O)c7ccccc7C6=C(C#N)C#N)sc5c32)C(c2ccc(CCCCCC)cc2F)(c2ccc(CCCCCC)cc2F)c2c-4sc3cc(/C=C4\C(=O)c5ccccc5C4=C(C#N)C#N)sc23)c(F)c1,0.96,14.53,9.5,68.1,-5.47,-3.6,-5.66,-3.88,,,2019.0,10.1039/c9tc02700a,opvdb_experimental,electrochemical,training
PBDTTS-FTTE,ITIC-Th,CCCCC(CC)COC(=O)c1sc2c(-c3cc4c(-c5cc(F)c(CSC(CC)CCCC)s5)c5sc(C)cc5c(-c5cc(F)c(CSC(CC)CCCC)s5)c4s3)sc(C)c2c1F,CCCCCCc1cc(C2(c3ccc(CCCCCC)s3)c3cc4c(cc3-c3sc5cc(/C=C6\C(=O)c7ccccc7C6=C(C#N)C#N)sc5c32)C(c2ccc(CCCCCC)s2)(c2ccc(CCCCCC)s2)c2c-4sc3cc(/C=C4\C(=O)c5ccccc5C4=C(C#N)C#N)sc23)cs1,0.86,12.1,5.95,53.4,-5.49,-3.9,-5.81,-4.01,,,2019.0,10.1021/acs.chemmater.9b01741,opvdb_experimental,electrochemical,training
PDTBDT-BZ,TBDB-Ph,CCCCCCCCC(CCCCCC)Cn1nc2c(-c3cccs3)c(F)c(F)c(-c3ccc(-c4cc5sc6c(-c7ccc(SCC(CCCC)CCCCCC)s7)c7c(sc8ccsc87)c(-c7ccc(SCC(CCCC)CCCCCC)s7)c6c5s4)s3)c2n1,CCCCCCc1ccc(C2(c3ccc(CCCCCC)cc3)c3cc(/C=C4/C(=O)c5ccccc5C4=C(C#N)C#N)sc3-c3sc4c(sc5c(-c6ccc(SCC(CC)CCCC)cc6)c6c7c(sc6c(-c6ccc(SCC(CC)CCCC)cc6)c54)-c4sc(/C=C5/C(=O)c6ccccc6C5=C(C#N)C#N)cc4C7(c4ccc(CCCCCC)cc4)c4ccc(CCCCCC)cc4)c32)cc1,0.911,13.18,5.97,50.5,-5.32,-3.51,-5.44,-3.74,,,2019.0,10.1021/acsami.9b14981,opvdb_experimental,electrochemical,training
PNTz4T-5MTC,PC71BM,CCCCCCCCCCCCC(CCCCCCCCCC)Cc1csc(-c2cc3c(cc(-c4cc(CC(CCCCCCCCCC)CCCCCCCCCCCC)c(-c5ccc(-c6ccc(-c7sc(-c8ccc(-c9cccs9)s8)cc7C(=O)OC)s6)s5)s4)c4nsnc43)c3nsnc23)c1,COC(=O)CCCC1(c2ccccc2)C23c4c5ccc6c7cc8c9c%10c(cc%11cc%12c%13c%14c(cc%15c%16ccc-5c2c%16c2c5c%16c%17c(c(c46)c7c9c%17c4c%10c%11c%13c4c%16c%14c%152)C513)C%12)C8,0.736,17.89,9.66,71.0,-5.27,-3.71,-5.9,-3.9,,,2019.0,10.1002/aenm.201900168,opvdb_experimental,electrochemical,training
PBDB-T,DBTIC,CCCCC(CC)Cc1ccc(-c2c3cc(-c4ccc(-c5sc(-c6cccs6)c6c5C(=O)c5c(CC(CC)CCCC)sc(CC(CC)CCCC)c5C6=O)s4)sc3c(-c3ccc(CC(CC)CCCC)s3)c3ccsc23)s1,CCCCCCCC(CCCC)Cc1ccc(C2(c3ccc(CC(CCCC)CCCCCC)cc3)c3cc4c(cc3-c3sc(/C=C5\C(=O)c6ccccc6C5=C(C#N)C#N)cc32)sc2cc3c(cc24)C(c2ccc(CC(CCCC)CCCCCC)cc2)(c2ccc(CC(CCCC)CCCCCC)cc2)c2cc(/C=C4\C(=O)c5ccccc5C4=C(C#N)C#N)sc2-3)cc1,1.004,15.48,9.66,62.2,-5.28,-3.48,-5.91,-4.0,,,2019.0,10.1039/c9ta02544h,opvdb_experimental,electrochemical,training
PTTEA,TPS-PDI,CCCCCCCCCCC(CCCCCCCC)COC(=O)c1cc(-c2c(F)c(F)c(-c3cc(C(=O)OCC(CCCCCCCC)CCCCCCCCCC)c(-c4cc(CC(CCCCCC)CCCCCCCC)c(-c5ccc(-c6c(F)c(F)c(-c7ccc(C)s7)c7nsnc67)s5)s4)s3)c3nsnc23)sc1-c1cc(CC(CCCCCC)CCCCCCCC)c(C)s1,CCCCC(CCCC)N1C(=O)c2ccc3c4ccc5c6c(cc(-c7ccc(P(=S)(c8ccc(-c9cc%10c%11c(ccc%12c%13ccc%14c%15c(ccc(c9c%11%12)c%15%13)C(=O)N(C(CCCC)CCCC)C%14=O)C(=O)N(C(CCCC)CCCC)C%10=O)cc8)c8ccc(-c9cc%10c%11c(ccc%12c%13ccc%14c%15c(ccc(c9c%11%12)c%15%13)C(=O)N(C(CCCC)CCCC)C%14=O)C(=O)N(C(CCCC)CCCC)C%10=O)cc8)cc7)c(c7ccc(c2c37)C1=O)c64)C(=O)N(C(CCCC)CCCC)C5=O,0.96,13.98,9.67,69.4,-5.4,-3.54,-5.89,-3.74,,,2019.0,10.1002/adfm.201906587,opvdb_experimental,electrochemical,training
PBDB-T,CZTT-IC,CCCCC(CC)Cc1ccc(-c2c3cc(-c4ccc(-c5sc(-c6cccs6)c6c5C(=O)c5c(CC(CC)CCCC)sc(CC(CC)CCCC)c5C6=O)s4)sc3c(-c3ccc(CC(CC)CCCC)s3)c3ccsc23)s1,CCc1ccc(C2(c3ccc(CC)cc3)c3cc4c5cc6c(cc5n(CC)c4cc3-c3sc4cc(/C=C5\C(=O)c7ccccc7C5=C(C#N)C#N)sc4c32)-c2sc3cc(/C=C4\C(=O)c5ccccc5C4=C(C#N)C#N)sc3c2C6(c2ccc(CC)cc2)c2ccc(CC)cc2)cc1,0.97,17.26,9.87,58.97,-5.33,-3.48,-5.54,-3.97,,,2019.0,10.1039/c9ta08573d,opvdb_experimental,electrochemical,training
PBDB-T,Y1-4F,CCCCC(CC)Cc1ccc(-c2c3cc(-c4ccc(-c5sc(-c6cccs6)c6c5C(=O)c5c(CC(CC)CCCC)sc(CC(CC)CCCC)c5C6=O)s4)sc3c(-c3ccc(CC(CC)CCCC)s3)c3ccsc23)s1,CCCCC(CC)Cn1nc2c(n1)c1c3sc4cc(/C=C5\C(=O)c6cc(F)c(F)cc6C5=C(C#N)C#N)sc4c3n(CC(CC)CCCC)c1c1c2c2sc3cc(/C=C4\C(=O)c5cc(F)c(F)cc5C4=C(C#N)C#N)sc3c2n1CC(CC)CCCC,0.74,22.7,9.9,57.4,-5.33,-3.48,-5.56,-4.11,,,2019.0,10.1002/adma.201904215,opvdb_experimental,electrochemical,training
PBDB-T,TACIC,CCCCC(CC)Cc1ccc(-c2c3cc(-c4ccc(-c5sc(-c6cccs6)c6c5C(=O)c5c(CC(CC)CCCC)sc(CC(CC)CCCC)c5C6=O)s4)sc3c(-c3ccc(CC(CC)CCCC)s3)c3ccsc23)s1,CCCCCCc1ccc(C2(c3ccc(CCCCCC)cc3)c3cc(/C=C4\C(=O)c5ccccc5C4=C(C#N)C#N)sc3-c3sc4c(c32)c2ccc3nc(OCC(CCCC)CCCCCC)c5c6sc7c(c6c6ccc8nc(OCC(CCCC)CCCCCC)c4c4c8c6c5c3c24)C(c2ccc(CCCCCC)cc2)(c2ccc(CCCCCC)cc2)c2cc(/C=C3\C(=O)c4ccccc4C3=C(C#N)C#N)sc2-7)cc1,0.984,16.17,9.92,60.5,-5.33,-2.92,-5.44,-3.72,,,2019.0,10.1039/c9sc06456g,opvdb_experimental,electrochemical,training
P-o-NT,ITIC-4F,CCCCCCCCCCCCC(CCCCCCCCCC)Cc1csc(-c2cc3c(cc(-c4cc(CC(CCCCCCCCCC)CCCCCCCCCCCC)c(-c5ccc(/C(C#N)=C/c6cc(OCC(CC)CCCC)c(/C=C(\C#N)c7cccs7)cc6OCC(CC)CCCC)s5)s4)c4nsnc43)c3nsnc23)c1,CCCCCCc1ccc(C2(c3ccc(CCCCCC)cc3)c3cc4c(cc3-c3sc5cc(/C=C6/C(=O)c7cc(F)c(F)cc7C6=C(C#N)C#N)sc5c32)C(c2ccc(CCCCCC)cc2)(c2ccc(CCCCCC)cc2)c2c-4sc3cc(/C=C4/C(=O)c5cc(F)c(F)cc5C4=C(C#N)C#N)sc23)cc1,0.83,17.66,9.95,66.76,-5.39,-3.13,-5.82,-4.24,,,2019.0,10.1039/c9py01781j,opvdb_experimental,electrochemical,training
PBDB-T-ClS,PBIBDT-ClS,CCCCC(CC)CSc1sc(-c2c3cc(-c4ccc(-c5sc(-c6ccc(C)s6)c6c5C(=O)c5c(CC(CC)CCCC)sc(CC(CC)CCCC)c5C6=O)s4)sc3c(-c3cc(Cl)c(SCC(CC)CCCC)s3)c3cc(C)sc23)cc1Cl,CCCCCC(CCCCC)n1c(=O)c2ccc3c4ccc5c(=O)n(C(CCCCC)CCCCC)c(=O)c6cc7c8c(sc9c(-c%10cc(Cl)c(SCC(CC)CCCC)s%10)c%10c(sc%11c%12cc%13c(=O)n(C(CCCCC)CCCCC)c(=O)c%14ccc%15c%16ccc%17c(=O)n(C(CCCCC)CCCCC)c(=O)c%18cc(c%11%10)c(c%16c%17%18)c%12c%15c%14%13)c(-c%10cc(Cl)c(SCC(CC)CCC)s%10)c98)c8cc(c1=O)c2c3c8c7c4c56,1.1,9.75,5.82,54.0,-5.82,-3.64,-5.88,-3.65,,,2019.0,10.1002/cphc.201900309,opvdb_experimental,electrochemical,training
P3HT,SF(DPPB)4,CCCCCCc1ccsc1,CCCCC(CC)CN1C(=O)C2=C(c3ccc(-c4ccc5c(c4)C4(c6cc(-c7ccc(C8=C9C(=O)N(CC(CC)CCCC)C(c%10ccc(-c%11ccccc%11)s%10)=C9C(=O)N8CC(CC)CCCC)s7)ccc6-5)c5cc(-c6ccc(C7=C8C(=O)N(CC(CC)CCCC)C(c9ccc(-c%10ccccc%10)s9)=C8C(=O)N7CC(CC)CCCC)s6)ccc5-c5ccc(-c6ccc(C7=C8C(=O)N(CC(CC)CCCC)C(c9ccc(-c%10ccccc%10)s9)=C8C(=O)N7CC(CC)CCCC)s6)cc54)s3)N(CC(CC)CCCC)C(=O)C2=C1c1ccc(-c2ccccc2)s1,1.12,8.49,5.82,61.0,-5.01,-3.12,-5.26,-3.51,,,2019.0,10.1039/c9se01149h,opvdb_experimental,electrochemical,training
PTPTI-T-FBT,ITIC,CCCCCCCCCCC(CCCCCCCC)Cn1c(=O)c2cc3c(cc2c2sccc21)c(=O)n(CC(CCCCCCCC)CCCCCCCCCC)c1cc(-c2sc(-c4c(F)c(F)c(-c5cc(CCCCCC)cs5)c5nsnc45)cc2CCCCCC)sc31,CCCCCCc1ccc(C2(c3ccc(CCCCCC)cc3)c3cc4c(cc3-c3sc5cc(C=C6C(=O)c7ccccc7C6=C(C#N)C#N)sc5c32)C(c2ccc(CCCCCC)cc2)(c2ccc(CCCCCC)cc2)c2c-4sc3cc(C=C4C(=O)c5ccccc5C4=C(C#N)C#N)sc23)cc1,0.98,14.8,5.82,41.6,-5.59,-3.74,-5.61,-4.02,,,2019.0,10.1016/j.polymer.2019.121850,opvdb_experimental,electrochemical,training
PBDB-T,m-IDTV-PhIC,CCCCC(CC)Cc1ccc(-c2c3cc(-c4ccc(-c5sc(-c6cccs6)c6c5C(=O)c5c(CC(CC)CCCC)sc(CC(CC)CCCC)c5C6=O)s4)sc3c(-c3ccc(CC(CC)CCCC)s3)c3ccsc23)s1,CCCCC(CC)COc1cccc(C(=C2c3cc4c(cc3-c3sc(/C=C5\C(=O)c6ccccc6C5=C(C#N)C#N)cc32)C(=C(c2cccc(OCC(CC)CCCC)c2)c2cccc(OCC(CC)CCCC)c2)c2cc(/C=C3\C(=O)c5ccccc5C3=C(C#N)C#N)sc2-4)c2cccc(OCC(CC)CCCC)c2)c1,0.99,11.58,5.85,50.9,-5.54,-3.65,-5.63,-3.78,,,2019.0,10.1039/c9tc02237f,opvdb_experimental,electrochemical,training
m-PBDTPS-FTAZ,ITIC,CCCCCCCCC(CCCCCC)Cn1nc2c(-c3cccs3)c(F)c(F)c(-c3ccc(-c4cc5c(-c6cccc(SCC(CC)CCCC)c6)c6sccc6c(-c6cccc(SCC(CC)CCCC)c6)c5s4)s3)c2n1,CCCCCCc1ccc(C2(c3ccc(CCCCCC)cc3)c3cc4c(cc3-c3sc5cc(C=C6C(=O)c7ccccc7C6=C(C#N)C#N)sc5c32)C(c2ccc(CCCCCC)cc2)(c2ccc(CCCCCC)cc2)c2c-4sc3cc(C=C4C(=O)c5ccccc5C4=C(C#N)C#N)sc23)cc1,0.95,18.76,13.16,73.9,-5.4,-3.4,-5.49,-3.83,,,2019.0,10.1021/acsami.9b07112,opvdb_experimental,electrochemical,training
m-PBDTPS-FTAZ,ITIC,CCCCCCCCC(CCCCCC)Cn1nc2c(-c3ccc(C)s3)c(F)c(F)c(-c3ccc(-c4cc5c(-c6cccc(SCC(CC)CCCC)c6)c6sc(C)cc6c(-c6cccc(SCC(CC)CCCC)c6)c5s4)s3)c2n1,CCCCCCc1ccc(C2(c3ccc(CCCCCC)cc3)c3cc4c(cc3-c3sc5cc(/C=C6\C(=O)c7ccccc7C6=C(C#N)C#N)sc5c32)C(c2ccc(CCCCCC)cc2)(c2ccc(CCCCCC)cc2)c2c-4sc3cc(/C=C4\C(=O)c5ccccc5C4=C(C#N)C#N)sc23)cc1,0.95,18.02,13.16,71.5,-5.4,-3.4,-5.6,-3.85,,,2019.0,10.1021/acsami.9b07112.s001,opvdb_experimental,electrochemical,training
J71,ZITI-C,CCCCCCCCC(CCCCCC)Cn1nc2c(-c3cccs3)c(F)c(F)c(-c3ccc(-c4cc5c(-c6ccc([Si](CCC)(CCC)CCC)s6)c6sccc6c(-c6ccc([Si](CCC)(CCC)CCC)s6)c5s4)s3)c2n1,CCCCCCC(CCCC)CC1(CC(CCCC)CCCCCC)C2=C(c3cc4c(cc31)-c1sc(/C=C3\C(=O)c5cc(F)c(F)cc5C3=C(C#N)C#N)cc1C4)C(CC(CCCC)CCCCCC)(CC(CCCC)CCCCCC)c1cc3c(cc12)Cc1cc(/C=C2\C(=O)c4cc(F)c(F)cc4C2=C(C#N)C#N)sc1-3,0.851,21.3,13.18,72.8,-5.4,-3.24,-5.65,-3.81,,,2019.0,10.1016/j.isci.2019.08.038,opvdb_experimental,electrochemical,training
PBDB-T,IEICF-DMOT,CCCCC(CC)Cc1ccc(-c2c3cc(-c4ccc(-c5sc(-c6cccs6)c6c5C(=O)c5c(CC(CC)CCCC)sc(CC(CC)CCCC)c5C6=O)s4)sc3c(-c3ccc(CC(CC)CCCC)s3)c3ccsc23)s1,CCCCCCc1ccc(C2(c3ccc(CCCCCC)cc3)c3cc4c(cc3-c3sc(-c5sc(/C=C6\C(=O)c7cc(F)c(F)cc7C6=C(C#N)C#N)c(OC)c5OC)cc32)C(c2ccc(CCCCCC)cc2)(c2ccc(CCCCCC)cc2)c2cc(-c3sc(/C=C5\C(=O)c6cc(F)c(F)cc6C5=C(C#N)C#N)c(OC)c3OC)sc2-4)cc1,0.87,21.98,13.01,66.2,-5.33,-3.53,-5.49,-3.85,,,2019.0,10.1016/j.nanoen.2019.103934,opvdb_experimental,electrochemical,training
PM6,DO-IDIC-2F,CCCCC(CC)Cc1sc(-c2c3cc(-c4ccc(-c5sc(-c6cccs6)c6c5C(=O)c5c(CC(CC)CCCC)sc(CC(CC)CCCC)c5C6=O)s4)sc3c(-c3cc(F)c(CC(CC)CCCC)s3)c3ccsc23)cc1F,CCCCCCCCCCOc1c2c(c(OCCCCCCCCCC)c3c1C(CCCCCC)(CCCCCC)c1cc(/C=C4\C(=O)c5cc(F)ccc5C4=C(C#N)C#N)sc1-3)C(CCCCCC)(CCCCCC)c1cc(/C=C3\C(=O)c4cc(F)ccc4C3=C(C#N)C#N)sc1-2,0.864,19.63,13.02,76.5,-5.56,-3.65,-5.79,-3.88,,,2019.0,10.1002/adfm.201906855,opvdb_experimental,electrochemical,training
PBDB-TF,SRID-4F,CCCCC(CC)Cc1sc(-c2c3cc(-c4ccc(-c5sc(-c6cccs6)c6c5C(=O)c5c(CC(CC)CCCC)sc(CC(CC)CCCC)c5C6=O)s4)sc3c(-c3cc(F)c(CC(CC)CCCC)s3)c3ccsc23)cc1F,CCCCCCc1ccc(C2(c3ccc(CCCCCC)cc3)c3cc4c(cc3-c3sc5cc(/C=C6\C(=O)c7cc(F)c(F)cc7C6=C(C#N)C#N)[se]c5c32)C(c2ccc(CCCCCC)cc2)(c2ccc(CCCCCC)cc2)c2c-4sc3cc(/C=C4\C(=O)c5cc(F)c(F)cc5C4=C(C#N)C#N)[se]c23)cc1,0.843,20.29,13.05,74.7,-5.45,-3.65,-5.52,-3.9,,,2019.0,10.1021/acs.chemmater.9b01242,opvdb_experimental,electrochemical,training
PTB7-Th,o-IO1,CCCCC(CC)COC(=O)c1sc2csc(-c3cc4c(-c5ccc(CC(CC)CCCC)s5)c5sccc5c(-c5ccc(CC(CC)CCCC)s5)c4s3)c2c1F,CCCCCCCCC1(CCCCCCCC)c2cc3c(cc2-c2sc(-c4sc(/C=C5\C(=O)c6cc(F)c(F)cc6C5=C(C#N)C#N)cc4CC(CC)CCCC)cc21)C(CCCCCCCC)(CCCCCCCC)c1cc(-c2sc(/C=C4\C(=O)c5cc(F)c(F)cc5C4=C(C#N)C#N)cc2OCC(CC)CCCC)sc1-3,0.74,26.3,13.1,67.0,-5.21,-3.6,-5.44,-4.15,,,2019.0,10.1021/acsmaterialslett.9b00512,opvdb_experimental,electrochemical,training
PNT4Se-DT,PC71BM,CCCCCCCCCCCCC(CCCCCCCCCC)Cc1c[se]c(-c2cc3c(cc(-c4cc(CC(CCCCCCCCCC)CCCCCCCCCCCC)c(-c5ccc(-c6ccc[se]6)[se]5)[se]4)c4nsnc43)c3nsnc23)c1,COC(=O)CCCC1(c2ccccc2)C23c4c5ccc6c7cc8c9c%10c(cc%11cc%12c%13c%14c(cc%15c%16ccc-5c2c%16c2c5c%16c%17c(c(c46)c7c9c%17c4c%10c%11c%13c4c%16c%14c%152)C513)C%12)C8,0.61,17.92,6.02,54.81,-5.24,-3.83,-6.0,-3.9,,,2019.0,10.1021/acsami.9b00083,opvdb_experimental,electrochemical,training
PBDT-TPD,IDIC,CCCCCCCCN1C(=O)c2c(C)sc(-c3cc4c(OCC(CC)CCCC)c5sc(C)cc5c(OCC(CC)CCCC)c4s3)c2C1=O,CCCCCCC1(CCCCCC)c2cc3c(cc2-c2sc(/C=C4\C(=O)c5ccccc5C4=C(C#N)C#N)cc21)C(CCCCCC)(CCCCCC)c1cc(/C=C2\C(=O)c4ccccc4C2=C(C#N)C#N)sc1-3,0.88,10.04,4.36,48.1,-5.36,-3.06,-5.59,-3.91,,,2019.0,10.1016/j.reactfunctpolym.2019.104378,opvdb_experimental,electrochemical,training
HTAZ,PCBM,CCCCCCC(CCCC)CCc1c2cc(-c3ccc(-c4ccc(-c5cccs5)c5nn(CC(CCCC)CCCCCC)nc45)s3)sc2c(CCC(CCCC)CCCCCC)c2ccsc12,COC(=O)CCCC1(c2ccccc2)C23c4c5c6c7c8c9c(c%10c%11c2c2c%12c4c4c%13c5c5c7c7c8c8c%14c9c%10c9c%10c%11c2c2c%11c%12c4c4c%12c%13c5c5c7c7c8c8c%14c9c9c%10c2c2c%11c4c4c%12c5c7c5c8c9c2c45)C613,0.741,11.1,4.4,53.3,-5.42,-3.44,-6.1,-3.7,,,2019.0,10.1021/acs.macromol.9b01168,opvdb_experimental,electrochemical,training
PBDT-TPD,ITIC,CCCCCCCCN1C(=O)c2c(C)sc(-c3cc4c(OCC(CC)CCCC)c5sc(C)cc5c(OCC(CC)CCCC)c4s3)c2C1=O,CCCCCCc1ccc(C2(c3ccc(CCCCCC)cc3)c3cc4c(cc3-c3sc5cc(/C=C6\C(=O)c7ccccc7C6=C(C#N)C#N)sc5c32)C(c2ccc(CCCCCC)cc2)(c2ccc(CCCCCC)cc2)c2c-4sc3cc(/C=C4\C(=O)c5ccccc5C4=C(C#N)C#N)sc23)cc1,0.96,10.51,4.43,43.7,-5.36,-3.06,-5.51,-3.71,,,2019.0,10.1016/j.reactfunctpolym.2019.104378,opvdb_experimental,electrochemical,training
44TT,ITIC,CCCCN(CCCC)C(=O)c1ccsc1-c1cc(C(=O)N(CCCC)CCCC)c(-c2cc3sccc3s2)s1,CCCCCCc1ccc(C2(c3ccc(CCCCCC)cc3)c3cc4c(cc3-c3sc5cc(C=C6C(=O)c7ccccc7C6=C(C#N)C#N)sc5c32)C(c2ccc(CCCCCC)cc2)(c2ccc(CCCCCC)cc2)c2c-4sc3cc(C=C4C(=O)c5ccccc5C4=C(C#N)C#N)sc23)cc1,0.87,13.2,4.47,39.0,-5.4,-3.35,-5.576,-3.916,,,2019.0,10.1039/c9ra06909g,opvdb_experimental,electrochemical,training
J71,PNDI-T-TT,CCCCCCCCC(CCCCCC)Cn1nc2c(-c3cccs3)c(F)c(F)c(-c3ccc(-c4cc5c(-c6ccc([Si](CCC)(CCC)CCC)s6)c6sccc6c(-c6ccc([Si](CCC)(CCC)CCC)s6)c5s4)s3)c2n1,CCCCCCCCCCC(CCCCCCCC)CN1C(=O)c2ccc3c4c(c(-c5ccc(-c6cc7sccc7s6)s5)cc(c24)C1=O)C(=O)N(CC(CCCCCCCC)CCCCCCCCCC)C3=O,0.88,8.21,4.47,62.0,-5.4,-3.24,-5.81,-3.76,,,2019.0,10.1021/acsami.9b12814,opvdb_experimental,electrochemical,training
QX3,tPDI2N-EH,CCCCC(CC)Cc1ccc(-c2c3cc(-c4ccc(-c5c(F)c(F)c(-c6ccc(C)s6)c6nc(-c7cc(F)c(CC(CC)CCCC)c(F)c7)c(-c7cc(F)c(CC(CC)CCCC)c(F)c7)nc56)s4)sc3c(-c3ccc(CC(CC)CCCC)s3)c3cc(C)sc23)s1,CCCCC(CC)Cn1c2cc3c(=O)n(C(CC)CC)c(=O)c4ccc5c6c(-c7cc8c(=O)n(C(CC)CC)c(=O)c9cc%10c%11c(c7c7ccc%12c(=O)n(C(CC)CC)c(=O)c%13cc(c%11c7c%12%13)n%10CC(CC)CCCC)c89)cc7c(=O)n(C(CC)CC)c(=O)c8cc1c(c6c78)c2c5c43,1.05,6.96,4.47,54.0,-5.4,-3.1,-5.9,-3.7,,,2019.0,10.1021/acsapm.9b00433,opvdb_experimental,electrochemical,training
CD1,P1,CCCCCCCC(CCCCC)CCn1nc2c(-c3cccs3)c(F)c(F)c(-c3ccc(-c4cc5c(-c6ccc(SCC(CCCC)CCCCCC)s6)c6sccc6c(-c6ccc(SCC(CCCC)CCCCCC)s6)c5s4)s3)c2n1,CCCCCCCCCCCCC(CCCCCCCCCC)CN(B(F)F)c1cccnc1-c1ncc(-c2ccc(-c3cccs3)s2)cc1N(CC(CCCCCCCCCC)CCCCCCCCCCCC)B(F)F,1.16,9.51,4.48,47.0,-5.28,-2.91,-5.92,-3.43,,,2019.0,10.1021/acs.chemmater.9b04997,opvdb_experimental,electrochemical,training
PBDB-T,CNDTBT-IDTT-FINCN,CCCCC(CC)Cc1ccc(-c2c3cc(-c4ccc(-c5sc(-c6cccs6)c6c5C(=O)c5c(CC(CC)CCCC)sc(CC(CC)CCCC)c5C6=O)s4)sc3c(-c3ccc(CC(CC)CCCC)s3)c3ccsc23)s1,CCCCCCc1ccc(C2(c3ccc(CCCCCC)cc3)c3cc4c(cc3-c3sc5cc(/C=C6\C(=O)c7cc(F)c(F)cc7C6=C(C#N)C#N)sc5c32)C(c2ccc(CCCCCC)cc2)(c2ccc(CCCCCC)cc2)c2c-4sc3cc(-c4ccc(-c5c(C#N)c(C#N)c(-c6ccc(-c7cc8sc9c(c8s7)C(c7ccc(CCCCCC)cc7)(c7ccc(CCCCCC)cc7)c7cc8c(cc7-9)C(c7ccc(CCCCCC)cc7)(c7ccc(CCCCCC)cc7)c7c-8sc8cc(/C=C9\C(=O)c%10cc(F)c(F)cc%10C9=C(C#N)C#N)sc78)s6)c6nsnc56)s4)sc23)cc1,0.85,20.7,12.8,70.8,-5.33,-3.53,-5.38,-4.0,,,2019.0,10.1021/acsenergylett.9b01630,opvdb_experimental,electrochemical,training
PDPPF2T2DPP-T2,PC71BM,CCCCCCCCCCCCC(CCCCCCCCCCCC)CN1C(=O)C2=C(c3ccc(-c4cc(F)c(-c5sc(-c6ccc(C7=C8C(=O)N(CC(CCCCCCCCCC)CCCCCCCCCCCC)C(c9ccc(-c%10ccc(-c%11cccs%11)s%10)s9)=C8C(=O)N7CC(CCCCCCCCCC)CCCCCCCCCCCC)s6)cc5F)s4)s3)N(CC(CCCCCCCCCCCC)CCCCCCCCCCCC)C(=O)C2=C1c1cccs1,COC(=O)CCCC1(c2ccccc2)C23c4c5ccc6c7cc8c9c%10c(cc%11cc%12c%13c%14c(cc%15c%16ccc-5c2c%16c2c5c%16c%17c(c(c46)c7c9c%17c4c%10c%11c%13c4c%16c%14c%152)C513)C%12)C8,0.7,12.2,5.89,69.0,-5.1,-3.67,-5.9,-3.9,,,2019.0,10.1039/c9ra08858j,opvdb_experimental,electrochemical,training
PBDB-T,PNDI-BDT10,CCCCC(CC)Cc1ccc(-c2c3cc(-c4ccc(-c5sc(-c6cccs6)c6c5C(=O)c5c(CC(CC)CCCC)sc(CC(CC)CCCC)c5C6=O)s4)sc3c(-c3ccc(CC(CC)CCCC)s3)c3ccsc23)s1,CCCCCCCCC(CCCCCC)CN1C(=O)c2ccc3c4c(c(-c5cc6c(-c7ccc(CC(CC)CCCC)s7)c7sccc7c(-c7ccc(CC(CC)CCCC)s7)c6s5)cc(c24)C1=O)C(=O)N(CC(CCCCCC)CCCCCCCC)C3=O,0.87,10.13,5.91,67.58,-5.33,-3.48,-6.07,-3.77,,,2019.0,10.1039/c9tc03142a,opvdb_experimental,electrochemical,training
PBDTT-FTTE,Ph(PDI)3,CCCCCC(CC)OC(=O)c1sc2c(-c3cc4c(-c5ccc(CC(CC)CCCC)s5)c5sccc5c(-c5ccc(CC(CC)CCCC)s5)c4s3)scc2c1F,CCCCCC(CCCCC)n1c(=O)c2ccc3c4ccc5c(=O)n(C(CCCCC)CCCCC)c(=O)c6cc7c(c4c56)c4c(cc(c1=O)c2c34)c1c2c3cc4c(=O)n(C(CCCCC)CCCCC)c(=O)c5ccc6c8ccc9c(=O)n(C(CCCCC)CCCCC)c(=O)c%10cc(c(c8c9%10)c3c6c54)c2c2c3cc4c(=O)n(C(CCCCC)CCCCC)c(=O)c5ccc6c8ccc9c(=O)n(C(CCCCC)CCCCC)c(=O)c%10cc(c(c8c9%10)c3c6c54)c2c71,0.853,14.31,5.93,48.59,-5.24,-3.45,-5.92,-3.85,,,2019.0,10.1021/acsenergylett.9b02146,opvdb_experimental,electrochemical,training
P1,ITIC,CCCCCCCCC(CCCCCC)COc1ccc2cc(-c3ccc(-c4c5cc(C)sc5c(-c5ccc(-c6ccc7cc(CC(CCCCCC)CCCCCCCC)ccc7c6)s5)c5cc(-c6sc(-c7sc(-c8cc(CC(CC)CCCC)c(C)s8)c8c7C(=O)c7c(CC(CC)CCCC)sc(CC(CC)CCCC)c7C8=O)cc6CC(CC)CCCC)sc45)s3)ccc2c1,CCCCCCc1ccc(C2(c3ccc(CCCCCC)cc3)c3cc4c(cc3-c3sc5cc(/C=C6\C(=O)c7ccccc7C6=C(C#N)C#N)sc5c32)C(c2ccc(CCCCCC)cc2)(c2ccc(CCCCCC)cc2)c2c-4sc3cc(/C=C4\C(=O)c5ccccc5C4=C(C#N)C#N)sc23)cc1,0.943,15.16,10.02,70.1,-5.3,-3.5,-5.51,-3.84,,,2019.0,10.1021/acsaem.9b00365,opvdb_experimental,electrochemical,training
PTBD-BZ,BDTB-Na,CCCCCCCCC(CCCCCC)Cn1nc2c(-c3ccc(C)s3)c(F)c(F)c(-c3ccc(-c4cc5sc6c(-c7ccc(SCC(CCCC)CCCCCC)s7)c7cc(C)sc7c(-c7ccc(SCC(CCCC)CCCCCC)s7)c6c5s4)s3)c2n1,CCCCCCc1ccc(C2(c3ccc(CCCCCC)cc3)c3cc(/C=C4/C(=O)c5cc6ccccc6cc5C4=C(C#N)C#N)sc3-c3sc4c(-c5ccc(SCC(CC)CCCC)cc5)c5c6c(sc5c(-c5ccc(SCC(CC)CCCC)cc5)c4c32)-c2sc(/C=C3/C(=O)c4cc5ccccc5cc4C3=C(C#N)C#N)cc2C6(c2ccc(CCCCCC)cc2)c2ccc(CCCCCC)cc2)cc1,0.875,18.25,10.03,61.0,-5.4,-3.59,-5.5,-3.8,,,2019.0,10.1021/acsami.9b14981,opvdb_experimental,electrochemical,training
PTB7-Th,IFIC-i-4F,CCCCC(CC)COC(=O)c1sc2csc(-c3cc4c(-c5ccc(CC(CC)CCCC)s5)c5sccc5c(-c5ccc(CC(CC)CCCC)s5)c4s3)c2c1F,CCCCCCc1ccc(C2(c3ccc(CCCCCC)cc3)c3cc4c(cc3-c3sc(-c5sc(/C=C6\C(=O)c7cc(F)ccc7C6=C(C#N)C#N)c6sc(C(=O)OCC(CC)CCCC)c(F)c56)cc32)C(c2ccc(CCCCCC)cc2)(c2ccc(CCCCCC)cc2)c2cc(-c3sc(/C=C5\C(=O)c6cc(F)ccc6C5=C(C#N)C#N)c5sc(C(=O)OCC(CC)CCCC)c(F)c35)sc2-4)cc1,0.66,23.56,10.03,65.0,-5.21,-3.6,-5.42,-3.91,,,2019.0,10.1016/j.nanoen.2019.06.003,opvdb_experimental,electrochemical,training
PDTPO-BDTT,NNFA-4F,CCCCCCCCCCC(CCCCCCCC)Cn1c(=O)c2cc(C)sc2c2sc(-c3cc4c(-c5ccc(CC(CC)CCCC)s5)c5sc(C)cc5c(-c5ccc(CC(CC)CCCC)s5)c4s3)cc21,CCCCCCc1ccc(C2(c3ccc(CCCCCC)cc3)c3c(sc4cc5c6c(sc5cc34)-c3sc4cc(/C=C5\C(=O)c7cc(F)c(F)cc7C5=C(C#N)C#N)sc4c3C6(c3ccc(CCCCCC)cc3)c3ccc(CCCCCC)cc3)-c3sc4cc(/C=C5\C(=O)c6cc(F)c(F)cc6C5=C(C#N)C#N)sc4c32)cc1,0.83,19.3,10.04,62.8,-5.2,-2.93,-5.29,-3.9,,,2019.0,10.1021/acsomega.9b01363,opvdb_experimental,electrochemical,training
PBDB-TF,BTT-MIC,CCCCC(CC)Cc1sc(-c2c3cc(-c4ccc(-c5sc(-c6cccs6)c6c5C(=O)c5c(CC(CC)CCCC)sc(CC(CC)CCCC)c5C6=O)s4)sc3c(-c3cc(F)c(CC(CC)CCCC)s3)c3ccsc23)cc1F,CCCCCCc1ccc(C2(c3ccc(CCCCCC)cc3)c3cc(/C=C4\C(=O)c5ccc(C)cc5C4=C(C#N)C#N)sc3-c3sc4c(-c5cc6sc(CC(CC)CCCC)cc6s5)c5c6c(sc5c(-c5cc7sc(CC(CC)CCCC)cc7s5)c4c32)-c2sc(/C=C3\C(=O)c4ccc(C)cc4C3=C(C#N)C#N)cc2C6(c2ccc(CCCCCC)cc2)c2ccc(CCCCCC)cc2)cc1,1.027,15.9,10.04,61.5,-5.5,-3.61,-5.55,-3.76,,,2019.0,10.1039/c9ta01888c,opvdb_experimental,electrochemical,training
PBDB-T,FTTCN-M,CCCCC(CC)Cc1ccc(-c2c3cc(-c4ccc(-c5sc(-c6cccs6)c6c5C(=O)c5c(CC(CC)CCCC)sc(CC(CC)CCCC)c5C6=O)s4)sc3c(-c3ccc(CC(CC)CCCC)s3)c3ccsc23)s1,CCCCCCc1ccc(C2(c3ccc(CCCCCC)cc3)c3cc4c(cc3-c3sc5cc(/C=C6\C(=O)c7c(csc7C)C6=C(C#N)C#N)sc5c32)C(CCCCCC)(CCCCCC)c2cc3c(cc2-4)C(c2ccc(CCCCCC)cc2)(c2ccc(CCCCCC)cc2)c2c-3sc3cc(/C=C4\C(=O)c5c(csc5C)C4=C(C#N)C#N)sc23)cc1,0.93,15.19,10.08,71.37,-5.33,-3.48,-5.53,-3.91,,,2019.0,10.1039/c9qm00013e,opvdb_experimental,electrochemical,training
PBDB-T-SF,ITIC2,CCCCC(CC)CSc1sc(-c2c3cc(-c4ccc(-c5sc(-c6cccs6)c6c5C(=O)c5c(CC(CC)CCCC)sc(CC(CC)CCCC)c5C6=O)s4)sc3c(-c3cc(F)c(SCC(CC)CCCC)s3)c3ccsc23)cc1F,CCCCCCc1ccc(C2(c3ccc(CCCCCC)cc3)c3cc(/C=C4\C(=O)c5ccccc5C4=C(C#N)C#N)sc3-c3sc4c(-c5ccc(CC(CC)CCCC)s5)c5c6c(sc5c(-c5ccc(CC(CC)CCCC)s5)c4c32)-c2sc(/C=C3\C(=O)c4ccccc4C3=C(C#N)C#N)cc2C6(c2ccc(CCCCCC)cc2)c2ccc(CCCCCC)cc2)cc1,1.069,15.49,10.1,58.6,-5.4,-3.6,-5.48,-3.84,,,2019.0,10.1021/acsami.9b11700,opvdb_experimental,electrochemical,training
J55,ITIC,CCCCC(CC)Cc1ccc(-c2c3cc(-c4ccc(-c5c(F)c(F)c(-c6cccs6)c6nn(CCCCCC[Si](C)(O[Si](C)(C)C)O[Si](C)(C)C)nc56)s4)sc3c(-c3ccc(CC(CC)CCCC)s3)c3ccsc23)s1,CCCCCCc1ccc(C2(c3ccc(CCCCCC)cc3)c3cc4c(cc3-c3sc5cc(C=C6C(=O)c7ccccc7C6=C(C#N)C#N)sc5c32)C(c2ccc(CCCCCC)cc2)(c2ccc(CCCCCC)cc2)c2c-4sc3cc(C=C4C(=O)c5ccccc5C4=C(C#N)C#N)sc23)cc1,0.81,12.84,6.03,58.02,-5.325,-3.535,-5.576,-3.916,,,2019.0,10.1016/j.orgel.2019.105603,opvdb_experimental,electrochemical,training
PTPTI-T-FBT,ITIC,CCCCCCCCCCC(CCCCCCCC)CN1C(=O)c2cc3c(cc2C2SC(C)=CC21)c(=O)n(CC(CCCCCCCC)CCCCCCCCCC)c1cc(-c2ccc(-c4sc(-c5ccc(C)s5)c5c4C(=O)c4c(CC(CC)CCCC)sc(CC(CC)CCCC)c4C5=O)s2)sc31,CCCCCCc1ccc(C2(c3ccc(CCCCCC)cc3)c3cc4c(cc3-c3sc5cc(/C=C6\C(=O)c7ccccc7C6=C(C#N)C#N)sc5c32)C(c2ccc(CCCCCC)cc2)(c2ccc(CCCCCC)cc2)c2c-4sc3cc(/C=C4\C(=O)c5ccccc5C4=C(C#N)C#N)sc23)cc1,0.98,14.8,6.03,41.6,-5.55,-3.85,-5.61,-4.02,,,2019.0,10.1016/j.polymer.2019.121850,opvdb_experimental,electrochemical,training
PBDB-T,NIDT,CCCCC(CC)Cc1ccc(-c2c3cc(-c4ccc(-c5sc(-c6cccs6)c6c5C(=O)c5c(CC(CC)CCCC)sc(CC(CC)CCCC)c5C6=O)s4)sc3c(-c3ccc(CC(CC)CCCC)s3)c3ccsc23)s1,CCc1ccc(C2(c3ccc(CC)cc3)c3cc4c(cc3-c3sc5cc(/C=c6\c(=O)c7ccc8c9c(ccc6c97)C(=O)N(CC(C)C)C8=O)sc5c32)C(c2ccc(CC)cc2)(c2ccc(CC)cc2)c2c-4sc3cc(/C=c4\c(=O)c5ccc6c7c(ccc4c75)C(=O)N(CC(C)C)C6=O)sc23)cc1,1.14,13.28,10.0,66.0,-5.33,-3.53,-5.34,-3.58,,,2019.0,10.1021/acs.chemmater.9b03329,opvdb_experimental,electrochemical,training
P-o-DFBT,ITIC-4F,CCCCCCCCCCC(CCCCCCCC)Cc1csc(-c2c(F)c(F)c(-c3cc(CC(CCCCCCCC)CCCCCCCCCC)c(-c4ccc(/C(C#N)=C/c5cc(OCC(CC)CCCC)c(/C=C(\C#N)c6cccs6)cc5OCC(CC)CCCC)s4)s3)c3nsnc23)c1,CCCCCCc1ccc(C2(c3ccc(CCCCCC)cc3)c3cc4c(cc3-c3sc5cc(/C=C6/C(=O)c7cc(F)c(F)cc7C6=C(C#N)C#N)sc5c32)C(c2ccc(CCCCCC)cc2)(c2ccc(CCCCCC)cc2)c2c-4sc3cc(/C=C4/C(=O)c5cc(F)c(F)cc5C4=C(C#N)C#N)sc23)cc1,0.84,18.25,10.0,65.45,-5.56,-3.26,-5.82,-4.24,,,2019.0,10.1039/c9py01781j,opvdb_experimental,electrochemical,training
PDBT-2F,IT-4F,CCCCCCCCc1sc(-c2c3sc4cc(-c5ccc(-c6sc(-c7cccs7)c7c6C(=O)c6c(CC(CC)CCCC)sc(CC(CC)CCCC)c6C7=O)s5)sc4c3c(-c3sc(CCCCCCCC)c(F)c3F)c3sc4ccsc4c23)c(F)c1F,CCCCCCc1ccc(C2(c3ccc(CCCCCC)cc3)c3cc4c(cc3-c3sc5cc(/C=C6\C(=O)c7cc(F)c(F)cc7C6=C(C#N)C#N)sc5c32)C(c2ccc(CCCCCC)cc2)(c2ccc(CCCCCC)cc2)c2c-4sc3cc(/C=C4\C(=O)c5cc(F)c(F)cc5C4=C(C#N)C#N)sc23)cc1,0.87,20.6,10.0,57.0,-5.43,-3.61,-5.69,-4.07,,,2019.0,10.1039/c9qm00212j,opvdb_experimental,electrochemical,training
PDBT-F,IT-4F,CCCCC(CC)Cc1sc(-c2c3sc4cc(-c5ccc(-c6sc(-c7cccs7)c7c6C(=O)c6c(CC(CC)CCCC)sc(CC(CC)CCCC)c6C7=O)s5)sc4c3c(-c3cc(F)c(CC(CC)CCCC)s3)c3sc4ccsc4c23)cc1F,CCCCCCc1ccc(C2(c3ccc(CCCCCC)cc3)c3cc4c(cc3-c3sc5cc(/C=C6\C(=O)c7cc(F)c(F)cc7C6=C(C#N)C#N)sc5c32)C(c2ccc(CCCCCC)cc2)(c2ccc(CCCCCC)cc2)c2c-4sc3cc(/C=C4\C(=O)c5cc(F)c(F)cc5C4=C(C#N)C#N)sc23)cc1,0.81,20.9,10.0,59.0,-5.39,-3.57,-5.66,-4.14,,,2019.0,10.1039/c9qm00212j,opvdb_experimental,electrochemical,training
PBTIBDTT,ITIC-F,CCCCCCCCCCc1ccsc1-c1cc2c(=O)n(CC(CCCCCC)CCCCCCCC)c(=O)c3cc(-c4sc(-c5cc6c(-c7ccc(CC(CC)CCCC)s7)c7sccc7c(-c7ccc(CC(CC)CCCC)s7)c6s5)cc4CCCCCCCCCC)sc3c2s1,CCCCCCc1ccc(C2(c3ccc(CCCCCC)cc3)c3cc4c(cc3-c3sc5cc(/C=C6\C(=O)c7cc(F)c(F)cc7C6=C(C#N)C#N)sc5c32)C(c2ccc(CCCCCC)cc2)(c2ccc(CCCCCC)cc2)c2c-4sc3cc(/C=C4\C(=O)c5cc(F)c(F)cc5C4=C(C#N)C#N)sc23)cc1,0.893,17.5,10.0,64.0,-5.47,-3.6,-5.66,-4.14,,,2019.0,10.1039/c9ee04020j,opvdb_experimental,electrochemical,training
PBDT-BZ,BDTB-Na,CCCCCCCCC(CCCCCC)Cn1nc2c(-c3cccs3)c(F)c(F)c(-c3ccc(-c4cc5c(-c6ccc(SCC(CCCC)CCCCCC)s6)c6sccc6c(-c6ccc(SCC(CCCC)CCCCCC)s6)c5s4)s3)c2n1,CCCCCCc1ccc(C2(c3ccc(CCCCCC)cc3)c3cc(/C=C4/C(=O)c5cc6ccccc6cc5C4=C(C#N)C#N)sc3-c3sc4c(-c5ccc(SCC(CC)CCCC)cc5)c5c6c(sc5c(-c5ccc(SCC(CC)CCCC)cc5)c4c32)-c2sc(/C=C3/C(=O)c4cc5ccccc5cc4C3=C(C#N)C#N)cc2C6(c2ccc(CCCCCC)cc2)c2ccc(CCCCCC)cc2)cc1,0.888,17.66,10.01,62.6,-5.38,-3.56,-5.5,-3.8,,,2019.0,10.1021/acsami.9b14981,opvdb_experimental,electrochemical,training
SM1-S,Y6,CCCCCCCCc1cc(/C=C(/C#N)C(=O)OCC(CC)CCCC)sc1-c1ccc(-c2sc(-c3cc4c(-c5ccc(SCC(CC)CCCC)s5)c5sc(-c6cc(CCCCCCCC)c(-c7ccc(-c8sc(/C=C(\C#N)C(=O)OCC(CC)CCCC)cc8CCCCCCCC)s7)s6)cc5c(-c5ccc(SCC(CC)CCCC)s5)c4s3)cc2CCCCCCCC)s1,CCCCCCCCCCCc1c(/C=C2\C(=O)c3cc(F)c(F)cc3C2=C(C#N)C#N)sc2c1sc1c3c4nsnc4c4c5sc6c(CCCCCCCCCCC)c(/C=C7\C(=O)c8cc(F)c(F)cc8C7=C(C#N)C#N)sc6c5n(CC(CC)CCCC)c4c3n(CC(CC)CCCC)c21,0.825,23.23,12.94,67.7,-5.32,-2.81,-5.65,-4.09,,,2019.0,10.1002/adma.201908373,opvdb_experimental,electrochemical,training
PBDB-TF,BTT-FIC,CCCCC(CC)Cc1sc(-c2c3cc(-c4ccc(-c5sc(-c6cccs6)c6c5C(=O)c5c(CC(CC)CCCC)sc(CC(CC)CCCC)c5C6=O)s4)sc3c(-c3cc(F)c(CC(CC)CCCC)s3)c3ccsc23)cc1F,CCCCCCc1ccc(C2(c3ccc(CCCCCC)cc3)c3cc(/C=C4\C(=O)c5ccc(F)cc5C4=C(C#N)C#N)sc3-c3sc4c(-c5cc6sc(CC(CC)CCCC)cc6s5)c5c6c(sc5c(-c5cc7sc(CC(CC)CCCC)cc7s5)c4c32)-c2sc(/C=C3\C(=O)c4ccc(F)cc4C3=C(C#N)C#N)cc2C6(c2ccc(CCCCCC)cc2)c2ccc(CCCCCC)cc2)cc1,0.953,18.54,12.65,71.6,-5.5,-3.61,-5.64,-3.87,,,2019.0,10.1039/c9ta01888c,opvdb_experimental,electrochemical,training
PBDB-TF,C8-ITCC-Cl,CCCCC(CC)Cc1sc(-c2c3cc(-c4ccc(-c5sc(-c6cccs6)c6c5C(=O)c5c(CC(CC)CCCC)sc(CC(CC)CCCC)c5C6=O)s4)sc3c(-c3cc(F)c(CC(CC)CCCC)s3)c3ccsc23)cc1F,CCCCCCCCC1(CCCCCCCC)c2cc3c(cc2-c2sc4cc(/C=C5\C(=O)c6sc(Cl)cc6C5=C(C#N)C#N)sc4c21)C(CCCCCCCC)(CCCCCCCC)c1c-3sc2cc(/C=C3\C(=O)c4sc(Cl)cc4C3=C(C#N)C#N)sc12,0.95,17.9,12.7,73.0,-5.49,-3.64,-5.5,-3.93,,,2019.0,10.1021/acs.chemmater.9b00980,opvdb_experimental,electrochemical,training
PBT1-C-2Cl,IT-4F,CCCCCCC(CCCC)Cc1ccc(-c2c3cc(-c4sc(-c5sc(-c6cc(Cl)cs6)c6c5C(=O)c5c(CC(CC)CCCC)sc(CC(CC)CCCC)c5C6=O)cc4Cl)sc3c(-c3ccc(CC(CCCC)CCCCCC)cc3)c3ccsc23)cc1,CCCCCCc1ccc(C2(c3ccc(CCCCCC)cc3)c3cc4c(cc3-c3sc5cc(/C=C6\C(=O)c7cc(F)c(F)cc7C6=C(C#N)C#N)sc5c32)C(c2ccc(CCCCCC)cc2)(c2ccc(CCCCCC)cc2)c2c-4sc3cc(/C=C4\C(=O)c5cc(F)c(F)cc5C4=C(C#N)C#N)sc23)cc1,0.85,19.74,12.7,76.0,-5.59,-3.53,-5.677,-4.105,,,2019.0,10.1016/j.nanoen.2019.01.039,opvdb_experimental,electrochemical,training
PBDB-TF,C8-ITCC-Cl,CCCCC(CC)Cc1sc(-c2c3cc(-c4ccc(-c5sc(-c6cccs6)c6c5C(=O)c5c(CC(CC)CCCC)sc(CC(CC)CCCC)c5C6=O)s4)sc3c(-c3cc(F)c(CC(CC)CCCC)s3)c3ccsc23)cc1F,CCCCCCCCC1(CCCCCCCC)c2cc3c(cc2-c2sc4cc(/C=C5\C(=O)c6sc(Cl)cc6C5=C(C#N)C#N)sc4c21)C(CCCCCCCC)(CCCCCCCC)c1c-3sc2cc(/C=C3\C(=O)c4cc(Cl)sc4C3=C(C#N)C#N)sc12,0.95,17.9,12.7,73.0,-5.4,-3.64,-5.5,-3.93,,,2019.0,10.1021/acs.chemmater.9b00980.s001,opvdb_experimental,electrochemical,training
PBT1-C,TTPT-T-2F,CCCCCCC(CCCC)Cc1ccc(-c2c3cc(-c4ccc(-c5sc(-c6cccs6)c6c5C(=O)c5c(CC(CC)CCCC)sc(CC(CC)CCCC)c5C6=O)s4)sc3c(-c3ccc(CC(CCCC)CCCCCC)cc3)c3ccsc23)cc1,CCCCCCc1ccc(C2(c3ccc(CCCCCC)cc3)c3cc4c(cc3-c3sc(-c5ccc(/C=C6\C(=O)c7ccc(F)cc7C6=C(C#N)C#N)s5)cc32)C(c2ccc(CCCCCC)cc2)(c2ccc(CCCCCC)cc2)c2c-4sc3cc(/C=C4\C(=O)c5ccc(F)cc5C4=C(C#N)C#N)sc23)cc1,0.915,17.7,12.71,75.1,-5.43,-3.36,-5.6,-4.0,,,2019.0,10.1039/c9ta06476a,opvdb_experimental,electrochemical,training
SM1,Y6,CCCCCCCCc1cc(/C=C(/C#N)C(=O)OCC(CC)CCCC)sc1-c1ccc(-c2sc(-c3cc4c(-c5ccc(CC(CC)CCCC)s5)c5sc(-c6cc(CCCCCCCC)c(-c7ccc(-c8sc(/C=C(\C#N)C(=O)OCC(CC)CCCC)cc8CCCCCCCC)s7)s6)cc5c(-c5ccc(CC(CC)CCCC)s5)c4s3)cc2CCCCCCCC)s1,CCCCCCCCCCCc1c(/C=C2\C(=O)c3cc(F)c(F)cc3C2=C(C#N)C#N)sc2c1sc1c3c4nsnc4c4c5sc6c(CCCCCCCCCCC)c(/C=C7\C(=O)c8cc(F)c(F)cc8C7=C(C#N)C#N)sc6c5n(CC(CC)CCCC)c4c3n(CC(CC)CCCC)c21,0.805,23.59,12.72,67.0,-5.25,-2.8,-5.65,-4.09,,,2019.0,10.1002/adma.201908373,opvdb_experimental,electrochemical,training
L68,TTPT-T-4F,CCCCCCCCC(CCCCCC)Cn1nc2c(-c3cccs3)c(F)c(F)c(-c3ccc(-c4cc5c(-c6cc(Cl)c(CC(CC)CCCC)s6)c6sccc6c(-c6cc(Cl)c(CC(CC)CCCC)s6)c5s4)s3)c2n1,CCCCCCc1ccc(C2(c3ccc(CCCCCC)cc3)c3cc4c(cc3-c3sc(-c5ccc(/C=C6\C(=O)c7cc(F)c(F)cc7C6=C(C#N)C#N)s5)cc32)C(c2ccc(CCCCCC)cc2)(c2ccc(CCCCCC)cc2)c2c-4sc3cc(/C=C4\C(=O)c5cc(F)c(F)cc5C4=C(C#N)C#N)sc23)cc1,0.85,21.25,12.72,70.1,-5.495,-3.465,-5.63,-4.08,,,2019.0,10.1002/adfm.201906809,opvdb_experimental,electrochemical,training
J71,HCN-C16,CCCCCCCCC(CCCCCC)Cn1nc2c(-c3cccs3)c(F)c(F)c(-c3ccc(-c4cc5c(-c6ccc([Si](CCC)(CCC)CCC)s6)c6sccc6c(-c6ccc([Si](CCC)(CCC)CCC)s6)c5s4)s3)c2n1,CCCCCCCCC(CCCCCC)Cn1c2cc3c(cc2c2cc4c(cc21)-c1sc(/C=C2\C(=O)c5ccccc5C2=C(C#N)C#N)cc1C4(c1ccc(CCCCCC)cc1)c1ccc(CCCCCC)cc1)C(c1ccc(CCCCCC)cc1)(c1ccc(CCCCCC)cc1)c1cc(/C=C2\C(=O)c4ccccc4C2=C(C#N)C#N)sc1-3,1.03,12.3,5.51,43.5,-5.35,-3.4,-5.63,-3.57,,,2019.0,10.1021/acs.chemmater.9b02355,opvdb_experimental,electrochemical,training
PBDTTS-FTTE,ITIC-Th,CCCCC(CC)COC(=O)c1sc2c(-c3cc4c(-c5ccc(SCC(CC)CCCC)s5)c5sccc5c(-c5ccc(SCC(CC)CCCC)s5)c4s3)scc2c1F,CCCCCCc1ccc(C2(c3ccc(CCCCCC)s3)c3cc4c(cc3-c3sc5cc(/C=C6\C(=O)c7ccccc7C6=C(C#N)C#N)sc5c32)C(c2ccc(CCCCCC)s2)(c2ccc(CCCCCC)s2)c2c-4sc3cc(/C=C4\C(=O)c5ccccc5C4=C(C#N)C#N)sc23)s1,0.86,12.1,5.57,53.4,-5.49,-3.9,-5.81,-4.01,,,2019.0,10.1021/acs.chemmater.9b01741,opvdb_experimental,electrochemical,training
PDBT-2Cl,IT-4F,CCCCCCCCc1sc(-c2c3sc4cc(-c5ccc(-c6sc(-c7cccs7)c7c6C(=O)c6c(CC(CC)CCCC)sc(CC(CC)CCCC)c6C7=O)s5)sc4c3c(-c3sc(CCCCCCCC)c(Cl)c3Cl)c3sc4ccsc4c23)c(Cl)c1Cl,CCCCCCc1ccc(C2(c3ccc(CCCCCC)cc3)c3cc4c(cc3-c3sc5cc(/C=C6\C(=O)c7cc(F)c(F)cc7C6=C(C#N)C#N)sc5c32)C(c2ccc(CCCCCC)cc2)(c2ccc(CCCCCC)cc2)c2c-4sc3cc(/C=C4\C(=O)c5cc(F)c(F)cc5C4=C(C#N)C#N)sc23)cc1,0.99,15.1,5.6,42.0,-5.49,-3.59,-5.69,-4.07,,,2019.0,10.1039/c9qm00212j,opvdb_experimental,electrochemical,training
J52-2F,CRIC-4F,CCCCCCCCC(CCCCCC)Cn1nc2c(-c3cccs3)c(F)c(F)c(-c3ccc(-c4cc5c(-c6cc(F)c(CC(CC)CCCC)s6)c6sccc6c(-c6cc(F)c(CC(CC)CCCC)s6)c5s4)s3)c2n1,CCCCCCc1ccc(C2(c3ccc(CCCCCC)cc3)c3cc(/C=C4\C(=O)c5cc(F)c(F)cc5C4=C(C#N)C#N)sc3-c3cc4c5cccc6c5c(cc4c4cccc2c34)-c2sc(/C=C3\C(=O)c4cc(F)c(F)cc4C3=C(C#N)C#N)cc2C6(c2ccc(CCCCCC)cc2)c2ccc(CCCCCC)cc2)cc1,0.887,13.12,5.61,48.2,-5.36,-3.42,-5.67,-3.9,,,2019.0,10.1016/j.dyepig.2019.108012,opvdb_experimental,electrochemical,training
PTB7-Th,IDIC-4F,CCCCC(CC)COC(=O)c1sc2c(-c3cc4c(-c5ccc(CC(CC)CCCC)s5)c5sc(C)cc5c(-c5ccc(CC(CC)CCCC)s5)c4s3)sc(C)c2c1F,CCCCCCc1ccc(C2(c3ccc(CCCCCC)cc3)c3cc4c(cc3-c3sc(/C=C5\C(=O)c6cc(F)c(F)cc6C5=C(C#N)C#N)cc32)C(c2ccc(CCCCCC)cc2)(c2ccc(CCCCCC)cc2)c2cc(/C=C3\C(=O)c5cc(F)c(F)cc5C3=C(C#N)C#N)sc2-4)cc1,0.641,13.43,5.61,62.1,-5.2,-3.59,-5.82,-4.05,,,2019.0,10.1021/jacs.9b08988,opvdb_experimental,electrochemical,training
PBDTTFTQ-DO,ITIC-Th1,CCCCCCCCOc1cccc(-c2nc3c(-c4cccs4)cc(F)c(-c4ccc(-c5cc6c(-c7cc(CCCCCCCC)c(CCCCCCCC)s7)c7sccc7c(-c7cc(CCCCCCCC)c(CCCCCCCC)s7)c6s5)s4)c3nc2-c2cccc(OCCCCCCCC)c2)c1,CCCCCCc1ccc(C2(c3ccc(CCCCCC)s3)c3cc4c(cc3-c3sc5cc(C=C6C(=O)c7cc(F)ccc7C6=C(C#N)C#N)sc5c32)C(c2ccc(CCCCCC)s2)(c2ccc(CCCCCC)s2)c2c-4sc3cc(C=C4C(=O)c5cc(F)ccc5C4=C(C#N)C#N)sc23)s1,0.88,10.56,5.64,62.0,-5.37,-3.03,-5.74,-4.01,,,2019.0,10.1016/j.orgel.2019.06.007,opvdb_experimental,electrochemical,training
PDCBT-2Cl,ITIC-Th1,CCCCCCCCC(CCCCCC)COC(=O)c1csc(-c2cc(C(=O)OCC(CCCCCC)CCCCCCCC)c(-c3cc(Cl)c(-c4sccc4Cl)s3)s2)c1,CCCCCCc1ccc(C2(c3ccc(CCCCCC)s3)c3cc4c(cc3-c3sc5cc(C=C6C(=O)c7cc(F)ccc7C6=C(C#N)C#N)sc5c32)C(c2ccc(CCCCCC)s2)(c2ccc(CCCCCC)s2)c2c-4sc3cc(C=C4C(=O)c5cc(F)ccc5C4=C(C#N)C#N)sc23)s1,1.0,12.84,5.64,44.1,-5.44,-3.0,-5.74,-4.01,,,2019.0,10.1021/acs.macromol.9b00793,opvdb_experimental,electrochemical,training
PDB-1,IT-4F,CCCCC(CC)Cc1ccc(-c2c3cc(-c4sc(C)c5c4C(=O)c4c(CC(CC)CCCC)sc(CC(CC)CCCC)c4C5=O)sc3c(-c3ccc(CC(CC)CCCC)s3)c3cc(C)sc23)s1,CCCCCCc1ccc(C2(c3ccc(CCCCCC)cc3)c3cc4c(cc3-c3sc5cc(/C=C6\C(=O)c7cc(F)c(F)cc7C6=C(C#N)C#N)sc5c32)C(c2ccc(CCCCCC)cc2)(c2ccc(CCCCCC)cc2)c2c-4sc3cc(/C=C4\C(=O)c5cc(F)c(F)cc5C4=C(C#N)C#N)sc23)cc1,0.89,11.5,5.68,46.0,-5.65,-3.68,-5.66,-4.21,,,2019.0,10.1021/acs.macromol.9b01742,opvdb_experimental,electrochemical,training
