Repository: AsadKhanJBNU/osc_predictor

# OSC Donor–Acceptor Property Predictor

Predicts **nine** electronic and photovoltaic properties of organic solar cell
donor–acceptor pairs **directly from SMILES** — no DFT and no device measurements
as inputs.

**Try it live:** https://huggingface.co/spaces/AsadWazir/osc_predictor

## About

Selected models from the combined SMILES-only pipeline:

| Property | Description | Selected model | Test *R*² |
|---|---|---|---|
| V_OC | Open-circuit voltage | ElasticNet | 45.8% |
| J_SC | Short-circuit current | ElasticNet | 69.5% |
| PCE | Power conversion efficiency | Ridge | 61.2% |
| HOMO_D | Donor HOMO | k-NN | 18.5% |
| LUMO_D | Donor LUMO | Extra Trees | 39.1% |

File: Dataset/Combined_Dataset.csv (part 10 of 28)
DonorName,AcceptorName,DonorSMILES,AcceptorSMILES,V_OC,J_SC,PCE,FF_percent,HOMO_D,LUMO_D,HOMO_A,LUMO_A,Lambda+,Lambda-,PubYear,DOI,source,orbital_label_type,split
J52-Cl,Y6,CCCCCCCCC(CCCCCC)Cn1nc2c(-c3cccs3)c(F)c(F)c(-c3ccc(-c4cc5c(-c6cc(Cl)c(CC(CC)CCCC)s6)c6sccc6c(-c6cc(Cl)c(CC(CC)CCCC)s6)c5s4)s3)c2n1,CCCCCCCCCCCc1c(/C=C2\C(=O)c3cc(F)c(F)cc3C2=C(C#N)C#N)sc2c1sc1c3c4nsnc4c4c5sc6c(CCCCCCCCCCC)c(/C=C7\C(=O)c8cc(F)c(F)cc8C7=C(C#N)C#N)sc6c5n(CC(CC)CCCC)c4c3n(CC(CC)CCCC)c21,0.84,23.77,12.31,61.4,-5.39,-3.45,-5.65,-4.09,,,2019.0,10.1021/acs.macromol.9b01233,opvdb_experimental,electrochemical,training
PBDB-TF,TRID-4F,CCCCC(CC)Cc1sc(-c2c3cc(-c4ccc(-c5sc(-c6cccs6)c6c5C(=O)c5c(CC(CC)CCCC)sc(CC(CC)CCCC)c5C6=O)s4)sc3c(-c3cc(F)c(CC(CC)CCCC)s3)c3ccsc23)cc1F,CCCCCCc1ccc(C2(c3ccc(CCCCCC)cc3)c3cc4c(cc3-c3[se]c5cc(/C=C6\C(=O)c7cc(F)c(F)cc7C6=C(C#N)C#N)sc5c32)C(c2ccc(CCCCCC)cc2)(c2ccc(CCCCCC)cc2)c2c-4[se]c3cc(/C=C4\C(=O)c5cc(F)c(F)cc5C4=C(C#N)C#N)sc23)cc1,0.873,18.37,12.33,73.9,-5.45,-3.65,-5.52,-3.9,,,2019.0,10.1021/acs.chemmater.9b01242,opvdb_experimental,electrochemical,training
PBDB-T,FOC6-IC,CCCCC(CC)Cc1ccc(-c2c3cc(-c4ccc(-c5sc(-c6cccs6)c6c5C(=O)c5c(CC(CC)CCCC)sc(CC(CC)CCCC)c5C6=O)s4)sc3c(-c3ccc(CC(CC)CCCC)s3)c3ccsc23)s1,CCCCCCOc1cc(-c2cc3c(s2)-c2sc(/C=C4\C(=O)c5ccccc5C4=C(C#N)C#N)cc2C3(CC(CC)CCCC)CC(CC)CCCC)c(F)cc1-c1cc2c(s1)-c1sc(/C=C3\C(=O)c4ccccc4C3=C(C#N)C#N)cc1C2(CC(CC)CCCC)CC(CC)CCCC,0.93,17.64,10.8,65.8,-5.33,-3.48,-5.42,-3.77,,,2019.0,10.1021/acsami.9b18076,opvdb_experimental,electrochemical,training
PBDB-TF,C8-ITCC,CCCCC(CC)Cc1sc(-c2c3cc(-c4ccc(-c5sc(-c6cccs6)c6c5C(=O)c5c(CC(CC)CCCC)sc(CC(CC)CCCC)c5C6=O)s4)sc3c(-c3cc(F)c(CC(CC)CCCC)s3)c3ccsc23)cc1F,CCCCCCCCC1(CCCCCCCC)c2cc3c(cc2-c2sc4cc(/C=C5\C(=O)c6sccc6C5=C(C#N)C#N)sc4c21)C(CCCCCCCC)(CCCCCCCC)c1c-3sc2cc(/C=C3\C(=O)c4sccc4C3=C(C#N)C#N)sc12,1.04,16.1,10.8,63.0,-5.49,-3.64,-5.45,-3.85,,,2019.0,10.1021/acs.chemmater.9b00980,opvdb_experimental,electrochemical,training
PBDB-T,NIBT,CCCCC(CC)Cc1ccc(-c2c3cc(-c4ccc(-c5sc(-c6cccs6)c6c5C(=O)c5c(CC(CC)CCCC)sc(CC(CC)CCCC)c5C6=O)s4)sc3c(-c3ccc(CC(CC)CCCC)s3)c3ccsc23)s1,CCc1ccc(C2(c3ccc(CC)cc3)c3cc4c(cc3-c3sc(-c5ccc(/C=c6\c(=O)c7ccc8c9c(ccc6c97)C(=O)N(CC(C)C)C8=O)c6nsnc56)cc32)C(c2ccc(CC)cc2)(c2ccc(CC)cc2)c2cc(-c3ccc(/C=c5\c(=O)c6ccc7c8c(ccc5c86)C(=O)N(CC(C)C)C7=O)c5nsnc35)sc2-4)cc1,1.04,17.34,10.8,60.0,-5.33,-3.53,-5.38,-3.68,,,2019.0,10.1021/acs.chemmater.9b03329,opvdb_experimental,electrochemical,training
PTB7-Th,p-IO1,CCCCC(CC)COC(=O)c1sc2csc(-c3cc4c(-c5ccc(CC(CC)CCCC)s5)c5sccc5c(-c5ccc(CC(CC)CCCC)s5)c4s3)c2c1F,CCCCCCc1ccc(C2(c3ccc(CCCCCC)cc3)c3cc4c(cc3-c3sc(-c5sc(/C=C6\C(=O)c7cc(F)c(F)cc7C6=C(C#N)C#N)cc5CC(CC)CCCC)cc32)C(c2ccc(CCCCCC)cc2)(c2ccc(CCCCCC)cc2)c2cc(-c3sc(/C=C5\C(=O)c6cc(F)c(F)cc6C5=C(C#N)C#N)cc3OCC(CC)CCCC)sc2-4)cc1,0.78,22.3,10.8,62.0,-5.21,-3.6,-5.46,-4.13,,,2019.0,10.1021/acsmaterialslett.9b00512,opvdb_experimental,electrochemical,training
J71,Br-ITIC,CCCCCCCCC(CCCCCC)Cn1nc2c(-c3cccs3)c(F)c(F)c(-c3ccc(-c4cc5c(-c6ccc([Si](CCC)(CCC)CCC)s6)c6sccc6c(-c6ccc([Si](CCC)(CCC)CCC)s6)c5s4)s3)c2n1,CCCCCCc1ccc(C2(c3ccc(CCCCCC)cc3)c3cc4c(cc3-c3sc5cc(C=C6C(=O)c7cc(Br)ccc7C6=C(C#N)C#N)sc5c32)C(c2ccc(CCCCCC)cc2)(c2ccc(CCCCCC)cc2)c2c-4sc3cc(C=C4C(=O)c5cc(Br)ccc5C4=C(C#N)C#N)sc23)cc1,0.876,18.27,12.19,76.2,-5.4,-3.24,-5.73,-4.2,,,2019.0,10.1016/j.nanoen.2019.04.018,opvdb_experimental,electrochemical,training
PTQ10,IDTPC,CCCCCCCCC(CCCCCC)COc1cnc2c(-c3cccs3)c(F)c(F)cc2n1,CCCCCCC1(CCCCCC)c2cc3c(cc2-c2sc(/C=C4\C(=O)c5cscc5C4=C(C#N)C#N)cc21)C(CCCCCC)(CCCCCC)c1cc(/C=C2\C(=O)c4cscc4C2=C(C#N)C#N)sc1-3,0.93,16.8,12.2,74.6,-5.54,-2.92,-5.755,-3.96,,,2019.0,10.1016/j.dyepig.2019.01.018,opvdb_experimental,electrochemical,training
PTQ10,IE4F-S,CCCCCCCCC(CCCCCC)COc1cnc2c(C)c(F)c(F)c(-c3ccc(C)s3)c2n1,CCCCCCc1ccc(C2(c3ccc(CCCCCC)cc3)c3cc4c(cc3-c3sc(-c5scc(/C=C6\C(=O)c7cc(F)c(F)cc7C6=C(C#N)C#N)c5SCC(CC)CCCC)cc32)C(c2ccc(CCCCCC)cc2)(c2ccc(CCCCCC)cc2)c2cc(-c3scc(/C=C5\C(=O)c6cc(F)c(F)cc6C5=C(C#N)C#N)c3SCC(CC)CCCC)sc2-4)cc1,0.996,19.67,12.2,62.3,-5.54,-2.98,-5.54,-3.89,,,2019.0,10.1021/acs.chemmater.9b01175,opvdb_experimental,electrochemical,training
PM6,MO-IDIC-2F,CCCCC(CC)Cc1sc(-c2c3cc(-c4ccc(-c5sc(-c6cccs6)c6c5C(=O)c5c(CC(CC)CCCC)sc(CC(CC)CCCC)c5C6=O)s4)sc3c(-c3cc(F)c(CC(CC)CCCC)s3)c3ccsc23)cc1F,CCCCCCC1(CCCCCC)c2cc(/C=C3\C(=O)c4cc(F)ccc4C3=C(C#N)C#N)sc2-c2c(OC)c3c(c(OC)c21)-c1sc(/C=C2\C(=O)c4cc(F)ccc4C2=C(C#N)C#N)cc1C3(CCCCCC)CCCCCC,0.843,18.92,12.23,76.7,-5.56,-3.65,-5.8,-3.93,,,2019.0,10.1002/adfm.201906855,opvdb_experimental,electrochemical,training
PBDB-T2Cl,a-ITIC-2Cl,CCCCC(CC)Cc1sc(-c2c3cc(-c4ccc(-c5sc(-c6cccs6)c6c5C(=O)c5c(CC(CC)CCCC)sc(CC(CC)CCCC)c5C6=O)s4)sc3c(-c3cc(Cl)c(CC(CC)CCCC)s3)c3ccsc23)cc1Cl,CCCCCCc1ccc(C2(c3ccc(CCCCCC)cc3)c3cc4c(cc3-c3sc5cc(/C=C6\C(=O)c7ccccc7C6=C(C#N)C#N)sc5c32)C(c2ccc(CCCCCC)cc2)(c2ccc(CCCCCC)cc2)c2c-4sc3cc(/C=C4\C(=O)c5cc(Cl)c(Cl)cc5C4=C(C#N)C#N)sc23)cc1,0.88,18.91,12.23,73.5,-5.5,-3.6,-5.29,-3.77,,,2019.0,10.1021/acs.jpclett.9b01931,opvdb_experimental,electrochemical,training
PBDB-TF,ITIC-Cl-γ-Th,CCCCC(CC)Cc1sc(-c2c3cc(-c4ccc(-c5sc(-c6cccs6)c6c5C(=O)c5c(CC(CC)CCCC)sc(CC(CC)CCCC)c5C6=O)s4)sc3c(-c3cc(F)c(CC(CC)CCCC)s3)c3ccsc23)cc1F,CCCCCCc1ccc(C2(c3ccc(CCCCCC)cc3)c3cc4c(cc3-c3sc5cc(/C=C6\C(=O)c7cc(Cl)ccc7C6=C(C#N)C#N)sc5c32)C(c2ccc(CCCCCC)cc2)(c2ccc(CCCCCC)cc2)c2c-4sc3cc(/C=C4\C(=O)c5cscc5C4=C(C#N)C#N)sc23)cc1,0.91,18.02,12.25,72.6,-5.5,-3.61,-5.3,-3.66,,,2019.0,10.1021/acsaem.9b01667,opvdb_experimental,electrochemical,training
PTBD-BZ,TBDB-Na,CCCCCCCCC(CCCCCC)Cn1nc2c(-c3cccs3)c(F)c(F)c(-c3ccc(-c4cc5sc6c(-c7ccc(SCC(CCCC)CCCCCC)s7)c7ccsc7c(-c7ccc(SCC(CCCC)CCCCCC)s7)c6c5s4)s3)c2n1,CCCCCCc1ccc(C2(c3ccc(CCCCCC)cc3)c3cc(/C=C4/C(=O)c5cc6ccccc6cc5C4=C(C#N)C#N)sc3-c3sc4c(sc5c(-c6ccc(SCC(CC)CCCC)cc6)c6c7c(sc6c(-c6ccc(SCC(CC)CCCC)cc6)c54)-c4sc(/C=C5/C(=O)c6cc8ccccc8cc6C5=C(C#N)C#N)cc4C7(c4ccc(CCCCCC)cc4)c4ccc(CCCCCC)cc4)c32)cc1,0.905,19.5,12.25,69.2,-5.4,-3.59,-5.45,-3.77,,,2019.0,10.1021/acsami.9b14981,opvdb_experimental,electrochemical,training
PBDB-Na,ITCPTC,CCCCCCCCC(CCCCCC)CSc1ccc2cc(-c3c4cc(-c5ccc(-c6sc(-c7cccs7)c7c6C(=O)c6c(CC(CC)CCCC)sc(CC(CC)CCCC)c6C7=O)s5)sc4c(-c4ccc5cc(SCC(CCCCCC)CCCCCCCC)ccc5c4)c4ccsc34)ccc2c1,CCCCCCc1ccc(C2(c3ccc(CCCCCC)cc3)c3cc4c(cc3-c3sc5cc(/C=C6\C(=O)c7cscc7C6=C(C#N)C#N)sc5c32)C(c2ccc(CCCCCC)cc2)(c2ccc(CCCCCC)cc2)c2c-4sc3cc(/C=C4\C(=O)c5cscc5C4=C(C#N)C#N)sc23)cc1,0.91,18.01,12.26,73.15,-5.35,-3.51,-5.62,-3.96,,,2019.0,10.1021/acsami.9b23499,opvdb_experimental,electrochemical,training
PBT1-C,IT-4F,CCCCCCC(CCCC)Cc1ccc(-c2c3cc(-c4ccc(-c5sc(-c6cccs6)c6c5C(=O)c5c(CC(CC)CCCC)sc(CC(CC)CCCC)c5C6=O)s4)sc3c(-c3ccc(CC(CCCC)CCCCCC)cc3)c3ccsc23)cc1,CCCCCCc1ccc(C2(c3ccc(CCCCCC)cc3)c3cc4c(cc3-c3sc5cc(/C=C6\C(=O)c7cc(F)c(F)cc7C6=C(C#N)C#N)sc5c32)C(c2ccc(CCCCCC)cc2)(c2ccc(CCCCCC)cc2)c2c-4sc3cc(/C=C4\C(=O)c5cc(F)c(F)cc5C4=C(C#N)C#N)sc23)cc1,0.79,19.03,10.9,70.5,-5.43,-3.37,-5.66,-4.14,,,2019.0,10.1016/j.nanoen.2019.01.039,opvdb_experimental,electrochemical,training
PB3TCN-EH-DMO,IT-4F,CCCCC(CC)Cc1ccc(-c2c3cc(-c4sc(-c5sc(-c6cc(CCC(C)CCCC(C)C)cs6)c(C#N)c5C#N)cc4CCC(C)CCCC(C)C)sc3c(-c3ccc(CC(CC)CCCC)s3)c3ccsc23)s1,CCCCCCc1ccc(C2(c3ccc(CCCCCC)cc3)c3cc4c(cc3-c3sc5cc(/C=C6\C(=O)c7cc(F)c(F)cc7C6=C(C#N)C#N)sc5c32)C(c2ccc(CCCCCC)cc2)(c2ccc(CCCCCC)cc2)c2c-4sc3cc(/C=C4\C(=O)c5cc(F)c(F)cc5C4=C(C#N)C#N)sc23)cc1,0.92,19.5,10.9,62.0,-5.55,-3.55,-5.66,-4.14,,,2019.0,10.1002/aenm.201904247,opvdb_experimental,electrochemical,training
PM6,ITC-2Br,CCCCC(CC)Cc1sc(-c2c3cc(-c4ccc(-c5sc(-c6cccs6)c6c5C(=O)c5c(CC(CC)CCCC)sc(CC(CC)CCCC)c5C6=O)s4)sc3c(-c3cc(F)c(CC(CC)CCCC)s3)c3ccsc23)cc1F,CCCCCCc1ccc(C2(c3ccc(CCCCCC)cc3)c3cc4c(cc3-c3sc5cc(/C=C6\C(=O)c7sc(Br)cc7C6=C(C#N)C#N)sc5c32)C(c2ccc(CCCCCC)cc2)(c2ccc(CCCCCC)cc2)c2c-4sc3cc(/C=C4\C(=O)c5sc(Br)cc5C4=C(C#N)C#N)sc23)cc1,1.03,15.4,10.9,68.8,-5.56,-3.65,-5.73,-3.93,,,2019.0,10.1016/j.nanoen.2019.104146,opvdb_experimental,electrochemical,training
PBDB-T-SF,ITCC,CCCCC(CC)CSc1sc(-c2c3cc(-c4ccc(-c5sc(-c6ccc(C)s6)c6c5C(=O)c5c(CC(CC)CCCC)sc(CC(CC)CCCC)c5C6=O)s4)sc3c(-c3cc(F)c(SCC(CC)CCCC)s3)c3cc(C)sc23)cc1F,CCCCCCc1ccc(C2(c3ccc(CCCCCC)cc3)c3cc4c(cc3-c3sc5cc(/C=C6\C(=O)c7sccc7C6=C(C#N)C#N)sc5c32)C(c2ccc(CCCCCC)cc2)(c2ccc(CCCCCC)cc2)c2c-4sc3cc(/C=C4\C(=O)c5sccc5C4=C(C#N)C#N)sc23)cc1,0.981,18.11,10.92,61.5,-5.57,-3.67,-5.6,-3.92,,,2019.0,10.1039/c9mh00844f,opvdb_experimental,electrochemical,training
PTBD-BZ,TBDB-Ph,CCCCCCCCC(CCCCCC)Cn1nc2c(-c3cccs3)c(F)c(F)c(-c3ccc(-c4cc5sc6c(-c7ccc(SCC(CCCC)CCCCCC)s7)c7ccsc7c(-c7ccc(SCC(CCCC)CCCCCC)s7)c6c5s4)s3)c2n1,CCCCCCc1ccc(C2(c3ccc(CCCCCC)cc3)c3cc(/C=C4/C(=O)c5ccccc5C4=C(C#N)C#N)sc3-c3sc4c(sc5c(-c6ccc(SCC(CC)CCCC)cc6)c6c7c(sc6c(-c6ccc(SCC(CC)CCCC)cc6)c54)-c4sc(/C=C5/C(=O)c6ccccc6C5=C(C#N)C#N)cc4C7(c4ccc(CCCCCC)cc4)c4ccc(CCCCCC)cc4)c32)cc1,0.923,17.94,10.92,65.0,-5.4,-3.59,-5.44,-3.74,,,2019.0,10.1021/acsami.9b14981,opvdb_experimental,electrochemical,training
PBDB-TF,FBDT-4Cl,CCCCC(CC)Cc1sc(-c2c3cc(-c4ccc(-c5sc(-c6cccs6)c6c5C(=O)c5c(CC(CC)CCCC)sc(CC(CC)CCCC)c5C6=O)s4)sc3c(-c3cc(F)c(CC(CC)CCCC)s3)c3ccsc23)cc1F,CCCCCCc1ccc(C2(c3ccc(CCCCCC)cc3)c3cc(/C=C4\C(=O)c5cc(Cl)c(Cl)cc5C4=C(C#N)C#N)sc3-c3sc4c(-c5cc(F)c(CC(CC)CCCC)s5)c5c6c(sc5c(-c5cc(F)c(CC(CC)CCCC)s5)c4c32)-c2sc(/C=C3\C(=O)c4cc(Cl)c(Cl)cc4C3=C(C#N)C#N)cc2C6(c2ccc(CCCCCC)cc2)c2ccc(CCCCCC)cc2)cc1,0.884,19.51,12.36,70.0,-5.5,-3.61,-5.7,-3.91,,,2019.0,10.1039/c9ta06311k,opvdb_experimental,electrochemical,training
PBDB-T,FOC2C6-2FIC,CCCCC(CC)Cc1ccc(-c2c3cc(-c4ccc(-c5sc(-c6cccs6)c6c5C(=O)c5c(CC(CC)CCCC)sc(CC(CC)CCCC)c5C6=O)s4)sc3c(-c3ccc(CC(CC)CCCC)s3)c3ccsc23)s1,CCCCC(CC)COc1cc(-c2cc3c(s2)-c2sc(/C=C4\C(=O)c5cc(F)c(F)cc5C4=C(C#N)C#N)cc2C3(CC(CC)CCCC)CC(CC)CCCC)c(F)cc1-c1cc2c(s1)-c1sc(/C=C3\C(=O)c4cc(F)c(F)cc4C3=C(C#N)C#N)cc1C2(CC(CC)CCCC)CC(CC)CCCC,0.87,19.66,12.36,72.1,-5.33,-3.48,-5.51,-3.84,,,2019.0,10.1021/acsami.9b18076,opvdb_experimental,electrochemical,training
PBDB-T,ATT-5,CCCCC(CC)Cc1ccc(-c2c3cc(-c4ccc(-c5sc(-c6cccs6)c6c5C(=O)c5c(CC(CC)CCCC)sc(CC(CC)CCCC)c5C6=O)s4)sc3c(-c3ccc(CC(CC)CCCC)s3)c3ccsc23)s1,CCCCCCC1(CCCCCC)c2cc3c(cc2-c2sc(-c4sc(/C=c5\sc(=C(C#N)C#N)n(CC)c5=O)c5sc(C(=O)OCC(CC)CCCC)cc45)cc21)C(CCCCCC)(CCCCCC)c1cc(-c2sc(/C=c4\sc(=C(C#N)C#N)n(CC)c4=O)c4sc(C(=O)OCC(CC)CCCC)cc24)sc1-3,0.927,18.56,12.36,70.0,-5.33,-2.92,-5.41,-3.6,,,2019.0,10.1021/acsami.9b10641,opvdb_experimental,electrochemical,training
J76,m-ITIC,CCCCCCCCC(CCCCCC)Cn1nc2c(-c3ccc[se]3)c(F)c(F)c(-c3ccc(-c4cc5c(-c6ccc([Si](CCC)(CCC)CCC)s6)c6sccc6c(-c6ccc([Si](CCC)(CCC)CCC)s6)c5s4)[se]3)c2n1,CCCCCCc1cccc(C2(c3cccc(CCCCCC)c3)c3cc4c(cc3-c3sc5cc(C=C6C(=O)c7ccccc7C6=C(C#N)C#N)sc5c32)C(c2cccc(CCCCCC)c2)(c2cccc(CCCCCC)c2)c2c-4sc3cc(C=C4C(=O)c5ccccc5C4=C(C#N)C#N)sc23)c1,0.91,17.04,10.81,71.17,-5.41,-3.66,-5.52,-3.82,,,2019.0,10.1021/acs.macromol.9b00484,opvdb_experimental,electrochemical,training
PBDB-T,BDCPDT-BC,CCCCC(CC)Cc1ccc(-c2c3cc(-c4ccc(-c5sc(-c6cccs6)c6c5C(=O)c5c(CC(CC)CCCC)sc(CC(CC)CCCC)c5C6=O)s4)sc3c(-c3ccc(CC(CC)CCCC)s3)c3ccsc23)s1,CCCCCCc1ccc(C2(c3ccc(CCCCCC)cc3)c3cc(/C=C4\C(=O)c5c(sc6ccccc56)C4=C(C#N)C#N)sc3-c3sc4cc5c6c(sc5cc4c32)-c2sc(/C=C3\C(=O)c4c(sc5ccccc45)C3=C(C#N)C#N)cc2C6(c2ccc(CCCCCC)cc2)c2ccc(CCCCCC)cc2)cc1,0.92,18.31,10.82,62.5,-5.36,-3.54,-5.4,-3.85,,,2019.0,10.1021/acsami.9b08462.s001,opvdb_experimental,electrochemical,training
PFBTZNT,m-ITIC,CCCCCCC(CCCC)Cn1nc2c(-c3cccs3)cc3c(cc(-c4ccc(-c5cc6c(-c7cc(F)c(CC(CC)CCCC)s7)c7sccc7c(-c7cc(F)c(CC(CC)CCCC)s7)c6s5)s4)c4nn(CC(CCCC)CCCCCC)nc43)c2n1,CCCCCCc1cccc(C2(c3cccc(CCCCCC)c3)c3cc4c(cc3-c3sc5cc(C=C6C(=O)c7ccccc7C6=C(C#N)C#N)sc5c32)C(c2cccc(CCCCCC)c2)(c2cccc(CCCCCC)c2)c2c-4sc3cc(C=C4C(=O)c5ccccc5C4=C(C#N)C#N)sc23)c1,0.91,16.98,10.85,68.72,-5.47,-3.2,-5.52,-3.82,,,2019.0,10.1039/c9tc00403c,opvdb_experimental,electrochemical,training
PDCBT-F,ITIC-Th1,CCOC(=O)c1csc(-c2cc(C(=O)OCC)c(-c3cc(F)c(-c4ccc(-c5sc(-c6cc(C(=O)OCC)c(-c7cc(F)c(-c8ccc(-c9sc(-c%10cc(C(=O)OCC)c(-c%11cc(F)c(-c%12cccs%12)s%11)s%10)cc9C(=O)OCC)s8)s7)s6)cc5C(=O)OCC)s4)s3)s2)c1,CCCCCCc1ccc(C2(c3ccc(CCCCCC)s3)c3cc4c(cc3-c3sc5cc(C=C6C(=O)c7cc(F)ccc7C6=C(C#N)C#N)sc5c32)C(c2ccc(CCCCCC)s2)(c2ccc(CCCCCC)s2)c2c-4sc3cc(C=C4C(=O)c5cc(F)ccc5C4=C(C#N)C#N)sc23)s1,0.93,17.52,10.85,66.2,-5.32,-2.98,-5.74,-4.01,,,2019.0,10.1021/acs.macromol.9b00793,opvdb_experimental,electrochemical,training
p-PBDTPS-FTAZ,ITIC,CCCCCCCCC(CCCCCC)Cn1nc2c(-c3ccc(C)s3)c(F)c(F)c(-c3ccc(-c4cc5c(-c6ccc(SCC(CC)CCCC)cc6)c6sc(C)cc6c(-c6ccc(SCC(CC)CCCC)cc6)c5s4)s3)c2n1,CCCCCCc1ccc(C2(c3ccc(CCCCCC)cc3)c3cc4c(cc3-c3sc5cc(/C=C6\C(=O)c7ccccc7C6=C(C#N)C#N)sc5c32)C(c2ccc(CCCCCC)cc2)(c2ccc(CCCCCC)cc2)c2c-4sc3cc(/C=C4\C(=O)c5ccccc5C4=C(C#N)C#N)sc23)cc1,0.88,17.91,10.86,66.1,-5.32,-3.36,-5.6,-3.85,,,2019.0,10.1021/acsami.9b07112.s001,opvdb_experimental,electrochemical,training
PTzBI,N2200,CCCCCCCCN1C(=O)c2c(c(-c3ccc(-c4cc5c(-c6ccc(CC(CC)CCCC)s6)c6sccc6c(-c6ccc(CC(CC)CCCC)s6)c5s4)s3)c3nn(CCCCCCCC)nc3c2-c2cccs2)C1=O,CCCCCCCCCCC(CCCCCCCC)CN1C(=O)c2ccc3c4c(c(-c5ccc(-c6cccs6)s5)cc(c24)C1=O)C(=O)N(CC(CCCCCCCC)CCCCCCCCCC)C3=O,0.83,17.4,10.86,75.0,-5.34,-3.46,-5.71,-4.02,,,2019.0,10.1002/solr.201900385,opvdb_experimental,electrochemical,training
PBZ-2Si,IT-M,CCCCCCCCC(CCCCCC)Cn1nc2c(-c3cccs3)c(F)c(F)c(-c3ccc(-c4cc5c(-c6ccc(CCCCCC[Si](C)(O[Si](C)(C)C)O[Si](C)(C)C)s6)c6sccc6c(-c6ccc(CCCCCC[Si](C)(O[Si](C)(C)C)O[Si](C)(C)C)s6)c5s4)s3)c2n1,CCCCCCc1ccc(C2(c3ccc(CCCCCC)cc3)c3cc4c(cc3-c3sc5cc(/C=C6\C(=O)c7ccc(C)cc7C6=C(C#N)C#N)sc5c32)C(c2ccc(CCCCCC)cc2)(c2ccc(CCCCCC)cc2)c2c-4sc3cc(/C=C4\C(=O)c5ccc(C)cc5C4=C(C#N)C#N)sc23)cc1,0.88,17.5,10.88,71.01,-5.26,-3.32,-5.58,-3.98,,,2019.0,10.1021/acsami.9b08722,opvdb_experimental,electrochemical,training
PTQ10,ITIC,CCCCCCCCC(CCCCCC)COc1cnc2c(C)c(F)c(F)c(-c3ccc(C)s3)c2n1,CCCCCCc1ccc(C2(c3ccc(CCCCCC)cc3)c3cc4c(cc3-c3sc5cc(/C=C6\C(=O)c7ccccc7C6=C(C#N)C#N)sc5c32)C(c2ccc(CCCCCC)cc2)(c2ccc(CCCCCC)cc2)c2c-4sc3cc(/C=C4\C(=O)c5ccccc5C4=C(C#N)C#N)sc23)cc1,1.026,17.3,10.9,59.3,-5.54,-2.98,-5.51,-3.84,,,2019.0,10.1021/acsami.9b22666,opvdb_experimental,electrochemical,training
PBDB-T2Cl,IXIC-4Cl,CCCCC(CC)Cc1sc(-c2c3cc(-c4ccc(-c5sc(-c6cccs6)c6c5C(=O)c5c(CC(CC)CCCC)sc(CC(CC)CCCC)c5C6=O)s4)sc3c(-c3cc(Cl)c(CC(CC)CCCC)s3)c3ccsc23)cc1Cl,CCCCCCc1ccc(C2(c3ccc(CCCCCC)cc3)c3c(sc4cc(/C=C5\C(=O)c6cc(Cl)c(Cl)cc6C5=C(C#N)C#N)sc34)-c3sc4c5c(sc4c32)-c2sc3cc(/C=C4\C(=O)c6cc(Cl)c(Cl)cc6C4=C(C#N)C#N)sc3c2C5(c2ccc(CCCCCC)cc2)c2ccc(CCCCCC)cc2)cc1,0.795,21.19,12.01,69.9,-5.51,-3.57,-5.52,-4.13,,,2019.0,10.1039/c9ee01030k,opvdb_experimental,electrochemical,training
PE62,Y6,CCCCCCCCOc1cccc(-c2nc3c(-c4ccc(C)s4)c(F)c(F)c(-c4ccc(-c5cc6c(-c7cc(F)c(CC(CC)CCCC)s7)c7sc(C)cc7c(-c7cc(F)c(CC(CC)CCCC)s7)c6s5)s4)c3nc2-c2cccc(OCCCCCCCC)c2)c1,CCCCCCCCCCCc1c(/C=C2\C(=O)c3cc(F)c(F)cc3C2=C(C#N)C#N)sc2c1sc1c3c4nsnc4c4c5sc6c(CCCCCCCCCCC)c(/C=C7\C(=O)c8cc(F)c(F)cc8C7=C(C#N)C#N)sc6c5n(CC(CC)CCCC)c4c3n(CC(CC)CCCC)c21,0.78,24.64,12.02,62.2,-5.37,-3.48,-5.65,-4.1,,,2019.0,10.1021/acsmacrolett.9b00368,opvdb_experimental,electrochemical,training
PBDS-T,ITIC-Th1,CCCCC(CC)Cc1sc(CC(CC)CCCC)c2c1C(=O)c1c(-c3cccs3)sc(-c3ccc(-c4cc5c(-c6ccc([Si](CCC)(CCC)CCC)s6)c6sccc6c(-c6ccc([Si](CCC)(CCC)CCC)s6)c5s4)s3)c1C2=O,CCCCCCc1ccc(C2(c3ccc(CCCCCC)s3)c3cc4c(cc3-c3sc5cc(C=C6C(=O)c7cc(F)ccc7C6=C(C#N)C#N)sc5c32)C(c2ccc(CCCCCC)s2)(c2ccc(CCCCCC)s2)c2c-4sc3cc(C=C4C(=O)c5cc(F)ccc5C4=C(C#N)C#N)sc23)s1,0.88,19.55,12.04,70.0,-5.35,-3.67,-5.72,-4.065,,,2019.0,10.1039/c9ta00114j,opvdb_experimental,electrochemical,training
PBDB-T,ITBC,CCCCC(CC)Cc1ccc(-c2c3cc(-c4ccc(-c5sc(-c6cccs6)c6c5C(=O)c5c(CC(CC)CCCC)sc(CC(CC)CCCC)c5C6=O)s4)sc3c(-c3ccc(CC(CC)CCCC)s3)c3ccsc23)s1,CCCCCCc1ccc(C2(c3ccc(CCCCCC)cc3)c3cc4c(cc3-c3sc5cc(/C=C6\C(=O)c7c(sc8ccccc78)C6=C(C#N)C#N)sc5c32)C(c2ccc(CCCCCC)cc2)(c2ccc(CCCCCC)cc2)c2c-4sc3cc(/C=C4\C(=O)c5c(sc6ccccc56)C4=C(C#N)C#N)sc23)cc1,0.94,19.9,12.07,64.5,-5.36,-3.54,-5.49,-3.9,,,2019.0,10.1021/acsami.9b08462.s001,opvdb_experimental,electrochemical,training
PBDB-T,FOC6-FIC,CCCCC(CC)Cc1ccc(-c2c3cc(-c4ccc(-c5sc(-c6cccs6)c6c5C(=O)c5c(CC(CC)CCCC)sc(CC(CC)CCCC)c5C6=O)s4)sc3c(-c3ccc(CC(CC)CCCC)s3)c3ccsc23)s1,CCCCCCOc1cc(-c2cc3c(s2)-c2sc(/C=C4\C(=O)c5ccc(F)cc5C4=C(C#N)C#N)cc2C3(CC(CC)CCCC)CC(CC)CCCC)c(F)cc1-c1cc2c(s1)-c1sc(/C=C3\C(=O)c4ccc(F)cc4C3=C(C#N)C#N)cc1C2(CC(CC)CCCC)CC(CC)CCCC,0.89,19.18,12.08,70.9,-5.33,-3.48,-5.47,-3.81,,,2019.0,10.1021/acsami.9b18076,opvdb_experimental,electrochemical,training
PBDB-T,IT-2F,CCCCC(CC)Cc1ccc(-c2c3cc(-c4ccc(-c5sc(-c6cccs6)c6c5C(=O)c5c(CC(CC)CCCC)sc(CC(CC)CCCC)c5C6=O)s4)sc3c(-c3ccc(CC(CC)CCCC)s3)c3ccsc23)s1,CCc1ccc(C2(c3ccc(CC)cc3)c3cc4c(cc3-c3sc5cc(/C=C6\C(=O)c7cc(F)c(F)cc7C6=C(C#N)C#N)sc5c32)C(c2ccc(CC)cc2)(c2ccc(CC)cc2)c2c-4sc3cc(/C=C4\C(=O)c5cc(F)c(F)cc5C4=C(C#N)C#N)sc23)cc1,0.83,18.62,12.08,71.0,-5.33,-3.48,-5.64,-4.05,,,2019.0,10.1016/j.solener.2019.11.074,opvdb_experimental,electrochemical,training
TPD-3,IT-4F,CCCCCCCCC(CCCCCC)Cc1ccc(-c2c3cc(-c4ccc(-c5sc(-c6cccs6)c6c5C(=O)N(CCCCCCCC)C6=O)s4)sc3c(-c3ccc(CC(CCCCCC)CCCCCCCC)s3)c3ccsc23)s1,CCCCCCc1ccc(C2(c3ccc(CCCCCC)cc3)c3cc4c(cc3-c3sc5cc(/C=C6\C(=O)c7cc(F)c(F)cc7C6=C(C#N)C#N)sc5c32)C(c2ccc(CCCCCC)cc2)(c2ccc(CCCCCC)cc2)c2c-4sc3cc(/C=C4\C(=O)c5cc(F)c(F)cc5C4=C(C#N)C#N)sc23)cc1,0.8,20.1,12.1,75.3,-5.14,-3.32,-5.66,-4.14,,,2019.0,10.1016/j.joule.2019.11.006,opvdb_experimental,electrochemical,training
PBDT-F-TzBI,ITIC,CCCCCCCCN1C(=O)c2c(c(-c3ccc(-c4cc5c(-c6cc(F)c(CC(CC)CCCC)s6)c6sccc6c(-c6cc(F)c(CC(CC)CCCC)s6)c5s4)s3)c3nn(CC(CC)CCCC)nc3c2-c2cccs2)C1=O,CCCCCCc1ccc(C2(c3ccc(CCCCCC)cc3)c3cc4c(cc3-c3sc5cc(C=C6C(=O)c7ccccc7C6=C(C#N)C#N)sc5c32)C(c2ccc(CCCCCC)cc2)(c2ccc(CCCCCC)cc2)c2c-4sc3cc(C=C4C(=O)c5ccccc5C4=C(C#N)C#N)sc23)cc1,0.93,18.1,12.12,72.0,-5.97,-3.63,-5.576,-3.916,,,2019.0,10.1039/c9ta06385d,opvdb_experimental,electrochemical,training
PTTTz,PC71BM,CCCCCCCCCCC(CCCCCCCC)Cc1ccsc1-c1cc(F)c(-c2sc(-c3sc(-c4nncnn4)cc3CC(CCCCCCCC)CCCCCCCCCC)cc2F)s1,COC(=O)CCCC1(c2ccccc2)C23c4c5ccc6c7cc8c9c%10c(cc%11cc%12c%13c%14c(cc%15c%16ccc-5c2c%16c2c5c%16c%17c(c(c46)c7c9c%17c4c%10c%11c%13c4c%16c%14c%152)C513)C%12)C8,1.02,8.04,5.16,62.9,-5.63,-3.75,-5.9,-3.9,,,2019.0,10.1016/j.dyepig.2019.107717,opvdb_experimental,electrochemical,training
PNT2Se2Th-OD,PC71BM,CCCCCCCCCCC(CCCCCCCC)Cc1c[se]c(-c2cc3c(cc(-c4cc(CC(CCCCCCCC)CCCCCCCCCC)c(-c5ccc(-c6cccs6)s5)[se]4)c4nsnc43)c3nsnc23)c1,COC(=O)CCCC1(c2ccccc2)C23c4c5ccc6c7cc8c9c%10c(cc%11cc%12c%13c%14c(cc%15c%16ccc-5c2c%16c2c5c%16c%17c(c(c46)c7c9c%17c4c%10c%11c%13c4c%16c%14c%152)C513)C%12)C8,0.65,15.39,5.23,52.04,-5.28,-3.82,-6.0,-3.9,,,2019.0,10.1021/acsami.9b00083,opvdb_experimental,electrochemical,training
PBDB-T,IEPC,CCCCC(CC)Cc1ccc(-c2c3cc(-c4ccc(-c5sc(-c6cccs6)c6c5C(=O)c5c(CC(CC)CCCC)sc(CC(CC)CCCC)c5C6=O)s4)sc3c(-c3ccc(CC(CC)CCCC)s3)c3ccsc23)s1,CCCCC(CC)Cc1ccc(C2(c3ccc(CC(CC)CCCC)cc3)c3cc(-c4ccc(-c5sc(/C=C6\C(=O)c7ccccc7C6=C(C#N)C#N)cc5CC(CC)CCCC)s4)ccc3-c3sc(-c4sc(/C=C5\C(=O)c6ccccc6C5=C(C#N)C#N)cc4CC(CC)CCCC)cc32)cc1,1.0,11.55,5.26,45.54,-5.33,-3.48,-5.72,-3.96,,,2019.0,10.1016/j.dyepig.2019.107555,opvdb_experimental,electrochemical,training
SM2,IDIC,CCCCCCCCCCCCN1C(=O)c2cccc3c(-c4ccc(-c5ccc(-c6ccc(-c7ccc8c9c(cccc79)C(=O)N(CCCCCCCCCCCC)C8=O)s6)c(F)c5)s4)ccc(c23)C1=O,CCCCCCC1(CCCCCC)c2cc3c(cc2-c2sc(/C=C4\C(=O)c5ccccc5C4=C(C#N)C#N)cc21)C(CCCCCC)(CCCCCC)c1cc(/C=C2\C(=O)c4ccccc4C2=C(C#N)C#N)sc1-3,0.77,10.77,5.32,64.4,-5.98,-3.62,-5.69,-3.91,,,2019.0,10.1002/solr.201900528,opvdb_experimental,electrochemical,training
PDTBDT-BZ,TBDB-Na,CCCCCCCCC(CCCCCC)Cn1nc2c(-c3ccc(C)s3)c(F)c(F)c(-c3ccc(-c4cc5sc6c(-c7ccc(SCC(CCCC)CCCCCC)s7)c7c(sc8cc(C)sc87)c(-c7ccc(SCC(CCCC)CCCCCC)s7)c6c5s4)s3)c2n1,CCCCCCc1ccc(C2(c3ccc(CCCCCC)cc3)c3cc(/C=C4/C(=O)c5cc6ccccc6cc5C4=C(C#N)C#N)sc3-c3sc4c(sc5c(-c6ccc(SCC(CC)CCCC)cc6)c6c7c(sc6c(-c6ccc(SCC(CC)CCCC)cc6)c54)-c4sc(/C=C5/C(=O)c6cc8ccccc8cc6C5=C(C#N)C#N)cc4C7(c4ccc(CCCCCC)cc4)c4ccc(CCCCCC)cc4)c32)cc1,0.878,11.08,5.38,52.8,-5.32,-3.51,-5.45,-3.77,,,2019.0,10.1021/acsami.9b14981,opvdb_experimental,electrochemical,training
PTAZ-TPD10-C8,[70]PCBM,CCCCCCCCc1cc(-c2c3cc(-c4ccc(-c5c(F)c(F)c(-c6ccc(-c7cc8c(-c9cc(CCCCCCCC)c(CCCCCCCC)s9)c9sc(-c%10scc%11c%10C(=O)N(CCCCCCCC)C%11=O)cc9c(-c9cc(CCCCCCCC)c(CCCCCCCC)s9)c8s7)s6)c6nn(CC(CC)CCCC)nc56)s4)sc3c(-c3cc(CCCCCCCC)c(CCCCCCCC)s3)c3ccsc23)sc1CCCCCCCC,CCCCC(=O)OCC1(C2=CC=CC=C2)C3=CC=CC4=CC=CC5=CC=CC6=CC=C7C=CC=CC8=CC=CC1=C8C7=C6C5=C4C3,0.82,10.3,5.4,64.0,-5.27,-3.23,-6.1,-3.9,,,2019.0,10.1002/aenm.201901740,opvdb_experimental,electrochemical,training
PNT4Se-OD,PC71BM,CCCCCCCCCCC(CCCCCCCC)Cc1c[se]c(-c2cc3c(cc(-c4cc(CC(CCCCCCCC)CCCCCCCCCC)c(-c5ccc(-c6ccc[se]6)[se]5)[se]4)c4nsnc43)c3nsnc23)c1,COC(=O)CCCC1(c2ccccc2)C23c4c5ccc6c7cc8c9c%10c(cc%11cc%12c%13c%14c(cc%15c%16ccc-5c2c%16c2c5c%16c%17c(c(c46)c7c9c%17c4c%10c%11c%13c4c%16c%14c%152)C513)C%12)C8,0.56,15.84,5.44,61.36,-5.18,-3.79,-6.0,-3.9,,,2019.0,10.1021/acsami.9b00083,opvdb_experimental,electrochemical,training
PT-68,ITIC,CCCCCCCCCCCCC(CCCCCCCCCC)Cn1nc2c(-c3ccc(C)s3)c(F)c(F)c(-c3ccc(-c4ccc(/C(C#N)=C/c5cc(OCC(CCCCCC)CCCCCCCC)c(/C=C(\C#N)c6ccc(C)s6)cc5OCC(CCCCCC)CCCCCCCC)s4)s3)c2n1,CCCCCCc1ccc(C2(c3ccc(CCCCCC)cc3)c3cc4c(cc3-c3sc5cc(/C=C6\C(=O)c7ccccc7C6=C(C#N)C#N)sc5c32)C(c2ccc(CCCCCC)cc2)(c2ccc(CCCCCC)cc2)c2c-4sc3cc(/C=C4\C(=O)c5ccccc5C4=C(C#N)C#N)sc23)cc1,1.02,11.49,5.44,46.1,-5.48,-3.76,-5.6,-3.99,,,2019.0,10.1016/j.polymer.2019.121580,opvdb_experimental,electrochemical,training
PIDTTDTffBTA,Y6,CCCCCCc1ccc(C2(c3ccc(CCCCCC)cc3)c3cc4c(cc3-c3sc5ccsc5c32)C(c2ccc(CCCCCC)cc2)(c2ccc(CCCCCC)cc2)c2c-4sc3cc(-c4ccc(-c5c(F)c(F)c(-c6cccs6)c6nn(CC(CCCC)CCCCCC)nc56)s4)sc23)cc1,CCCCCCCCCCCc1c(/C=C2\C(=O)c3cc(F)c(F)cc3C2=C(C#N)C#N)sc2c1sc1c3c4nsnc4c4c5sc6c(CCCCCCCCCCC)c(/C=C7\C(=O)c8cc(F)c(F)cc8C7=C(C#N)C#N)sc6c5n(CC(CC)CCCC)c4c3n(CC(CC)CCCC)c21,0.74,22.7,11.05,66.7,-5.25,-3.63,-5.65,-4.09,,,2019.0,10.1021/acsmacrolett.9b00704,opvdb_experimental,electrochemical,training
PTBD-BZ,TBDB-Ph,CCCCCCCCC(CCCCCC)Cn1nc2c(-c3ccc(C)s3)c(F)c(F)c(-c3ccc(-c4cc5sc6c(-c7ccc(SCC(CCCC)CCCCCC)s7)c7cc(C)sc7c(-c7ccc(SCC(CCCC)CCCCCC)s7)c6c5s4)s3)c2n1,CCCCCCc1ccc(C2(c3ccc(CCCCCC)cc3)c3cc(/C=C4/C(=O)c5ccccc5C4=C(C#N)C#N)sc3-c3sc4c(sc5c(-c6ccc(SCC(CC)CCCC)cc6)c6c7c(sc6c(-c6ccc(SCC(CC)CCCC)cc6)c54)-c4sc(/C=C5/C(=O)c6ccccc6C5=C(C#N)C#N)cc4C7(c4ccc(CCCCCC)cc4)c4ccc(CCCCCC)cc4)c32)cc1,0.923,17.94,11.06,65.0,-5.4,-3.59,-5.44,-3.74,,,2019.0,10.1021/acsami.9b14981,opvdb_experimental,electrochemical,training
J75,ITIC,CCCCCCCCC(CCCCCC)Cn1nc2c(-c3cccs3)c(F)c(F)c(-c3ccc(-c4cc5c(-c6ccc([Si](CCC)(CCC)CCC)[se]6)c6sccc6c(-c6ccc([Si](CCC)(CCC)CCC)[se]6)c5s4)s3)c2n1,CCCCCCc1ccc(C2(c3ccc(CCCCCC)cc3)c3cc4c(cc3-c3sc5cc(C=C6C(=O)c7ccccc7C6=C(C#N)C#N)sc5c32)C(c2ccc(CCCCCC)cc2)(c2ccc(CCCCCC)cc2)c2c-4sc3cc(C=C4C(=O)c5ccccc5C4=C(C#N)C#N)sc23)cc1,0.94,16.99,11.07,69.29,-5.49,-3.66,-5.576,-3.916,,,2019.0,10.1016/j.orgel.2019.105603,opvdb_experimental,electrochemical,training
PBFTT,IT-4Cl,CCCCCCCCOC(=O)c1sc2c(-c3cc4c(-c5cc(F)c(CC(CC)CCCC)s5)c5sccc5c(-c5cc(F)c(CC(CC)CCCC)s5)c4s3)scc2c1F,CCCCCCc1ccc(C2(c3ccc(CCCCCC)cc3)c3cc4c(cc3-c3sc5cc(/C=C6\C(=O)c7cc(Cl)c(Cl)cc7C6=C(C#N)C#N)sc5c32)C(c2ccc(CCCCCC)cc2)(c2ccc(CCCCCC)cc2)c2c-4sc3cc(/C=C4\C(=O)c5cc(Cl)c(Cl)cc5C4=C(C#N)C#N)sc23)cc1,0.76,19.7,11.1,73.9,-5.47,-3.56,-5.75,-4.09,,,2019.0,10.1039/c9cp01101c,opvdb_experimental,electrochemical,training
PBDB-T,IE-4Cl,CCCCC(CC)Cc1ccc(-c2c3cc(-c4ccc(-c5sc(-c6cccs6)c6c5C(=O)c5c(CC(CC)CCCC)sc(CC(CC)CCCC)c5C6=O)s4)sc3c(-c3ccc(CC(CC)CCCC)s3)c3ccsc23)s1,CCCCCCc1ccc(C2(c3ccc(CCCCCC)cc3)c3cc4c(cc3-c3sc(-c5sc(/C=C6\C(=O)c7cc(Cl)c(Cl)cc7C6=C(C#N)C#N)cc5CC(CC)CCCC)cc32)C(c2ccc(CCCCCC)cc2)(c2ccc(CCCCCC)cc2)c2cc(-c3sc(/C=C5\C(=O)c6cc(Cl)c(Cl)cc6C5=C(C#N)C#N)cc3CC(CC)CCCC)sc2-4)cc1,0.86,21.49,11.1,60.0,-5.33,-3.48,-5.54,-4.11,,,2019.0,10.1021/acsami.9b10243,opvdb_experimental,electrochemical,training
PBDE-TT,IT-4F,CCOC(=O)c1ccsc1-c1cc2sc(-c3sc(-c4cc5c(-c6ccc(CC)s6)c6sc(-c7cc(C(=O)OCC)c(-c8cc9sc(-c%10sc(-c%11cc%12c(-c%13ccc(CC)s%13)c%13sc(-c%14cc(C(=O)OCC)c(-c%15cc%16sc(-c%17sc(-c%18cc%19c(-c%20ccc(CC)s%20)c%20sccc%20c(-c%20ccc(CC)s%20)c%19s%18)cc%17C(=O)OCC)cc%16s%15)s%14)cc%13c(-c%13ccc(CC)s%13)c%12s%11)cc%10C(=O)OCC)cc9s8)s7)cc6c(-c6ccc(CC)s6)c5s4)cc3C(=O)OCC)cc2s1,CCCCCCc1ccc(C2(c3ccc(CCCCCC)cc3)c3cc4c(cc3-c3sc5cc(/C=C6\C(=O)c7cc(F)c(F)cc7C6=C(C#N)C#N)sc5c32)C(c2ccc(CCCCCC)cc2)(c2ccc(CCCCCC)cc2)c2c-4sc3cc(/C=C4\C(=O)c5cc(F)c(F)cc5C4=C(C#N)C#N)sc23)cc1,0.883,19.34,11.1,65.0,-5.49,-3.52,-5.66,-4.14,,,2019.0,10.1021/acs.chemmater.9b04971,opvdb_experimental,electrochemical,training
PTB7-Th,CPDT-4Cl,CCCCC(CC)COC(=O)c1sc2csc(-c3cc4c(-c5ccc(CC(CC)CCCC)s5)c5sccc5c(-c5ccc(CC(CC)CCCC)s5)c4s3)c2c1F,CCCCCCC1(CCCCCC)c2cc(/C=C3\C(=O)c4cc(Cl)c(Cl)cc4C3=C(C#N)C#N)sc2-c2sc(-c3cc4c(s3)-c3sc(/C=C5\C(=O)c6cc(Cl)c(Cl)cc6C5=C(C#N)C#N)cc3C4(CCCCCC)CCCCCC)cc21,0.74,23.24,12.15,69.1,-5.21,-3.6,-5.29,-3.93,,,2019.0,10.1039/c9qm00754g,opvdb_experimental,electrochemical,training
PTAZ-CH-S,ITIC,CCCCCCCCC(CCCCCC)Cn1nc2c(-c3cc(CC4CCCCC4)c(C)s3)c(F)c(F)c(-c3cc(CC4CCCCC4)c(-c4cc5c(-c6ccc(SCC(CC)CCCC)s6)c6sc(C)cc6c(-c6ccc(SCC(CC)CCCC)s6)c5s4)s3)c2n1,CCCCCCc1ccc(C2(c3ccc(CCCCCC)cc3)c3cc4c(cc3-c3sc5cc(/C=C6\C(=O)c7ccccc7C6=C(C#N)C#N)sc5c32)C(c2ccc(CCCCCC)cc2)(c2ccc(CCCCCC)cc2)c2c-4sc3cc(/C=C4\C(=O)c5ccccc5C4=C(C#N)C#N)sc23)cc1,0.94,17.61,12.15,73.2,-5.33,-3.36,-5.61,-4.02,,,2019.0,10.1039/c9ta02384d,opvdb_experimental,electrochemical,training
PDTPO-BDTT,IT-4F,CCCCCCCCCCC(CCCCCCCC)Cn1c(=O)c2cc(C)sc2c2sc(-c3cc4c(-c5ccc(CC(CC)CCCC)s5)c5sc(C)cc5c(-c5ccc(CC(CC)CCCC)s5)c4s3)cc21,CCCCCCc1ccc(C2(c3ccc(CCCCCC)cc3)c3cc4c(cc3-c3sc5cc(/C=C6\C(=O)c7cc(F)c(F)cc7C6=C(C#N)C#N)sc5c32)C(c2ccc(CCCCCC)cc2)(c2ccc(CCCCCC)cc2)c2c-4sc3cc(/C=C4\C(=O)c5cc(F)c(F)cc5C4=C(C#N)C#N)sc23)cc1,0.81,19.18,10.96,70.4,-5.2,-2.93,-5.49,-3.89,,,2019.0,10.1021/acsomega.9b01363,opvdb_experimental,electrochemical,training
PBDB-T,ITBTC,CCCCC(CC)Cc1ccc(-c2c3cc(-c4ccc(-c5sc(-c6cccs6)c6c5C(=O)c5c(CC(CC)CCCC)sc(CC(CC)CCCC)c5C6=O)s4)sc3c(-c3ccc(CC(CC)CCCC)s3)c3ccsc23)s1,CCCCCCc1ccc(C2(c3ccc(CCCCCC)cc3)c3cc4c(cc3-c3sc5cc(/C=C6\C(=O)c7sc8ccccc8c7C6=C(C#N)C#N)sc5c32)C(c2ccc(CCCCCC)cc2)(c2ccc(CCCCCC)cc2)c2c-4sc3cc(/C=C4\C(=O)c5sc6ccccc6c5C4=C(C#N)C#N)sc23)cc1,0.941,16.37,10.99,71.3,-5.33,-3.53,-5.38,-3.78,,,2019.0,10.1039/c9ta01111k,opvdb_experimental,electrochemical,training
PBDB-T,IEICO-4F,CCCCC(CC)Cc1ccc(-c2c3cc(-c4ccc(-c5sc(-c6cccs6)c6c5C(=O)c5c(CC(CC)CCCC)sc(CC(CC)CCCC)c5C6=O)s4)sc3c(-c3ccc(CC(CC)CCCC)s3)c3ccsc23)s1,CCCCCCc1ccc(C2(c3ccc(CCCCCC)cc3)c3cc4c(cc3-c3sc(-c5sc(/C=C6\C(=O)c7cc(F)c(F)cc7C6=C(C#N)C#N)cc5OCC(CC)CCCC)cc32)C(c2ccc(CCCCCC)cc2)(c2ccc(CCCCCC)cc2)c2cc(-c3sc(/C=C5\C(=O)c6cc(F)c(F)cc6C5=C(C#N)C#N)cc3OCC(CC)CCCC)sc2-4)cc1,0.92,19.1,11.0,60.6,-5.33,-3.53,-5.44,-4.19,,,2019.0,10.1021/acsami.9b12522,opvdb_experimental,electrochemical,training
PTTEA,TPO-PDI,CCCCCCCCCCC(CCCCCCCC)COC(=O)c1cc(-c2c(F)c(F)c(-c3cc(C(=O)OCC(CCCCCCCC)CCCCCCCCCC)c(-c4cc(CC(CCCCCC)CCCCCCCC)c(-c5ccc(-c6c(F)c(F)c(-c7ccc(C)s7)c7nsnc67)s5)s4)s3)c3nsnc23)sc1-c1cc(CC(CCCCCC)CCCCCCCC)c(C)s1,CCCCC(CCCC)N1C(=O)c2ccc3c4ccc5c6c(cc(-c7ccc(P(=O)(c8ccc(-c9cc%10c%11c(ccc%12c%13ccc%14c%15c(ccc(c9c%11%12)c%15%13)C(=O)N(C(CCCC)CCCC)C%14=O)C(=O)N(C(CCCC)CCCC)C%10=O)cc8)c8ccc(-c9cc%10c%11c(ccc%12c%13ccc%14c%15c(ccc(c9c%11%12)c%15%13)C(=O)N(C(CCCC)CCCC)C%14=O)C(=O)N(C(CCCC)CCCC)C%10=O)cc8)cc7)c(c7ccc(c2c37)C1=O)c64)C(=O)N(C(CCCC)CCCC)C5=O,0.98,14.71,11.01,74.1,-5.4,-3.54,-5.88,-3.7,,,2019.0,10.1002/adfm.201906587,opvdb_experimental,electrochemical,training
P-EH,ITIC-Th,CCCCCCCCc1csc2cc(-c3sc(-c4cc5sc(-c6cc7c(-c8ccc(CC(CC)CCCC)s8)c8sccc8c(-c8ccc(CC(CC)CCCC)s8)c7s6)c(CCCCCCCC)c5s4)c4c3C(=O)N(CC(CCCCCC)CCCCCCCC)C4=O)sc12,CCCCCCc1ccc(C2(c3ccc(CCCCCC)s3)c3cc4c(cc3-c3sc5cc(/C=C6\C(=O)c7ccccc7C6=C(C#N)C#N)sc5c32)C(c2ccc(CCCCCC)s2)(c2ccc(CCCCCC)s2)c2c-4sc3cc(/C=C4\C(=O)c5ccccc5C4=C(C#N)C#N)sc23)s1,1.0,17.35,11.01,62.05,-5.35,-3.48,-5.673,-3.909,,,2019.0,10.1021/jacs.9b03770,opvdb_experimental,electrochemical,training
PFBTZNT,m-ITIC,CCCCCCC(CCCC)Cn1nc2c(-c3ccc(C)s3)cc3c(cc(-c4ccc(-c5cc6c(-c7cc(F)c(CC(CC)CCCC)s7)c7sc(C)cc7c(-c7cc(F)c(CC(CC)CCCC)s7)c6s5)s4)c4nn(CC(CCCC)CCCCCC)nc43)c2n1,CCCCCCc1cccc(C2(c3cccc(CCCCCC)c3)c3cc4c(cc3-c3sc5cc(/C=C6\C(=O)c7ccccc7C6=C(C#N)C#N)sc5c32)C(c2cccc(CCCCCC)c2)(c2cccc(CCCCCC)c2)c2c-4sc3cc(/C=C4\C(=O)c5ccccc5C4=C(C#N)C#N)sc23)c1,0.91,16.98,11.02,68.7,-5.47,-3.2,-5.52,-3.82,,,2019.0,10.1039/c9tc00403c,opvdb_experimental,electrochemical,training
PBDB-BPh,ITCPTC,CCCCCCCCC(CCCCCC)CSc1ccc(-c2ccc(-c3c4cc(-c5ccc(-c6sc(-c7cccs7)c7c6C(=O)c6c(CC(CC)CCCC)sc(CC(CC)CCCC)c6C7=O)s5)sc4c(-c4ccc(-c5ccc(SCC(CCCCCC)CCCCCCCC)cc5)cc4)c4ccsc34)cc2)cc1,CCCCCCc1ccc(C2(c3ccc(CCCCCC)cc3)c3cc4c(cc3-c3sc5cc(/C=C6\C(=O)c7cscc7C6=C(C#N)C#N)sc5c32)C(c2ccc(CCCCCC)cc2)(c2ccc(CCCCCC)cc2)c2c-4sc3cc(/C=C4\C(=O)c5cscc5C4=C(C#N)C#N)sc23)cc1,0.91,17.21,11.03,68.66,-5.3,-3.47,-5.62,-3.96,,,2019.0,10.1021/acsami.9b23499,opvdb_experimental,electrochemical,training
J76,m-ITIC,CCCCCCCCC(CCCCCC)Cn1nc2c(-c3ccc(C)[se]3)c(F)c(F)c(-c3ccc(-c4cc5c(-c6ccc([Si](CCC)(CCC)CCC)s6)c6sc(C)cc6c(-c6ccc([Si](CCC)(CCC)CCC)s6)c5s4)[se]3)c2n1,CCCCCCc1cccc(C2(c3cccc(CCCCCC)c3)c3cc4c(cc3-c3sc5cc(/C=C6\C(=O)c7ccccc7C6=C(C#N)C#N)sc5c32)C(c2cccc(CCCCCC)c2)(c2cccc(CCCCCC)c2)c2c-4sc3cc(/C=C4\C(=O)c5ccccc5C4=C(C#N)C#N)sc23)c1,0.91,17.04,11.04,71.2,-5.41,-3.66,-5.53,-3.95,,,2019.0,10.1021/acs.macromol.9b00484,opvdb_experimental,electrochemical,training
PBDB-T,ATT-4,CCCCC(CC)Cc1ccc(-c2c3cc(-c4ccc(-c5sc(-c6cccs6)c6c5C(=O)c5c(CC(CC)CCCC)sc(CC(CC)CCCC)c5C6=O)s4)sc3c(-c3ccc(CC(CC)CCCC)s3)c3ccsc23)s1,CCCCCCCCOC(=O)c1cc2c(-c3cc4c(s3)-c3cc5c(cc3C4(CCCCCC)CCCCCC)-c3sc(-c4sc(/C=c6\sc(=C(C#N)C#N)n(CC)c6=O)c6sc(C(=O)OCCCCCCCC)cc46)cc3C5(CCCCCC)CCCCCC)sc(/C=c3\sc(=C(C#N)C#N)n(CC)c3=O)c2s1,0.925,17.13,11.22,68.0,-5.33,-2.92,-5.41,-3.62,,,2019.0,10.1021/acsami.9b10641,opvdb_experimental,electrochemical,training
PTAZ-CH-S,ITIC,CCCCCCCCC(CCCCCC)Cn1nc2c(-c3cc(CC4CCCCC4)cs3)c(F)c(F)c(-c3cc(CC4CCCCC4)c(-c4cc5c(-c6ccc(SCC(CC)CCCC)s6)c6sccc6c(-c6ccc(SCC(CC)CCCC)s6)c5s4)s3)c2n1,CCCCCCc1ccc(C2(c3ccc(CCCCCC)cc3)c3cc4c(cc3-c3sc5cc(C=C6C(=O)c7ccccc7C6=C(C#N)C#N)sc5c32)C(c2ccc(CCCCCC)cc2)(c2ccc(CCCCCC)cc2)c2c-4sc3cc(C=C4C(=O)c5ccccc5C4=C(C#N)C#N)sc23)cc1,0.95,17.36,11.86,72.26,-5.33,-3.36,-5.61,-4.02,,,2019.0,10.1039/c9ta02384d,opvdb_experimental,electrochemical,training
PBDB-T,BTTIC-0M,CCCCC(CC)Cc1ccc(-c2c3cc(-c4ccc(-c5sc(-c6cccs6)c6c5C(=O)c5c(CC(CC)CCCC)sc(CC(CC)CCCC)c5C6=O)s4)sc3c(-c3ccc(CC(CC)CCCC)s3)c3ccsc23)s1,CCCCCCc1ccc(C2(c3ccc(CCCCCC)cc3)c3c(-c4ccc(CC(CC)CCCC)s4)c4c(c(-c5ccc(CC(CC)CCCC)s5)c3-c3sc5cc(/C=C6\C(=O)c7cscc7C6=C(C#N)C#N)sc5c32)C(c2ccc(CCCCCC)cc2)(c2ccc(CCCCCC)cc2)c2c-4sc3cc(/C=C4\C(=O)c5cscc5C4=C(C#N)C#N)sc23)cc1,0.86,18.95,11.87,72.9,-5.33,-3.53,-5.62,-3.89,,,2019.0,10.1039/c9ta00597h,opvdb_experimental,electrochemical,training
PM7,BDSeThCl,CCCCC(CC)Cc1sc(-c2c3ccsc3c(-c3cc(Cl)c(CC(CC)CCCC)s3)c3sc(-c4ccc(-c5sc(-c6cccs6)c6c5C(=O)c5c(CC(CC)CCCC)sc(CC(CC)CCCC)c5C6=O)s4)cc23)cc1Cl,CCc1ccc(C2(c3ccc(CC)cc3)c3cc(/C=C4\C(=O)c5sc(Cl)cc5C4=C(C#N)C#N)sc3-c3[se]c4cc5c6c([se]c5cc4c32)-c2sc(/C=C3\C(=O)c4sc(Cl)cc4C3=C(C#N)C#N)cc2C6(c2ccc(CC)cc2)c2ccc(CC)cc2)cc1,0.97,17.85,11.91,68.8,-5.575,-3.67,-5.58,-3.82,,,2019.0,10.1039/c9ta03177d,opvdb_experimental,electrochemical,training
PBDB-T,IDTCN-C,CCCCC(CC)Cc1ccc(-c2c3cc(-c4ccc(-c5sc(-c6cccs6)c6c5C(=O)c5c(CC(CC)CCCC)sc(CC(CC)CCCC)c5C6=O)s4)sc3c(-c3ccc(CC(CC)CCCC)s3)c3ccsc23)s1,CCCCCCc1ccc(C2(c3ccc(CCCCCC)cc3)c3cc4c(cc3-c3sc(-c5cc(CCCCCC)c(/C=C6\C(=O)c7ccccc7C6=C(C#N)C#N)s5)cc32)C(c2ccc(CCCCCC)cc2)(c2ccc(CCCCCC)cc2)c2cc(-c3cc(CCCCCC)c(/C=C5\C(=O)c6ccccc6C5=C(C#N)C#N)s3)sc2-4)cc1,0.84,20.33,11.92,69.6,-5.23,-3.42,-5.59,-3.92,,,2019.0,10.1002/aenm.201901280,opvdb_experimental,electrochemical,training
TBFCl50-FTAZ,ITIC,CCCCCCC(CCCC)Cn1nc2c(-c3cccs3)c(F)c(F)c(-c3ccc(-c4cc5c(-c6cc(Cl)c(CC(CC)CCCC)s6)c6sc(-c7ccc(-c8c(F)c(F)c(-c9ccc(-c%10cc%11c(-c%12ccc(CC(CC)CCCC)s%12)c%12sccc%12c(-c%12ccc(CC(CC)CCCC)s%12)c%11s%10)s9)c9nn(CC(CCCC)CCCCCC)nc89)s7)cc6c(-c6cc(Cl)c(CC(CC)CCCC)s6)c5o4)s3)c2n1,CCCCCCc1ccc(C2(c3ccc(CCCCCC)cc3)c3cc4c(cc3-c3sc5cc(C=C6C(=O)c7ccccc7C6=C(C#N)C#N)sc5c32)C(c2ccc(CCCCCC)cc2)(c2ccc(CCCCCC)cc2)c2c-4sc3cc(C=C4C(=O)c5ccccc5C4=C(C#N)C#N)sc23)cc1,0.876,18.45,11.94,73.8,-5.39,-2.93,-5.48,-3.83,,,2019.0,10.1021/acs.chemmater.9b01957,opvdb_experimental,electrochemical,training
PTB7-Th,3TT-CIC,CCCCC(CC)COC(=O)c1sc2csc(-c3cc4c(-c5ccc(CC(CC)CCCC)s5)c5sccc5c(-c5ccc(CC(CC)CCCC)s5)c4s3)c2c1F,CCCCCCc1ccc(C2(c3ccc(CCCCCC)cc3)c3c(sc4cc(/C=C5\C(=O)c6cc(Cl)c(Cl)cc6C5=C(C#N)C#N)sc34)-c3sc4c5c(sc4c32)-c2sc3cc(/C=C4\C(=O)c6cc(Cl)c(Cl)cc6C4=C(C#N)C#N)sc3c2C5(c2ccc(CCCCCC)cc2)c2ccc(CCCCCC)cc2)cc1,0.65,26.67,11.96,69.0,-5.21,-3.6,-5.24,-3.95,,,2019.0,10.1002/aenm.201901024,opvdb_experimental,electrochemical,training
PTQ10,IE4F-S,CCCCCCCCC(CCCCCC)COc1cnc2c(-c3cccs3)c(F)c(F)cc2n1,CCCCCCc1ccc(C2(c3ccc(CCCCCC)cc3)c3cc4c(cc3-c3sc(-c5scc(/C=C6\C(=O)c7cc(F)c(F)cc7C6=C(C#N)C#N)c5SCC(CC)CCCC)cc32)C(c2ccc(CCCCCC)cc2)(c2ccc(CCCCCC)cc2)c2cc(-c3scc(/C=C5\C(=O)c6cc(F)c(F)cc6C5=C(C#N)C#N)c3SCC(CC)CCCC)sc2-4)cc1,0.99,19.59,11.98,61.8,-5.54,-2.98,-5.54,-3.89,,,2019.0,10.1021/acs.chemmater.9b01175,opvdb_experimental,electrochemical,training
PBDB-T,DTFT5-FIC,CCCCC(CC)Cc1ccc(-c2c3cc(-c4ccc(-c5sc(-c6cccs6)c6c5C(=O)c5c(CC(CC)CCCC)sc(CC(CC)CCCC)c5C6=O)s4)sc3c(-c3ccc(CC(CC)CCCC)s3)c3ccsc23)s1,CCCCCCCCC1(CCCCCCCC)c2cc3cc(-c4sc(/C=C5\C(=O)c6cc(F)c(F)cc6C5=C(C#N)C#N)cc4CC(CC)CCCC)sc3cc2-c2cc3sc(-c4sc(/C=C5\C(=O)c6cc(F)c(F)cc6C5=C(C#N)C#N)cc4CC(CC)CCCC)cc3cc21,0.9,11.64,5.45,52.0,-5.36,-3.54,-5.52,-3.87,,,2019.0,10.1039/c9ta05116c,opvdb_experimental,electrochemical,training
PM6,IDIC-2F,CCCCC(CC)Cc1sc(-c2c3cc(-c4ccc(-c5sc(-c6cccs6)c6c5C(=O)c5c(CC(CC)CCCC)sc(CC(CC)CCCC)c5C6=O)s4)sc3c(-c3cc(F)c(CC(CC)CCCC)s3)c3ccsc23)cc1F,CCCCCCC1(CCCCCC)c2cc3c(cc2-c2sc(/C=C4\C(=O)c5cc(F)ccc5C4=C(C#N)C#N)cc21)C(CCCCCC)(CCCCCC)c1cc(/C=C2\C(=O)c4cc(F)ccc4C2=C(C#N)C#N)sc1-3,0.846,17.95,11.52,75.8,-5.56,-3.65,-5.75,-3.95,,,2019.0,10.1002/adfm.201906855,opvdb_experimental,electrochemical,training
PBDB-T-SF,ITIC-S,CCCCC(CC)CSc1sc(-c2c3cc(-c4ccc(-c5sc(-c6cccs6)c6c5C(=O)c5c(CC(CC)CCCC)sc(CC(CC)CCCC)c5C6=O)s4)sc3c(-c3cc(F)c(SCC(CC)CCCC)s3)c3ccsc23)cc1F,CCCCCCc1ccc(C2(c3ccc(CCCCCC)cc3)c3cc(/C=C4\C(=O)c5ccccc5C4=C(C#N)C#N)sc3-c3sc4c(-c5ccc(SCC(CC)CCCC)s5)c5c6c(sc5c(-c5ccc(SCC(CC)CCCC)s5)c4c32)-c2sc(/C=C3\C(=O)c4ccccc4C3=C(C#N)C#N)cc2C6(c2ccc(CCCCCC)cc2)c2ccc(CCCCCC)cc2)cc1,1.046,16.4,11.6,66.3,-5.4,-3.6,-5.5,-3.86,,,2019.0,10.1021/acsami.9b11700,opvdb_experimental,electrochemical,training
PBDB-TF,ClBDT-4Cl,CCCCC(CC)Cc1sc(-c2c3cc(-c4ccc(-c5sc(-c6cccs6)c6c5C(=O)c5c(CC(CC)CCCC)sc(CC(CC)CCCC)c5C6=O)s4)sc3c(-c3cc(F)c(CC(CC)CCCC)s3)c3ccsc23)cc1F,CCCCCCc1ccc(C2(c3ccc(CCCCCC)cc3)c3cc(/C=C4\C(=O)c5cc(Cl)c(Cl)cc5C4=C(C#N)C#N)sc3-c3sc4c(-c5cc(Cl)c(CC(CC)CCCC)s5)c5c6c(sc5c(-c5cc(Cl)c(CC(CC)CCCC)s5)c4c32)-c2sc(/C=C3\C(=O)c4cc(Cl)c(Cl)cc4C3=C(C#N)C#N)cc2C6(c2ccc(CCCCCC)cc2)c2ccc(CCCCCC)cc2)cc1,0.875,18.98,11.65,67.7,-5.5,-3.61,-5.72,-3.92,,,2019.0,10.1039/c9ta06311k,opvdb_experimental,electrochemical,training
PBDB-T,IDT-PhIC,CCCCC(CC)Cc1ccc(-c2c3cc(-c4ccc(-c5sc(-c6cccs6)c6c5C(=O)c5c(CC(CC)CCCC)sc(CC(CC)CCCC)c5C6=O)s4)sc3c(-c3ccc(CC(CC)CCCC)s3)c3ccsc23)s1,CCCCCCOc1ccc(C2(c3ccc(OCCCCCC)cc3)c3cc4c(cc3-c3sc(/C=C5\C(=O)c6ccccc6C5=C(C#N)C#N)cc32)C(c2ccc(OCCCCCC)cc2)(c2ccc(OCCCCCC)cc2)c2cc(/C=C3\C(=O)c5ccccc5C3=C(C#N)C#N)sc2-4)cc1,0.93,9.99,5.11,54.7,-5.54,-3.65,-5.67,-3.89,,,2019.0,10.1039/c9tc02237f,opvdb_experimental,electrochemical,training
PDTBDT-BZ,TBDB-Na,CCCCCCCCC(CCCCCC)Cn1nc2c(-c3cccs3)c(F)c(F)c(-c3ccc(-c4cc5sc6c(-c7ccc(SCC(CCCC)CCCCCC)s7)c7c(sc8ccsc87)c(-c7ccc(SCC(CCCC)CCCCCC)s7)c6c5s4)s3)c2n1,CCCCCCc1ccc(C2(c3ccc(CCCCCC)cc3)c3cc(/C=C4/C(=O)c5cc6ccccc6cc5C4=C(C#N)C#N)sc3-c3sc4c(sc5c(-c6ccc(SCC(CC)CCCC)cc6)c6c7c(sc6c(-c6ccc(SCC(CC)CCCC)cc6)c54)-c4sc(/C=C5/C(=O)c6cc8ccccc8cc6C5=C(C#N)C#N)cc4C7(c4ccc(CCCCCC)cc4)c4ccc(CCCCCC)cc4)c32)cc1,0.878,11.08,5.13,52.8,-5.32,-3.51,-5.45,-3.77,,,2019.0,10.1021/acsami.9b14981,opvdb_experimental,electrochemical,training
PDB-2,IT-4F,CCCCC(CC)Cc1ccc(-c2c3cc(-c4cc5c(-c6ccc(CC(CC)CCCC)s6)c6sc(-c7sc(C)c8c7C(=O)c7c(CC(CC)CCCC)sc(CC(CC)CCCC)c7C8=O)cc6c(-c6ccc(CC(CC)CCCC)s6)c5s4)sc3c(-c3ccc(CC(CC)CCCC)s3)c3cc(C)sc23)s1,CCCCCCc1ccc(C2(c3ccc(CCCCCC)cc3)c3cc4c(cc3-c3sc5cc(/C=C6\C(=O)c7cc(F)c(F)cc7C6=C(C#N)C#N)sc5c32)C(c2ccc(CCCCCC)cc2)(c2ccc(CCCCCC)cc2)c2c-4sc3cc(/C=C4\C(=O)c5cc(F)c(F)cc5C4=C(C#N)C#N)sc23)cc1,0.89,18.51,11.82,63.0,-5.52,-3.55,-5.66,-4.21,,,2019.0,10.1021/acs.macromol.9b01742,opvdb_experimental,electrochemical,training
PBTA-PS,ITIC,CCCCCCCCC(CCCCCC)CSc1ccc(-c2c3cc(-c4ccc(-c5c(F)c(F)c(-c6cccs6)c6nn(CC(CCCCCC)CCCCCCCC)nc56)s4)sc3c(-c3ccc(SCC(CCCCCC)CCCCCCCC)cc3)c3ccsc23)cc1,CCCCCCc1ccc(C2(c3ccc(CCCCCC)cc3)c3cc4c(cc3-c3sc5cc(C=C6C(=O)c7ccccc7C6=C(C#N)C#N)sc5c32)C(c2ccc(CCCCCC)cc2)(c2ccc(CCCCCC)cc2)c2c-4sc3cc(C=C4C(=O)c5ccccc5C4=C(C#N)C#N)sc23)cc1,0.94,18.23,11.85,69.2,-5.34,-3.4,-5.49,-3.83,,,2019.0,10.1002/solr.201900005,opvdb_experimental,electrochemical,training
PTPTI-T-BDD,ITIC,CCCCCCCCCCC(CCCCCCCC)Cn1c(=O)c2cc3c(cc2c2sccc21)c(=O)n(CC(CCCCCCCC)CCCCCCCCCC)c1cc(-c2ccc(-c4sc(-c5cccs5)c5c4C(=O)c4c(CC(CC)CCCC)sc(CC(CC)CCCC)c4C5=O)s2)sc31,CCCCCCc1ccc(C2(c3ccc(CCCCCC)cc3)c3cc4c(cc3-c3sc5cc(C=C6C(=O)c7ccccc7C6=C(C#N)C#N)sc5c32)C(c2ccc(CCCCCC)cc2)(c2ccc(CCCCCC)cc2)c2c-4sc3cc(C=C4C(=O)c5ccccc5C4=C(C#N)C#N)sc23)cc1,0.95,7.79,2.62,37.1,-5.55,-3.85,-5.61,-4.02,,,2019.0,10.1016/j.polymer.2019.121850,opvdb_experimental,electrochemical,training
PBDB-T,DBTTC,CCCCC(CC)Cc1ccc(-c2c3cc(-c4ccc(-c5sc(-c6cccs6)c6c5C(=O)c5c(CC(CC)CCCC)sc(CC(CC)CCCC)c5C6=O)s4)sc3c(-c3ccc(CC(CC)CCCC)s3)c3ccsc23)s1,CCCCCCCC(CCCC)Cc1ccc(C2(c3ccc(CC(CCCC)CCCCCC)cc3)c3cc4c(cc3-c3sc(/C=C5\C(=O)c6cscc6C5=C(C#N)C#N)cc32)sc2cc3c(cc24)C(c2ccc(CC(CCCC)CCCCCC)cc2)(c2ccc(CC(CCCC)CCCCCC)cc2)c2cc(/C=C4\C(=O)c5cscc5C4=C(C#N)C#N)sc2-3)cc1,0.972,17.25,11.25,67.0,-5.28,-3.48,-5.92,-4.03,,,2019.0,10.1039/c9ta02544h,opvdb_experimental,electrochemical,training
J75,m-ITIC,CCCCCCCCC(CCCCCC)Cn1nc2c(-c3cccs3)c(F)c(F)c(-c3ccc(-c4cc5c(-c6ccc([Si](CCC)(CCC)CCC)[se]6)c6sccc6c(-c6ccc([Si](CCC)(CCC)CCC)[se]6)c5s4)s3)c2n1,CCCCCCc1cccc(C2(c3cccc(CCCCCC)c3)c3cc4c(cc3-c3sc5cc(C=C6C(=O)c7ccccc7C6=C(C#N)C#N)sc5c32)C(c2cccc(CCCCCC)c2)(c2cccc(CCCCCC)c2)c2c-4sc3cc(C=C4C(=O)c5ccccc5C4=C(C#N)C#N)sc23)c1,0.96,17.11,11.27,69.47,-5.49,-3.66,-5.52,-3.82,,,2019.0,10.1021/acs.macromol.9b00484,opvdb_experimental,electrochemical,training
PBDB-T,PrC60MAI,CCCCC(CC)Cc1ccc(-c2c3cc(-c4ccc(-c5sc(-c6cccs6)c6c5C(=O)c5c(CC(CC)CCCC)sc(CC(CC)CCCC)c5C6=O)s4)sc3c(-c3ccc(CC(CC)CCCC)s3)c3ccsc23)s1,CCCCCCc1ccc(C2(c3ccc(CCCCCC)cc3)c3cc4c(cc3-c3sc5cc(-c6cc(CC(CC)CCCC)c(/C=C7\C(=O)c8ccccc8C7=C(C#N)C#N)s6)sc5c32)C(c2ccc(CCCCCC)cc2)(c2ccc(CCCCCC)cc2)c2c-4sc3cc(-c4cc(CC(CC)CCCC)c(/C=C5\C(=O)c6ccccc6C5=C(C#N)C#N)s4)sc23)cc1,0.85,17.88,11.27,72.3,-5.33,-3.53,-5.33,-3.92,,,2019.0,10.1002/marc.201900353,opvdb_experimental,electrochemical,training
PTAZ-CH,ITIC,CCCCCCCCC(CCCCCC)Cn1nc2c(-c3cc(CC4CCCCC4)c(C)s3)c(F)c(F)c(-c3cc(CC4CCCCC4)c(-c4cc5c(-c6ccc(CC(CC)CCCC)s6)c6sc(C)cc6c(-c6ccc(CC(CC)CCCC)s6)c5s4)s3)c2n1,CCCCCCc1ccc(C2(c3ccc(CCCCCC)cc3)c3cc4c(cc3-c3sc5cc(/C=C6\C(=O)c7ccccc7C6=C(C#N)C#N)sc5c32)C(c2ccc(CCCCCC)cc2)(c2ccc(CCCCCC)cc2)c2c-4sc3cc(/C=C4\C(=O)c5ccccc5C4=C(C#N)C#N)sc23)cc1,0.89,18.2,11.35,70.0,-5.29,-3.29,-5.61,-4.02,,,2019.0,10.1039/c9ta02384d,opvdb_experimental,electrochemical,training
PBDB-TF,ITIC-Cl-δ-Th,CCCCC(CC)Cc1sc(-c2c3cc(-c4ccc(-c5sc(-c6cccs6)c6c5C(=O)c5c(CC(CC)CCCC)sc(CC(CC)CCCC)c5C6=O)s4)sc3c(-c3cc(F)c(CC(CC)CCCC)s3)c3ccsc23)cc1F,CCCCCCc1ccc(C2(c3ccc(CCCCCC)cc3)c3cc4c(cc3-c3sc5cc(/C=C6\C(=O)c7cscc7C6=C(C#N)C#N)sc5c32)C(c2ccc(CCCCCC)cc2)(c2ccc(CCCCCC)cc2)c2c-4sc3cc(/C=C4\C(=O)c5ccc(Cl)cc5C4=C(C#N)C#N)sc23)cc1,0.89,17.27,11.13,71.9,-5.5,-3.61,-5.31,-3.7,,,2019.0,10.1021/acsaem.9b01667,opvdb_experimental,electrochemical,training
PBDTT-FTTE,PC71BM,CCCCCC(CC)OC(=O)c1sc2c(-c3cc4c(-c5ccc(CC(CC)CCCC)s5)c5sccc5c(-c5ccc(CC(CC)CCCC)s5)c4s3)scc2c1F,COC(=O)CCCC1(c2ccccc2)C23c4c5ccc6c7cc8c9c%10c(cc%11cc%12c%13c%14c(cc%15c%16ccc-5c2c%16c2c5c%16c%17c(c(c46)c7c9c%17c4c%10c%11c%13c4c%16c%14c%152)C513)C%12)C8,0.82,22.51,11.14,60.19,-5.24,-3.45,-5.9,-3.9,,,2019.0,10.1002/ente.201901323,opvdb_experimental,electrochemical,training
PBN-Cl,IT-4F,CCCCCCCCCCCCSc1cc2c(cc1SCCCCCCCCCCCC)C(=O)c1c(-c3ccc(-c4cc5c(-c6cc(Cl)c(CC(CC)CCCC)s6)c6sccc6c(-c6cc(Cl)c(CC(CC)CCCC)s6)c5s4)s3)sc(-c3cccs3)c1C2=O,CCCCCCc1ccc(C2(c3ccc(CCCCCC)cc3)c3cc4c(cc3-c3sc5cc(/C=C6\C(=O)c7cc(F)c(F)cc7C6=C(C#N)C#N)sc5c32)C(c2ccc(CCCCCC)cc2)(c2ccc(CCCCCC)cc2)c2c-4sc3cc(/C=C4\C(=O)c5cc(F)c(F)cc5C4=C(C#N)C#N)sc23)cc1,0.871,20.77,11.15,61.7,-5.55,-3.54,-5.66,-4.14,,,2019.0,10.1021/acsami.9b14133,opvdb_experimental,electrochemical,training
