Repository: AsadKhanJBNU/osc_predictor

# OSC Donor–Acceptor Property Predictor

Predicts **nine** electronic and photovoltaic properties of organic solar cell
donor–acceptor pairs **directly from SMILES** — no DFT and no device measurements
as inputs.

**Try it live:** https://huggingface.co/spaces/AsadWazir/osc_predictor

## About

Selected models from the combined SMILES-only pipeline:

| Property | Description | Selected model | Test *R*² |
|---|---|---|---|
| V_OC | Open-circuit voltage | ElasticNet | 45.8% |
| J_SC | Short-circuit current | ElasticNet | 69.5% |
| PCE | Power conversion efficiency | Ridge | 61.2% |
| HOMO_D | Donor HOMO | k-NN | 18.5% |
| LUMO_D | Donor LUMO | Extra Trees | 39.1% |

File: Dataset/Examined_Dataset_1.csv (part 10 of 24)
DonorName,AcceptorName,DonorSMILES,AcceptorSMILES,V_OC,J_SC,FF_percent,PCE,HOMO_D,LUMO_D,HOMO_A,LUMO_A,Lambda+,Lambda-,PubYear,DOI,Source_Database
PTB7-Th,i-IF-4F,CCCCC(CC)COC(=O)c1sc2csc(-c3cc4c(-c5ccc(CC(CC)CCCC)s5)c5sccc5c(-c5ccc(CC(CC)CCCC)s5)c4s3)c2c1F,CCCCCCCCC1(CCCCCCCC)c2cc(-c3scc(/C=C4\C(=O)c5cc(F)c(F)cc5C4=C(C#N)C#N)c3OCC(CC)CCCC)ccc2-c2cc3c(cc21)-c1ccc(-c2scc(/C=C4\C(=O)c5cc(F)c(F)cc5C4=C(C#N)C#N)c2OCC(CC)CCCC)cc1C3(CCCCCCCC)CCCCCCCC,0.87,12.46,59.85,6.47,-5.29,-3.72,-5.55,-3.71,,,2020,10.1016/j.dyepig.2020.108409,"OPV-DB (Qiu, J., Zenodo, 2026, doi:10.5281/zenodo.20841543)"
PBTz4T2C-a,IT2F,CCCCCCCCC(CCCCCC)COC(=O)c1ccsc1-c1cc2sc(-c3sc(-c4ccc(-c5c(F)c(F)c(-c6cccs6)c6nn(CC(CCCCCC)CCCCCCCC)nc56)s4)cc3C(=O)OCC(CCCCCC)CCCCCCCC)cc2s1,CCCCCCc1ccc(C2(c3ccc(CCCCCC)cc3)c3cc4c(cc3-c3sc5cc(/C=C6\C(=O)c7cc(F)ccc7C6=C(C#N)C#N)sc5c32)C(c2ccc(CCCCCC)cc2)(c2ccc(CCCCCC)cc2)c2c-4sc3cc(/C=C4\C(=O)c5cc(F)ccc5C4=C(C#N)C#N)sc23)cc1,0.868,17.75,71.51,11.02,-5.49,-3.6,-5.67,-4.14,,,2020,10.1002/marc.202000454,"OPV-DB (Qiu, J., Zenodo, 2026, doi:10.5281/zenodo.20841543)"
PBDB-T,IDTC,CCCCC(CC)Cc1ccc(-c2c3cc(-c4ccc(-c5sc(-c6cccs6)c6c5C(=O)c5c(CC(CC)CCCC)sc(CC(CC)CCCC)c5C6=O)s4)sc3c(-c3ccc(CC(CC)CCCC)s3)c3ccsc23)s1,CCCCCCc1ccc(C2(c3ccc(CCCCCC)cc3)c3cc4c(cc3-c3sc(-c5sc(/C=C6\C(=O)c7cscc7C6=C(C#N)C#N)cc5CC(CC)CCCC)cc32)C(c2ccc(CCCCCC)cc2)(c2ccc(CCCCCC)cc2)c2cc(-c3sc(/C=C5\C(=O)c6cscc6C5=C(C#N)C#N)cc3CC(CC)CCCC)sc2-4)cc1,1.0,16.09,68.9,11.08,-5.33,-3.48,-5.29,-3.37,,,2020,10.1039/d0nr00698j,"OPV-DB (Qiu, J., Zenodo, 2026, doi:10.5281/zenodo.20841543)"
PTB7-Th,IDT-CT,CCCCC(CC)COC(=O)c1sc2csc(-c3cc4c(-c5ccc(CC(CC)CCCC)s5)c5sccc5c(-c5ccc(CC(CC)CCCC)s5)c4s3)c2c1F,CCc1ccc(C2(c3ccc(CC)cc3)c3cc4c(cc3-c3sc(C5=CC(=C6C(=O)N(CC)C(=S)N(CC)C6=O)CCC5)cc32)C(c2ccc(CC)cc2)(c2ccc(CC)cc2)c2cc(C3C=CC(=C5C(=O)N(CC)C(=S)N(CC)C5=O)CC3)sc2-4)cc1,0.93,11.19,42.32,4.62,-5.21,-3.6,-5.39,-3.67,,,2020,10.1039/d0ta09924d,"OPV-DB (Qiu, J., Zenodo, 2026, doi:10.5281/zenodo.20841543)"
PM7,BTA3,CCCCC(CC)Cc1sc(-c2c3ccsc3c(-c3cc(Cl)c(CC(CC)CCCC)s3)c3sc(-c4ccc(-c5sc(-c6cccs6)c6c5C(=O)c5c(CC(CC)CCCC)sc(CC(CC)CCCC)c5C6=O)s4)cc23)cc1Cl,CCCCCCCCn1nc2c(/C=c3\sc(=C(C#N)C#N)n(CC)c3=O)ccc(-c3cc4c(s3)-c3cc5c(cc3C4(c3ccc(CCCCCC)cc3)c3ccc(CCCCCC)cc3)-c3sc(-c4ccc(/C=c6\sc(=C(C#N)C#N)n(CC)c6=O)c6nn(CCCCCCCC)nc46)cc3C5(c3ccc(CCCCCC)cc3)c3ccc(CCCCCC)cc3)c2n1,1.27,7.56,48.18,4.61,-5.575,-3.67,-5.49,-3.72,,,2020,10.1016/j.gee.2020.07.017,"OPV-DB (Qiu, J., Zenodo, 2026, doi:10.5281/zenodo.20841543)"
PBDTTTPD,P(NDIOD-ClT2),CCCCCCCCN1C(=O)c2csc(-c3cc4c(-c5ccc(CC(CC)CCCC)s5)c5sccc5c(-c5ccc(CC(CC)CCCC)s5)c4s3)c2C1=O,CCCCCCCCCCC(CCCCCCCC)CN1C(=O)c2ccc3c4c(c(-c5cc(Cl)c(-c6cccs6)s5)cc(c24)C1=O)C(=O)N(CC(CCCCCCCC)CCCCCCCCCC)C3=O,1.01,9.43,48.0,4.61,-5.49,-3.47,-5.84,-3.92,,,2020,10.1021/acsami.0c18351,"OPV-DB (Qiu, J., Zenodo, 2026, doi:10.5281/zenodo.20841543)"
PTB7-Th,PBBT,CCCCC(CC)COC(=O)c1sc2csc(-c3cc4c(-c5ccc(CC(CC)CCCC)s5)c5sccc5c(-c5ccc(CC(CC)CCCC)s5)c4s3)c2c1F,CCCCCCCCCCC(CCCCCCCC)Cn1c(=O)c2ccsc2c2sc(-c3cc4c(=O)n(CC(CCCCCCCC)CCCCCCCCCC)c(=O)c5c(sc6c5sc5c7sc(-c8cc9c(=O)n(CC(CCCCCCCC)CCCCCCCCCC)c(=O)c%10cc(-c%11cccc%12nsnc%11%12)sc%10c9s8)cc7c(=O)n(CCC(CCCCCCCC)CCCCCCCCC)c(=O)c56)c4s3)cc2c1=O,0.99,11.1,41.81,4.6,-5.29,-3.72,-6.04,-3.57,,,2020,10.1016/j.dyepig.2020.109049,"OPV-DB (Qiu, J., Zenodo, 2026, doi:10.5281/zenodo.20841543)"
PDPP5T,IEICO-4F,CCCCCCCCC(CCCCCC)CN1C(=O)C2=C(c3ccc(-c4cc(CCCCCC)c(-c5cccs5)s4)s3)N(CC(CCCCCC)CCCCCCCC)C(=O)C2=C1c1ccc(-c2cc(CCCCCC)cs2)s1,CCCCCCc1ccc(C2(c3ccc(CCCCCC)cc3)c3cc4c(cc3-c3sc(-c5sc(/C=C6\C(=O)c7cc(F)c(F)cc7C6=C(C#N)C#N)cc5OCC(CC)CCCC)cc32)C(c2ccc(CCCCCC)cc2)(c2ccc(CCCCCC)cc2)c2cc(-c3scc(/C=C5/C(=O)c6cc(F)c(F)cc6C5=C(C#N)C#N)c3OCC(CC)CCCC)sc2-4)cc1,0.56,16.1,55.0,4.8,-5.08,-3.63,-5.44,-4.19,,,2020,10.1021/acs.jpcc.0c11377,"OPV-DB (Qiu, J., Zenodo, 2026, doi:10.5281/zenodo.20841543)"
PM6,IDF-4F,CCCCC(CC)Cc1sc(-c2c3cc(-c4ccc(-c5sc(-c6cccs6)c6c5C(=O)c5c(CC(CC)CCCC)sc(CC(CC)CCCC)c5C6=O)s4)sc3c(-c3cc(F)c(CC(CC)CCCC)s3)c3ccsc23)cc1F,CCCCCCc1ccc(C2(c3ccc(CCCCCC)cc3)c3cc4c(cc3-c3oc(/C=C5\C(=O)c6cc(F)c(F)cc6C5=C(C#N)C#N)cc32)C(c2ccc(CCCCCC)cc2)(c2ccc(CCCCCC)cc2)c2cc(/C=C3\C(=O)c5cc(F)c(F)cc5C3=C(C#N)C#N)oc2-4)cc1,0.736,17.49,61.0,7.81,-5.56,-3.65,-5.83,-4.27,,,2020,10.1021/acsaem.0c01247,"OPV-DB (Qiu, J., Zenodo, 2026, doi:10.5281/zenodo.20841543)"
PBDT-AFBT,IDTCN-O,CCCCCCCCC(CCCCCC)COc1c(F)c(-c2cccs2)c2nsnc2c1-c1ccc(-c2cc3c(-c4ccc(CC(CC)CCCC)s4)c4sccc4c(-c4ccc(CC(CC)CCCC)s4)c3s2)s1,CCCCCCOc1cc(-c2cc3c(s2)-c2cc4c(cc2C3(c2ccc(CCCCCC)cc2)c2ccc(CCCCCC)cc2)-c2sc(-c3cc(OCCCCCC)c(/C=C5\C(=O)c6cc(F)c(F)cc6C5=C(C#N)C#N)s3)cc2C4(c2ccc(CCCCCC)cc2)c2ccc(CCCCCC)cc2)sc1/C=C1\C(=O)c2cc(F)c(F)cc2C1=C(C#N)C#N,0.86,21.48,65.72,12.15,-5.35,-3.56,-5.51,-3.83,,,2020,10.1021/acsami.0c17571,"OPV-DB (Qiu, J., Zenodo, 2026, doi:10.5281/zenodo.20841543)"
PM7,ITIC-4F,CCCCC(CC)Cc1sc(-c2c3ccsc3c(-c3cc(Cl)c(CC(CC)CCCC)s3)c3sc(-c4ccc(-c5sc(-c6cccs6)c6c5C(=O)c5c(CC(CC)CCCC)sc(CC(CC)CCCC)c5C6=O)s4)cc23)cc1Cl,CCCCCCc1ccc(C2(c3ccc(CCCCCC)cc3)c3cc4c(cc3-c3sc5cc(/C=C6/C(=O)c7cc(F)c(F)cc7C6=C(C#N)C#N)sc5c32)C(c2ccc(CCCCCC)cc2)(c2ccc(CCCCCC)cc2)c2c-4sc3cc(/C=C4/C(=O)c5cc(F)c(F)cc5C4=C(C#N)C#N)sc23)cc1,0.83,18.9,74.0,12.22,-5.575,-3.67,-5.82,-4.24,,,2020,10.1039/d0tc03096a,"OPV-DB (Qiu, J., Zenodo, 2026, doi:10.5281/zenodo.20841543)"
PTQ10,IT-4Cl,CCCCCCCCC(CCCCCC)COc1cnc2c(-c3cccs3)c(F)c(F)cc2n1,CCCCCCc1ccc(C2(c3ccc(CCCCCC)cc3)c3cc4c(cc3-c3sc5cc(/C=C6\C(=O)c7cc(Cl)c(Cl)cc7C6=C(C#N)C#N)sc5c32)C(c2ccc(CCCCCC)cc2)(c2ccc(CCCCCC)cc2)c2c-4sc3cc(/C=C4\C(=O)c5cc(Cl)c(Cl)cc5C4=C(C#N)C#N)sc23)cc1,0.85,21.2,66.4,12.2,-5.54,-2.92,-5.75,-4.09,,,2020,10.1002/solr.202000253,"OPV-DB (Qiu, J., Zenodo, 2026, doi:10.5281/zenodo.20841543)"
TPD-3F,Y6,CCCCCCCCC(CCCCCC)Cc1sc(-c2c3cc(-c4ccc(-c5sc(-c6cccs6)c6c5C(=O)N(CCCCCCCC)C6=O)s4)sc3c(-c3cc(F)c(CC(CCCCCC)CCCCCCCC)s3)c3ccsc23)cc1F,CCCCCCCCCCCc1c(/C=C2\C(=O)c3cc(F)c(F)cc3C2=C(C#N)C#N)sc2c1sc1c3c4nsnc4c4c5sc6c(CCCCCCCCCCC)c(/C=C7\C(=O)c8cc(F)c(F)cc8C7=C(C#N)C#N)sc6c5n(CC(CC)CCCC)c4c3n(CC(CC)CCCC)c21,0.93,19.3,62.6,12.2,-5.32,-3.5,-5.65,-4.09,,,2020,10.1021/acsami.0c19198,"OPV-DB (Qiu, J., Zenodo, 2026, doi:10.5281/zenodo.20841543)"
PTQ10,IDIC-4F,CCCCCCCCC(CCCCCC)COc1cnc2c(-c3cccs3)c(F)c(F)cc2n1,CCCCCCc1ccc(C2(c3ccc(CCCCCC)cc3)c3cc4c(cc3-c3sc(/C=C5\C(=O)c6cc(F)c(F)cc6C5=C(C#N)C#N)cc32)C(c2ccc(CCCCCC)cc2)(c2ccc(CCCCCC)cc2)c2cc(/C=C3\C(=O)c5cc(F)c(F)cc5C3=C(C#N)C#N)sc2-4)cc1,0.81,18.57,73.78,11.1,-5.54,-2.92,-5.73,-3.93,,,2020,10.1016/j.cclet.2020.08.051,"OPV-DB (Qiu, J., Zenodo, 2026, doi:10.5281/zenodo.20841543)"
PBDFP-Bz,ITIC,CCCCCCCCC(CCCCCC)Cn1nc2c(-c3cccs3)c(F)c(F)c(-c3ccc(-c4cc5c(-c6ccc(SCC(CC)CCCC)c(F)c6)c6occc6c(-c6ccc(SCC(CC)CCCC)c(F)c6)c5o4)s3)c2n1,CCCCCCc1ccc(C2(c3ccc(CCCCCC)cc3)c3cc4c(cc3-c3sc5cc(C=C6C(=O)c7ccccc7C6=C(C#N)C#N)sc5c32)C(c2ccc(CCCCCC)cc2)(c2ccc(CCCCCC)cc2)c2c-4sc3cc(C=C4C(=O)c5ccccc5C4=C(C#N)C#N)sc23)cc1,0.97,17.83,64.16,11.1,-5.5,-3.46,-5.576,-3.916,,,2020,10.1016/j.nanoen.2020.104964,"OPV-DB (Qiu, J., Zenodo, 2026, doi:10.5281/zenodo.20841543)"
PBNT-S,Y6,CCCCC(CC)CSc1ccc(-c2c3cc(-c4ccc(-c5sc(-c6cccs6)c6c5C(=O)c5cc(SCC(CC)CCCC)c(SCC(CC)CCCC)cc5C6=O)s4)sc3c(-c3ccc(SCC(CC)CCCC)s3)c3ccsc23)s1,CCCCCCCCCCCc1c(/C=C2\C(=O)c3cc(F)c(F)cc3C2=C(C#N)C#N)sc2c1sc1c3c4nsnc4c4c5sc6c(CCCCCCCCCCC)c(/C=C7\C(=O)c8cc(F)c(F)cc8C7=C(C#N)C#N)sc6c5n(CC(CC)CCCC)c4c3n(CC(CC)CCCC)c21,0.8,23.08,60.0,11.1,-5.44,-3.44,-5.65,-4.09,,,2020,10.1039/d0ta01425g,"OPV-DB (Qiu, J., Zenodo, 2026, doi:10.5281/zenodo.20841543)"
J52-Cl,IT-4F,CCCCCCCCC(CCCCCC)Cn1nc2c(-c3cccs3)c(F)c(F)c(-c3ccc(-c4cc5c(-c6cc(Cl)c(CC(CC)CCCC)s6)c6sccc6c(-c6cc(Cl)c(CC(CC)CCCC)s6)c5s4)s3)c2n1,CCCCCCc1ccc(C2(c3ccc(CCCCCC)cc3)c3cc4c(cc3-c3sc5cc(/C=C6\C(=O)c7cc(F)c(F)cc7C6=C(C#N)C#N)sc5c32)C(c2ccc(CCCCCC)cc2)(c2ccc(CCCCCC)cc2)c2c-4sc3cc(/C=C4\C(=O)c5cc(F)c(F)cc5C4=C(C#N)C#N)sc23)cc1,0.836,20.39,69.0,12.18,-5.39,-3.45,-5.66,-4.14,,,2020,10.1039/d0ee02426k,"OPV-DB (Qiu, J., Zenodo, 2026, doi:10.5281/zenodo.20841543)"
PBTATBT-4f,Y6,CCCCCCCCC(CCCCCC)Cc1csc(-c2c(F)c(F)c(-c3cc(CC(CCCCCC)CCCCCCCC)c(-c4ccc(-c5c(F)c(F)c(-c6cccs6)c6nsnc56)s4)s3)c3nc(CC(CCCCCC)CCCCCCCC)sc23)c1,CCCCCCCCCCCc1c(/C=C2\C(=O)c3cc(F)c(F)cc3C2=C(C#N)C#N)sc2c1sc1c3c4nsnc4c4c5sc6c(CCCCCCCCCCC)c(/C=C7\C(=O)c8cc(F)c(F)cc8C7=C(C#N)C#N)sc6c5n(CC(CC)CCCC)c4c3n(CC(CC)CCCC)c21,0.81,27.25,72.7,16.08,-5.55,-3.82,-5.65,-4.09,,,2020,10.1021/acsenergylett.0c00691,"OPV-DB (Qiu, J., Zenodo, 2026, doi:10.5281/zenodo.20841543)"
PTB7-F20,PC71BM,CCCCC(CC)COC(=O)c1cc2c(-c3sc(-c4cc5c(C(CC)CCCC)c6sccc6c(C(CC)CCCC)c5s4)c4c(F)c(C(=O)OCC(CC)CCCC)sc34)scc2s1,COC(=O)CCCC1(c2ccccc2)C23c4c5ccc6c7cc8c9c%10c(cc%11cc%12c%13c%14c(cc%15c%16ccc-5c2c%16c2c5c%16c%17c(c(c46)c7c9c%17c4c%10c%11c%13c4c%16c%14c%152)C513)C%12)C8,0.68,17.24,67.2,7.92,-5.09,-3.48,-5.9,-3.9,,,2020,10.1039/d0ra08093d,"OPV-DB (Qiu, J., Zenodo, 2026, doi:10.5281/zenodo.20841543)"
PDFQx-3T,PC71BM,CCCCCCCCOc1ccc(-c2nc3cc(F)c(F)c(-c4ccc(-c5ccc(-c6cccs6)s5)s4)c3nc2-c2ccc(OCCCCCCCC)c(OCCCCCCCC)c2)cc1OCCCCCCCC,COC(=O)CCCC1(c2ccccc2)C23c4c5ccc6c7cc8c9c%10c(cc%11cc%12c%13c%14c(cc%15c%16ccc-5c2c%16c2c5c%16c%17c(c(c46)c7c9c%17c4c%10c%11c%13c4c%16c%14c%152)C513)C%12)C8,0.74,17.19,63.0,8.0,-5.39,-3.66,-5.9,-3.9,,,2020,10.1002/adma.202002217,"OPV-DB (Qiu, J., Zenodo, 2026, doi:10.5281/zenodo.20841543)"
PBDB-T,i-mO-4Cl,CCCCC(CC)Cc1ccc(-c2c3cc(-c4ccc(-c5sc(-c6cccs6)c6c5C(=O)c5c(CC(CC)CCCC)sc(CC(CC)CCCC)c5C6=O)s4)sc3c(-c3ccc(CC(CC)CCCC)s3)c3ccsc23)s1,CCCCCCOc1cccc(C2(c3cccc(OCCCCCC)c3)c3cc4c(cc3-c3sc(-c5scc(/C=C6\C(=O)c7cc(Cl)c(Cl)cc7C6=C(C#N)C#N)c5OCC(CC)CCCC)cc32)C(c2cccc(OCCCCCC)c2)(c2cccc(OCCCCCC)c2)c2cc(-c3scc(/C=C5\C(=O)c6cc(Cl)c(Cl)cc6C5=C(C#N)C#N)c3OCC(CC)CCCC)sc2-4)c1,0.872,15.08,56.4,7.41,-5.33,-3.48,-5.55,-3.83,,,2020,10.1039/d0ta07960j,"OPV-DB (Qiu, J., Zenodo, 2026, doi:10.5281/zenodo.20841543)"
PBDB-T,NDP-Se,CCCCC(CC)Cc1ccc(-c2c3cc(-c4ccc(-c5sc(-c6cccs6)c6c5C(=O)c5c(CC(CC)CCCC)sc(CC(CC)CCCC)c5C6=O)s4)sc3c(-c3ccc(CC(CC)CCCC)s3)c3ccsc23)s1,CCCCCC(CCCCC)n1c(=O)c2cc3[se]c4cc5c(=O)n(C(CCCCC)CCCCC)c(=O)c6cc7c8c9cc%10c(=O)n(C(CCCCC)CCCCC)c(=O)c%11cc%12[se]c%13cc%14c(=O)n(C(CCCCC)CCCCC)c(=O)c%15cc(c8c8cc(c1=O)c2c1c3c4c(c56)c7c81)c1c9c(c%11%10)c%12c%13c1c%14%15,0.94,12.68,61.89,7.41,-5.33,-3.48,-6.09,-3.92,,,2020,10.1016/j.dyepig.2020.108186,"OPV-DB (Qiu, J., Zenodo, 2026, doi:10.5281/zenodo.20841543)"
PTB7-Th,DTC-F-F,CCCCC(CC)COC(=O)c1sc2csc(-c3cc4c(-c5ccc(CC(CC)CCCC)s5)c5sccc5c(-c5ccc(CC(CC)CCCC)s5)c4s3)c2c1F,CCCCCCCCC1(CCCCCCCC)c2cc(-c3ccc(/C=C4\C(=O)c5cscc5C4=C(C#N)C#N)o3)ccc2-c2ccc(-c3ccc(/C=C4\C(=O)c5cscc5C4=C(C#N)C#N)o3)cc21,0.84,16.01,56.0,7.53,-5.21,-3.6,-5.51,-3.83,,,2020,10.1016/j.orgel.2020.106026,"OPV-DB (Qiu, J., Zenodo, 2026, doi:10.5281/zenodo.20841543)"
PBDB-TF,ITCPTC,CCCCC(CC)Cc1sc(-c2c3cc(-c4ccc(-c5sc(-c6cccs6)c6c5C(=O)c5c(CC(CC)CCCC)sc(CC(CC)CCCC)c5C6=O)s4)sc3c(-c3cc(F)c(CC(CC)CCCC)s3)c3ccsc23)cc1F,CCCCCCc1ccc(C2(c3ccc(CCCCCC)cc3)c3cc4c(cc3-c3sc5cc(/C=C6\C(=O)c7cscc7C6=C(C#N)C#N)sc5c32)C(c2ccc(CCCCCC)cc2)(c2ccc(CCCCCC)cc2)c2c-4sc3cc(/C=C4\C(=O)c5cscc5C4=C(C#N)C#N)sc23)cc1,0.964,17.285,73.8,12.31,-5.49,-3.64,-5.63,-3.96,,,2020,10.1021/acsenergylett.0c01364,"OPV-DB (Qiu, J., Zenodo, 2026, doi:10.5281/zenodo.20841543)"
PBDB-TF,BID-4F,CCCCC(CC)Cc1sc(-c2c3cc(-c4ccc(-c5sc(-c6cccs6)c6c5C(=O)c5c(CC(CC)CCCC)sc(CC(CC)CCCC)c5C6=O)s4)sc3c(-c3cc(F)c(CC(CC)CCCC)s3)c3ccsc23)cc1F,CCCCCCC1(CCCCCC)c2cc3c(cc2-c2sc(/C=C4\C(=O)c5cc(F)c(F)cc5C4=C(C#N)C#N)cc21)C(CCCCCC)(CCCCCC)c1cc(-c2c(F)c(F)c(-c4cc5c(s4)-c4cc6c(cc4C5(CCCCCC)CCCCCC)-c4sc(/C=C5\C(=O)c7cc(F)c(F)cc7C5=C(C#N)C#N)cc4C6(CCCCCC)CCCCCC)c4nsnc24)sc1-3,0.92,17.8,74.3,12.3,-5.49,-3.64,-5.69,-3.73,,,2020,10.1016/j.jechem.2020.03.036,"OPV-DB (Qiu, J., Zenodo, 2026, doi:10.5281/zenodo.20841543)"
PBDB-TF,SY2,CCCCC(CC)Cc1sc(-c2c3cc(-c4ccc(-c5sc(-c6cccs6)c6c5C(=O)c5c(CC(CC)CCCC)sc(CC(CC)CCCC)c5C6=O)s4)sc3c(-c3cc(F)c(CC(CC)CCCC)s3)c3ccsc23)cc1F,CCCCCCCCCCCc1c(/C=C2\C(=O)c3cc(F)c(F)cc3C2=C(C#N)C#N)sc2c1sc1c3c4nsnc4c4c5sc6c(CCCCCCCCCCC)c(/C=C7\C(=O)c8cc(Cl)c(Cl)cc8C7=C(C#N)C#N)sc6c5n(CC(CC)CCCC)c4c3n(CC(CC)CCCC)c21,0.852,25.29,74.3,16.01,-5.49,-3.64,-5.67,-3.99,,,2020,10.1002/adfm.202000456,"OPV-DB (Qiu, J., Zenodo, 2026, doi:10.5281/zenodo.20841543)"
PBDB-TF,BTN-4F,CCCCC(CC)Cc1sc(-c2c3cc(-c4ccc(-c5sc(-c6cccs6)c6c5C(=O)c5c(CC(CC)CCCC)sc(CC(CC)CCCC)c5C6=O)s4)sc3c(-c3cc(F)c(CC(CC)CCCC)s3)c3ccsc23)cc1F,CCCCCCCCCCCC1C2=C(SC1/C=C1\C(=O)c3cc(F)c(F)cc3C1=C(C#N)C#N)C1C(S2)c2c(c3c(c4nsnc24)c2c(cc(/C=C4\C(=O)C5C=C(F)C(F)=CC5C4=C(C#N)C#N)n2C)n3CC(CC)CCCC)N1CC(CC)CCCC,0.816,25.05,77.3,15.82,-5.49,-3.64,-5.73,-4.15,,,2020,10.1002/sstr.202000052,"OPV-DB (Qiu, J., Zenodo, 2026, doi:10.5281/zenodo.20841543)"
PBDBT,COTIC-4F,CCCCC(CC)Cc1sc(-c2c3cc(-c4cccc5nsnc45)sc3c(-c3cc(Cl)c(CC(CC)CCCC)s3)c3ccsc23)cc1Cl,CCCCC(CC)COc1cc(/C=C2\C(=O)c3cc(F)c(F)cc3C2=C(C#N)C#N)sc1-c1cc2c(s1)-c1sc(-c3sc(/C=C4\C(=O)c5cc(F)c(F)cc5C4=C(C#N)C#N)cc3OCC(CC)CCCC)cc1C2(CC(CC)CCCC)CC(CC)CCCC,0.55,8.0,49.0,2.32,-5.33,-3.48,-5.26,-4.16,,,2020,10.1039/d0tc02136a,"OPV-DB (Qiu, J., Zenodo, 2026, doi:10.5281/zenodo.20841543)"
PBTT-F,Y6,CCCCC(CC)Cc1sc(-c2c3cc(-c4ccc(-c5sc(-c6cccs6)c6c5C(=O)c5c(sc(CC(CC)CCCC)c5CC(CC)CCCC)C6=O)s4)sc3c(-c3cc(F)c(CC(CC)CCCC)s3)c3ccsc23)cc1F,CCCCCCCCCCCc1c(/C=C2\C(=O)c3cc(F)c(F)cc3C2=C(C#N)C#N)sc2c1sc1c3c4nsnc4c4c5sc6c(CCCCCCCCCCC)c(/C=C7\C(=O)c8cc(F)c(F)cc8C7=C(C#N)C#N)sc6c5n(CC(CC)CCCC)c4c3n(CC(CC)CCCC)c21,0.84,24.8,77.1,16.1,-5.48,-3.68,-5.65,-4.09,,,2020,10.1021/acsenergylett.0c00537,"OPV-DB (Qiu, J., Zenodo, 2026, doi:10.5281/zenodo.20841543)"
PTB7-Th,ITIC-4F,CCCCC(CC)COC(=O)c1sc2csc(-c3cc4c(-c5ccc(CC(CC)CCCC)s5)c5sccc5c(-c5ccc(CC(CC)CCCC)s5)c4s3)c2c1F,CCCCCCc1ccc(C2(c3ccc(CCCCCC)cc3)c3cc4c(cc3-c3sc5cc(/C=C6/C(=O)c7cc(F)c(F)cc7C6=C(C#N)C#N)sc5c32)C(c2ccc(CCCCCC)cc2)(c2ccc(CCCCCC)cc2)c2c-4sc3cc(/C=C4/C(=O)c5cc(F)c(F)cc5C4=C(C#N)C#N)sc23)cc1,0.69,17.3,66.7,7.94,-5.29,-3.72,-5.82,-4.24,,,2020,10.1016/j.orgel.2020.105630,"OPV-DB (Qiu, J., Zenodo, 2026, doi:10.5281/zenodo.20841543)"
PDTTP-2FBTA,PC71BM,CCCCCCCCCCC(CCCCCCCC)COc1cc(-c2cc3sc(-c4ccc(-c5c(F)c(F)c(-c6cccs6)c6nn(CC(CCCC)CCCCCC)nc56)s4)cc3s2)c(OCC(CCCCCCCC)CCCCCCCCCC)cc1-c1cc2sccc2s1,COC(=O)CCCC1(c2ccccc2)C23c4c5ccc6c7cc8c9c%10c(cc%11cc%12c%13c%14c(cc%15c%16ccc-5c2c%16c2c5c%16c%17c(c(c46)c7c9c%17c4c%10c%11c%13c4c%16c%14c%152)C513)C%12)C8,0.53,10.68,52.4,3.2,-5.18,-3.25,-5.9,-3.9,,,2020,10.1016/j.dyepig.2020.108540,"OPV-DB (Qiu, J., Zenodo, 2026, doi:10.5281/zenodo.20841543)"
PTB7-Th,IDT-IC,CC(CC)CCCC(=O)OCC1=C(SC(=C1)C2=CC3=C(S2)C(=O)C4=C(C3=O)C5=CC(=CC(=C5S4)F)C(CC)CCCC)C(=O)OCCCC(CC)C,CCCCCCc1ccc(C2(c3ccc(CCCCCC)cc3)c3cc4c(cc3-c3sc(/C=C5\C(=O)c6ccccc6C5=C(C#N)C#N)cc32)C(c2ccc(CCCCCC)cc2)(c2ccc(CCCCCC)cc2)c2cc(/C=C3\C(=O)c5ccccc5C3=C(C#N)C#N)sc2-4)cc1,0.83,9.53,40.0,3.16,-5.24,-3.64,-5.658,-3.856,,,2020,10.1021/acsaem.0c01247,"OPV-DB (Qiu, J., Zenodo, 2026, doi:10.5281/zenodo.20841543)"
PBNT-BDD,Y6-BO,CC(S1)=CC=C1C(S2)=C(C(C3=C(CC(CC)CCCC)SC(CC(CC)CCCC)=C3C4=O)=O)C4=C2C5=CC=C(C6=CC(B(C7=CC=CC=C7)N(CC(CCCCCC)CCCCCCCC)C8=C9C=C%10C(C(SC(C)=C%11)=C%11B(C%12=CC=CC=C%12)N%10CC(CCCCCC)CCCCCCCC)=C8)=C9S6)S5,CCCCCCCCCCCc1c(/C=C2\C(=O)c3cc(F)c(F)cc3C2=C(C#N)C#N)sc2c1sc1c3c4nsnc4c4c5sc6c(CCCCCCCCCCC)c(/C=C7\C(=O)c8cc(F)c(F)cc8C7=C(C#N)C#N)sc6c5n(CC(CCCC)CCCCCC)c4c3n(CC(CCCC)CCCCCC)c21,0.87,25.4,71.0,16.1,-5.52,-3.46,-5.79,-4.1,,,2020,10.1002/anie.202016265,"OPV-DB (Qiu, J., Zenodo, 2026, doi:10.5281/zenodo.20841543)"
BSCl-C2,IDIC-4Cl,CCCCCCc1cc(/C=C2\SC(=S)N(CC(CC)CCCC)C2=O)sc1-c1cc2sc(-c3cc4c(-c5cc(Cl)c(SCC(CC)CCCC)s5)c5sc(-c6sc7cc(-c8sc(/C=C9\SC(=S)N(CC(CC)CCCC)C9=O)cc8CCCCCC)sc7c6CCCCCC)cc5c(-c5cc(Cl)c(SCC(CC)CCCC)s5)c4s3)c(CCCCCC)c2s1,CCCCCCCCC1(CCCCCCCC)c2cc3c(cc2-c2sc(/C=C4\C(=O)c5cc(Cl)c(Cl)cc5C4=C(C#N)C#N)cc21)C(CCCCCCCC)(CCCCCCCC)c1cc(/C=C2\C(=O)c4cc(Cl)c(Cl)cc4C2=C(C#N)C#N)sc1-3,0.865,20.1,71.3,12.4,-5.58,-3.39,-5.9,-4.04,,,2020,10.1021/acsami.0c03977,"OPV-DB (Qiu, J., Zenodo, 2026, doi:10.5281/zenodo.20841543)"
P2F-EHp,BTA3,CCc1c(F)cc(-c2c3cc(-c4ccc(-c5c6c(c(-c7ccc(-c8cc9c(-c%10cc(F)c(CC)c(F)c%10)c%10sc(-c%11ccc(-c%12c%13c(c(-c%14ccc(-c%15cc%16c(-c%17cc(F)c(CC)c(F)c%17)c%17sc(-c%18ccc(-c%19c%20c(c(-c%21cccs%21)c%21nn(CC)nc%19%21)C(=O)N(CC)C%20=O)s%18)cc%17c(-c%17cc(F)c(CC)c(F)c%17)c%16s%15)s%14)c%14nn(CC)nc%12%14)C(=O)N(CC)C%13=O)s%11)cc%10c(-c%10cc(F)c(CC)c(F)c%10)c9s8)s7)c7nn(CC)nc57)C(=O)N(CC)C6=O)s4)sc3c(-c3cc(F)c(CC)c(F)c3)c3ccsc23)cc1F,CCCCCCCCn1nc2c(/C=c3\sc(=C(C#N)C#N)n(CC)c3=O)ccc(-c3cc4c(s3)-c3cc5c(cc3C4(c3ccc(CCCCCC)cc3)c3ccc(CCCCCC)cc3)-c3sc(-c4ccc(/C=c6\sc(=C(C#N)C#N)n(CC)c6=O)c6nn(CCCCCCCC)nc46)cc3C5(c3ccc(CCCCCC)cc3)c3ccc(CCCCCC)cc3)c2n1,1.29,6.61,54.09,4.62,-5.38,-3.06,-5.49,-3.72,,,2020,10.1021/acs.jpcc.0c05914,"OPV-DB (Qiu, J., Zenodo, 2026, doi:10.5281/zenodo.20841543)"
BTR,MeIC,CCCCCCc1cc(-c2cc3c(-c4cc(CC(CC)CCCC)c(CCCCCC)s4)c4sc(-c5cc(CCCCCC)c(-c6cc(CCCCCC)c(-c7ccc(/C=C8/SC(=S)N(CCCCCC)C8=O)s7)s6)s5)cc4c(-c4cc(CC(CC)CCCC)c(CCCCCC)s4)c3s2)sc1-c1cc(CCCCCC)c(-c2ccc(/C=C3/SC(=S)N(CCCCCC)C3=O)s2)s1,CCCCCCc1ccc(C2(c3ccc(CCCCCC)cc3)c3cc4c(cc3-c3sc5cc(/C=C6\C(=O)c7c(csc7C)C6=C(C#N)C#N)sc5c32)C(c2ccc(CCCCCC)cc2)(c2ccc(CCCCCC)cc2)c2c-4sc3cc(/C=C4\C(=O)c5c(csc5C)C4=C(C#N)C#N)sc23)cc1,0.795,19.54,70.5,10.95,-5.34,-3.53,-5.57,-3.93,,,2020,10.1016/j.solener.2020.11.043,"OPV-DB (Qiu, J., Zenodo, 2026, doi:10.5281/zenodo.20841543)"
J71,IDTN,CCCCCCCCC(CCCCCC)Cn1nc2c(-c3cccs3)c(F)c(F)c(-c3ccc(-c4cc5c(-c6ccc([Si](CCC)(CCC)CCC)s6)c6sccc6c(-c6ccc([Si](CCC)(CCC)CCC)s6)c5s4)s3)c2n1,CCCCCCc1ccc(C2(c3ccc(CCCCCC)cc3)c3cc4c(cc3-c3sc(/C=C5\C(=O)c6cc7ccccc7cc6C5=C(C#N)C#N)cc32)C(c2ccc(CCCCCC)cc2)(c2ccc(CCCCCC)cc2)c2cc(/C=C3\C(=O)c5cc6ccccc6cc5C3=C(C#N)C#N)sc2-4)cc1,0.88,16.7,74.4,10.9,-5.4,-3.24,-5.8,-3.98,,,2020,10.1039/d0ta10953c,"OPV-DB (Qiu, J., Zenodo, 2026, doi:10.5281/zenodo.20841543)"
PBDB-T,ITIC-Th3,CCCCC(CC)Cc1ccc(-c2c3cc(-c4ccc(-c5sc(-c6cccs6)c6c5C(=O)c5c(CC(CC)CCCC)sc(CC(CC)CCCC)c5C6=O)s4)sc3c(-c3ccc(CC(CC)CCCC)s3)c3ccsc23)s1,CCCCCCc1ccc(C2(c3ccc(CCCCCC)s3)c3cc4c(cc3-c3sc5cc(/C=C6\C(=O)c7ccc(OC)cc7C6=C(C#N)C#N)sc5c32)C(c2ccc(CCCCCC)s2)(c2ccc(CCCCCC)s2)c2c-4sc3cc(/C=C4\C(=O)c5ccc(OC)cc5C4=C(C#N)C#N)sc23)s1,0.93,15.9,70.8,10.9,-5.33,-3.48,-5.67,-3.73,,,2020,10.1002/adma.202002315,"OPV-DB (Qiu, J., Zenodo, 2026, doi:10.5281/zenodo.20841543)"
J71,Y22,CCCCCCCCC(CCCCCC)Cn1nc2c(-c3cccs3)c(F)c(F)c(-c3ccc(-c4cc5c(-c6ccc([Si](CCC)(CCC)CCC)s6)c6sccc6c(-c6ccc([Si](CCC)(CCC)CCC)s6)c5s4)s3)c2n1,CCc1c(/C=C2\C(=O)c3cc(F)c(F)cc3C2=C(C#N)C#N)sc2c1sc1c3c4nn(CC)nc4c4c5sc(/C=C6\C(=O)c7cc(F)c(F)cc7C6=C(C#N)C#N)c(CC)c5n(CC)c4c3n(CC)c21,0.806,21.7,62.27,10.89,-5.4,-3.24,-5.69,-3.94,,,2020,10.1039/d0ta01636e,"OPV-DB (Qiu, J., Zenodo, 2026, doi:10.5281/zenodo.20841543)"
PTh37,ITIC,CCCCCCCCc1csc2cc(-c3sc(-c4cc5sc(-c6cc7c(-c8ccc(CC(CC)CCCC)s8)c8sccc8c(-c8ccc(CC(CC)CCCC)s8)c7s6)c(CCCCCCCC)c5s4)c4c3C(=O)N(CC(CCCCCC)CCCCCCCC)C4=O)sc12,CCCCCCc1ccc(C2(c3ccc(CCCCCC)cc3)c3cc4c(cc3-c3sc5cc(C=C6C(=O)c7ccccc7C6=C(C#N)C#N)sc5c32)C(c2ccc(CCCCCC)cc2)(c2ccc(CCCCCC)cc2)c2c-4sc3cc(C=C4C(=O)c5ccccc5C4=C(C#N)C#N)sc23)cc1,0.927,17.63,66.7,10.9,-5.22,-3.36,-5.576,-3.916,,,2020,10.1039/d0tc02032j,"OPV-DB (Qiu, J., Zenodo, 2026, doi:10.5281/zenodo.20841543)"
PTQ10,HO-IDIC-2F,CCCCCCCCC(CCCCCC)COc1cnc2c(C)c(F)c(F)c(-c3ccc(C)s3)c2n1,CCCCCCOc1c2c(c(OCCCCCC)c3c1C(CCCCCC)(CCCCCC)c1cc(/C=C4\C(=O)c5cc(F)ccc5C4=C(C#N)C#N)sc1-3)C(CCCCCC)(CCCCCC)c1cc(/C=C3\C(=O)c4ccc(F)cc4C3=C(C#N)C#N)sc1-2,0.92,19.01,70.7,12.43,-5.54,-2.98,-5.81,-3.91,,,2020,10.1039/d0tc01313g,"OPV-DB (Qiu, J., Zenodo, 2026, doi:10.5281/zenodo.20841543)"
PBT1-C-2Cl,Y6,CCCCCCC(CCCC)Cc1ccc(-c2c3cc(-c4sc(-c5sc(-c6cc(Cl)cs6)c6c5C(=O)c5c(CC(CC)CCCC)sc(CC(CC)CCCC)c5C6=O)cc4Cl)sc3c(-c3ccc(CC(CCCC)CCCCCC)cc3)c3ccsc23)cc1,CCCCCCCCCCCc1c(/C=C2\C(=O)c3cc(F)c(F)cc3C2=C(C#N)C#N)sc2c1sc1c3c4nsnc4c4c5sc6c(CCCCCCCCCCC)c(/C=C7\C(=O)c8cc(F)c(F)cc8C7=C(C#N)C#N)sc6c5n(CC(CC)CCCC)c4c3n(CC(CC)CCCC)c21,0.84,26.1,72.5,16.1,-5.59,-3.53,-5.65,-4.09,,,2020,10.1002/adfm.202002181,"OPV-DB (Qiu, J., Zenodo, 2026, doi:10.5281/zenodo.20841543)"
P3HT,Y6,CCCCCCc1ccsc1,CCCCCCCCCCCc1c(/C=C2\C(=O)c3cc(F)c(F)cc3C2=C(C#N)C#N)sc2c1sc1c3c4nsnc4c4c5sc6c(CCCCCCCCCCC)c(/C=C7\C(=O)c8cc(F)c(F)cc8C7=C(C#N)C#N)sc6c5n(CC(CC)CCCC)c4c3n(CC(CC)CCCC)c21,0.45,11.66,45.5,2.41,-5.01,-3.12,-5.65,-4.09,,,2020,10.1021/acs.jpcc.0c07162,"OPV-DB (Qiu, J., Zenodo, 2026, doi:10.5281/zenodo.20841543)"
PCE10-SF,IT-4F,CCOC(=O)c1sc2c(-c3cc4c(-c5cc(F)c(SCC)s5)c5sc(-c6sc(-c7cc8c(-c9cc(F)c(SCC)s9)c9sc(-c%10sc(-c%11cc%12c(-c%13cc(F)c(SCC)s%13)c%13sccc%13c(-c%13cc(F)c(SCC)s%13)c%12s%11)c%11sc(C(=O)OCC)c(F)c%10%11)cc9c(-c9cc(F)c(SCC)s9)c8s7)c7sc(C(=O)OCC)c(F)c67)cc5c(-c5cc(F)c(SCC)s5)c4s3)scc2c1F,CCCCCCc1ccc(C2(c3ccc(CCCCCC)cc3)c3cc4c(cc3-c3sc5cc(/C=C6\C(=O)c7cc(F)c(F)cc7C6=C(C#N)C#N)sc5c32)C(c2ccc(CCCCCC)cc2)(c2ccc(CCCCCC)cc2)c2c-4sc3cc(/C=C4\C(=O)c5cc(F)c(F)cc5C4=C(C#N)C#N)sc23)cc1,0.682,8.48,41.5,2.4,-5.53,-3.76,-5.66,-4.14,,,2020,10.1039/d0ta11203h,"OPV-DB (Qiu, J., Zenodo, 2026, doi:10.5281/zenodo.20841543)"
PBNO,PC71BM,CCCCCCCCC(CCCCCC)COC1c2ccsc2C(c2ccc(-c3ccc(OCC(CC)CCCC)cc3)cc2)c2cc(-c3ccc(-c4sc(-c5cccs5)c5c4C(=O)c4cc(OCC(CC)CCCC)c(OCC(CC)CCCC)cc4C5=O)s3)sc21,COC(=O)CCCC1(c2ccccc2)C23c4c5ccc6c7cc8c9c%10c(cc%11cc%12c%13c%14c(cc%15c%16ccc-5c2c%16c2c5c%16c%17c(c(c46)c7c9c%17c4c%10c%11c%13c4c%16c%14c%152)C513)C%12)C8,0.784,9.85,60.98,4.71,-5.25,-3.59,-5.9,-3.9,,,2020,10.1016/j.polymer.2020.123184,"OPV-DB (Qiu, J., Zenodo, 2026, doi:10.5281/zenodo.20841543)"
PffBT4T-2OD,IEICO-4F,CCCCCCCCCCC(CCCCCCCC)Cc1csc(-c2c(F)c(F)c(-c3cc(CC(CCCCCCCC)CCCCCCCCCC)c(-c4ccc(-c5cccs5)s4)s3)c3nsnc23)c1,CCCCCCc1ccc(C2(c3ccc(CCCCCC)cc3)c3cc4c(cc3-c3sc(-c5sc(/C=C6\C(=O)c7cc(F)c(F)cc7C6=C(C#N)C#N)cc5OCC(CC)CCCC)cc32)C(c2ccc(CCCCCC)cc2)(c2ccc(CCCCCC)cc2)c2cc(-c3scc(/C=C5/C(=O)c6cc(F)c(F)cc6C5=C(C#N)C#N)c3OCC(CC)CCCC)sc2-4)cc1,0.69,11.5,60.0,4.7,-5.32,-3.7,-5.44,-4.19,,,2020,10.1021/acsaem.0c00740,"OPV-DB (Qiu, J., Zenodo, 2026, doi:10.5281/zenodo.20841543)"
J71,m-ITTC,CCCCCCCCC(CCCCCC)Cn1nc2c(-c3cccs3)c(F)c(F)c(-c3ccc(-c4cc5c(-c6ccc([Si](CCC)(CCC)CCC)s6)c6sccc6c(-c6ccc([Si](CCC)(CCC)CCC)s6)c5s4)s3)c2n1,CCCCCCc1cccc(C2(c3cccc(CCCCCC)c3)c3cc4c(cc3-c3sc5cc(/C=C6/C(=O)c7cscc7C6=C(C#N)C#N)sc5c32)C(c2cccc(CCCCCC)c2)(c2cccc(CCCCCC)c2)c2c-4sc3cc(/C=C4/C(=O)c5cscc5C4=C(C#N)C#N)sc23)c1,0.874,19.27,73.54,12.38,-5.4,-3.24,-5.62,-3.89,,,2020,10.1039/d0tc03217d,"OPV-DB (Qiu, J., Zenodo, 2026, doi:10.5281/zenodo.20841543)"
PM6,IDIC,CCCCC(CC)Cc1sc(-c2c3cc(-c4ccc(-c5sc(-c6cccs6)c6c5C(=O)c5c(CC(CC)CCCC)sc(CC(CC)CCCC)c5C6=O)s4)sc3c(-c3cc(F)c(CC(CC)CCCC)s3)c3ccsc23)cc1F,CCCCCCC1(CCCCCC)c2cc3c(cc2-c2sc(/C=C4\C(=O)c5ccccc5C4=C(C#N)C#N)cc21)C(CCCCCC)(CCCCCC)c1cc(/C=C2\C(=O)c4ccccc4C2=C(C#N)C#N)sc1-3,0.963,17.94,71.6,12.37,-5.56,-3.65,-5.69,-3.91,,,2020,10.1039/d0qm01037e,"OPV-DB (Qiu, J., Zenodo, 2026, doi:10.5281/zenodo.20841543)"
PBDB-T,PNB2F,CCCCC(CC)Cc1ccc(-c2c3cc(-c4ccc(-c5sc(-c6cccs6)c6c5C(=O)c5c(CC(CC)CCCC)sc(CC(CC)CCCC)c5C6=O)s4)sc3c(-c3ccc(CC(CC)CCCC)s3)c3ccsc23)s1,CCCCCCCCCCCCC(CCCCCCCC)CN1C(=O)c2ccc3c4c(c(-c5ccc(-c6cc(F)c(-c7cccs7)cc6F)s5)cc(c24)C1=O)C(=O)N(CC(CCCCCCCC)CCCCCCCCCCCC)C3=O,0.86,8.03,65.0,4.49,-5.33,-3.48,-5.55,-3.88,,,2020,10.1016/j.orgel.2020.106051,"OPV-DB (Qiu, J., Zenodo, 2026, doi:10.5281/zenodo.20841543)"
PBDB-TF,HDO-4Cl,CCCCC(CC)Cc1sc(-c2c3cc(-c4ccc(-c5sc(-c6cccs6)c6c5C(=O)c5c(CC(CC)CCCC)sc(CC(CC)CCCC)c5C6=O)s4)sc3c(-c3cc(F)c(CC(CC)CCCC)s3)c3ccsc23)cc1F,CCOc1c(/C=C2\C(=O)c3cc(Cl)c(Cl)cc3C2=C(C#N)C#N)sc2c1sc1c3c4nsnc4c4c5sc6c(OCC)c(/C=C7\C(=O)c8cc(Cl)c(Cl)cc8C7=C(C#N)C#N)sc6c5n(CC)c4c3n(CC)c21,0.94,21.9,76.0,15.6,-5.49,-3.64,-5.7,-3.91,,,2020,10.1039/d0qm00633e,"OPV-DB (Qiu, J., Zenodo, 2026, doi:10.5281/zenodo.20841543)"
PBDB-TF,BTIC-CF3-γ,CCCCC(CC)Cc1sc(-c2c3cc(-c4ccc(-c5sc(-c6cccs6)c6c5C(=O)c5c(CC(CC)CCCC)sc(CC(CC)CCCC)c5C6=O)s4)sc3c(-c3cc(F)c(CC(CC)CCCC)s3)c3ccsc23)cc1F,CCCCCCCCCCCc1c(/C=C2\C(=O)c3cc(C)ccc3C2=C(C#N)C#N)sc2c1sc1c3c4nsnc4c4c5sc6c(CCCCCCCCCCC)c(/C=C7\C(=O)c8cc(C)ccc8C7=C(C#N)C#N)sc6c5n(CC(CC)CCCC)c4c3n(CC(CC)CCC)c21,0.85,25.19,72.8,15.59,-5.49,-3.64,-5.45,-3.96,,,2020,10.1016/j.joule.2020.02.004,"OPV-DB (Qiu, J., Zenodo, 2026, doi:10.5281/zenodo.20841543)"
PM6,M6,CCCCC(CC)Cc1sc(-c2c3cc(-c4ccc(-c5sc(-c6cccs6)c6c5C(=O)c5c(CC(CC)CCCC)sc(CC(CC)CCCC)c5C6=O)s4)sc3c(-c3cc(F)c(CC(CC)CCCC)s3)c3ccsc23)cc1F,CCCCCCCCC(CCCCCC)Cn1c2cc(/C=C3\C(=O)c4cc(Cl)c(Cl)cc4C3=C(C#N)C#N)sc2c2sc3c(OCC(CC)CCCC)c4c(sc5c6sc(/C=C7\C(=O)c8cc(Cl)c(Cl)cc8C7=C(C#N)C#N)cc6n(CC(CCCCCC)CCCCCCCC)c54)c(OCC(CC)CCCC)c3c21,0.89,24.7,70.3,15.45,-5.56,-3.65,-5.62,-4.0,,,2020,10.1002/adfm.202010436,"OPV-DB (Qiu, J., Zenodo, 2026, doi:10.5281/zenodo.20841543)"
P3HT,IDTT-CR,CCCCCCc1ccsc1,CCc1ccc(C2(c3ccc(CC)cc3)c3cc4c(cc3-c3sc5cc(C6=C/C(=c7/sc(=C(C#N)C#N)n(CC)c7=O)CCC6)sc5c32)C(c2ccc(CC)cc2)(c2ccc(CC)cc2)c2c-4sc3cc(C4=C/C(=c5/sc(=C(C#N)C#N)n(CC)c5=O)CCC4)sc23)cc1,0.82,5.61,55.06,2.86,-5.01,-3.12,-5.25,-3.38,,,2020,10.1039/d0ta09924d,"OPV-DB (Qiu, J., Zenodo, 2026, doi:10.5281/zenodo.20841543)"
PBBSe-H,Y6,CCCCC(CC)Cc1ccc(-c2c3cc(-c4ccc(-c5sc(-c6ccc[se]6)c6c5C(=O)c5c(CC(CC)CCCC)sc(CC(CC)CCCC)c5C6=O)[se]4)sc3c(-c3ccc(CC(CC)CCCC)s3)c3ccsc23)s1,CCCCCCCCCCCc1c(/C=C2\C(=O)c3cc(F)c(F)cc3C2=C(C#N)C#N)sc2c1sc1c3c4nsnc4c4c5sc6c(CCCCCCCCCCC)c(/C=C7\C(=O)c8cc(F)c(F)cc8C7=C(C#N)C#N)sc6c5n(CC(CC)CCCC)c4c3n(CC(CC)CCCC)c21,0.65,22.23,56.4,8.17,-5.16,-3.45,-5.65,-4.09,,,2020,10.1021/acs.macromol.0c00405,"OPV-DB (Qiu, J., Zenodo, 2026, doi:10.5281/zenodo.20841543)"
PPFOEH-BZ,ITIC,CCCCCCCCC(CCCCCC)Cn1nc2c(-c3cccs3)c(F)c(F)c(-c3ccc(-c4cc5c(-c6ccc(OCC(CC)CCCC)c(F)c6)c6sccc6c(-c6ccc(OCC(CC)CCCC)c(F)c6)c5o4)s3)c2n1,CCCCCCc1ccc(C2(c3ccc(CCCCCC)cc3)c3cc4c(cc3-c3sc5cc(C=C6C(=O)c7ccccc7C6=C(C#N)C#N)sc5c32)C(c2ccc(CCCCCC)cc2)(c2ccc(CCCCCC)cc2)c2c-4sc3cc(C=C4C(=O)c5ccccc5C4=C(C#N)C#N)sc23)cc1,0.86,17.26,54.7,8.16,-5.43,-3.75,-5.576,-3.916,,,2020,10.1016/j.dyepig.2020.108775,"OPV-DB (Qiu, J., Zenodo, 2026, doi:10.5281/zenodo.20841543)"
PBDB-T,MPU2,CCCCC(CC)Cc1ccc(-c2c3cc(-c4ccc(-c5sc(-c6cccs6)c6c5C(=O)c5c(CC(CC)CCCC)sc(CC(CC)CCCC)c5C6=O)s4)sc3c(-c3ccc(CC(CC)CCCC)s3)c3ccsc23)s1,CCCCC(CC)CN1C(=O)C2=C(c3ccc(/C=c4\sc(=C(C#N)C#N)n(CC)c4=O)s3)N(CC(CC)CCCC)C(=O)C2=C1c1ccc(/C=c2\sc(=C(C#N)C#N)n(CC)c2=O)s1,0.81,15.36,66.0,8.21,-5.33,-3.48,-5.72,-4.15,,,2020,10.1016/j.solener.2020.02.057,"OPV-DB (Qiu, J., Zenodo, 2026, doi:10.5281/zenodo.20841543)"
PBDB-TF,BTP-2Cl-delta,CCCCC(CC)Cc1sc(-c2c3cc(-c4ccc(-c5sc(-c6cccs6)c6c5C(=O)c5c(CC(CC)CCCC)sc(CC(CC)CCCC)c5C6=O)s4)sc3c(-c3cc(F)c(CC(CC)CCCC)s3)c3ccsc23)cc1F,CCCCCCCCCCCc1c(/C=C2\C(=O)c3ccc(Cl)cc3C2=C(C#N)C#N)sc2c1sc1c3c4nsnc4c4c5sc6c(CCCCCCCCCCC)c(/C=C7\C(=O)c8ccc(Cl)cc8C7=C(C#N)C#N)sc6c5n(CC(CC)CCCC)c4c3n(CC(CC)CCCC)c21,0.89,24.3,71.1,15.4,-5.49,-3.64,-5.57,-3.85,,,2020,10.1021/acsami.0c16389,"OPV-DB (Qiu, J., Zenodo, 2026, doi:10.5281/zenodo.20841543)"
PM6,IDF-IC,CCCCC(CC)Cc1sc(-c2c3cc(-c4ccc(-c5sc(-c6cccs6)c6c5C(=O)c5c(CC(CC)CCCC)sc(CC(CC)CCCC)c5C6=O)s4)sc3c(-c3cc(F)c(CC(CC)CCCC)s3)c3ccsc23)cc1F,CCCCCCc1ccc(C2(c3ccc(CCCCCC)cc3)c3cc4c(cc3-c3oc(/C=C5\C(=O)c6ccccc6C5=C(C#N)C#N)cc32)C(c2ccc(CCCCCC)cc2)(c2ccc(CCCCCC)cc2)c2cc(/C=C3\C(=O)c5ccccc5C3=C(C#N)C#N)oc2-4)cc1,0.905,14.55,59.0,7.8,-5.56,-3.65,-5.75,-4.13,,,2020,10.1021/acsaem.0c01247,"OPV-DB (Qiu, J., Zenodo, 2026, doi:10.5281/zenodo.20841543)"
FTAZ,INIC,CCCCCCC(CCCC)CCc1c2cc(-c3ccc(-c4c(F)c(F)c(-c5cccs5)c5nn(CC(CCCC)CCCCCC)nc45)s3)sc2c(CCC(CCCC)CCCCCC)c2ccsc12,CCCCCCc1ccc(C2(c3ccc(CCCCCC)cc3)c3cc4c(cc3-c3sc5c(sc6cc(/C=C7\C(=O)c8ccccc8C7=C(C#N)C#N)sc65)c32)C(c2ccc(CCCCCC)cc2)(c2ccc(CCCCCC)cc2)c2c-4sc3c2sc2cc(/C=C4\C(=O)c5ccccc5C4=C(C#N)C#N)sc23)cc1,0.956,14.01,58.5,7.8,-5.38,-3.17,-5.45,-3.88,,,2020,10.1002/sstr.202000006,"OPV-DB (Qiu, J., Zenodo, 2026, doi:10.5281/zenodo.20841543)"
PBDB-T-2Cl,BTCIC,CCCCC(CC)Cc1sc(-c2c3cc(-c4ccc(-c5sc(-c6cccs6)c6c5C(=O)c5c(CC(CC)CCCC)sc(CC(CC)CCCC)c5C6=O)s4)sc3c(-c3cc(Cl)c(CC(CC)CCCC)s3)c3ccsc23)cc1Cl,CCCCC(CC)CC1(CC(CC)CCCC)c2cc(/C=C3\C(=O)c4ccccc4C3=C(C#N)C#N)sc2-c2sc(-c3ccc(-c4cc5c(s4)-c4sc(/C=C6\C(=O)c7ccccc7C6=C(C#N)C#N)cc4C5(CC(CC)CCCC)CC(CC)CCCC)c4nsnc34)cc21,0.83,5.4,62.0,2.8,-5.52,-3.6,-5.53,-4.0,,,2020,10.1021/acsami.0c01850,"OPV-DB (Qiu, J., Zenodo, 2026, doi:10.5281/zenodo.20841543)"
PM6,PNDIBS,CCCCC(CC)Cc1sc(-c2c3cc(-c4ccc(-c5sc(-c6cccs6)c6c5C(=O)c5c(CC(CC)CCCC)sc(CC(CC)CCCC)c5C6=O)s4)sc3c(-c3cc(F)c(CC(CC)CCCC)s3)c3ccsc23)cc1F,CCCCCCCCCCCCC(CCCCCCCCCC)CN1C(=O)c2ccc3c4c(c(-c5ccc(-c6ccc[se]6)[se]5)cc(c24)C1=O)C(=O)N(CC(CCCCCCCCCC)CCCCCCCCCCCC)C3=O,0.925,6.72,50.0,3.11,-5.56,-3.65,-5.94,-3.91,,,2020,10.1021/acsami.0c01382,"OPV-DB (Qiu, J., Zenodo, 2026, doi:10.5281/zenodo.20841543)"
PBDB-T,PIDIC2T,CCCCC(CC)Cc1ccc(-c2c3cc(-c4ccc(-c5sc(-c6cccs6)c6c5C(=O)c5c(CC(CC)CCCC)sc(CC(CC)CCCC)c5C6=O)s4)sc3c(-c3ccc(CC(CC)CCCC)s3)c3ccsc23)s1,CCCCCCCCCCCCCCCCC1(CCCCCCCCCCCCCCCC)c2cc3c(cc2-c2sc(/C=C4\C(=O)c5ccccc5C4=C(C#N)C#N)cc21)C(CCCCCCCCCCCCCCCC)(CCCCCCCCCCCCCCCC)c1cc(/C=C2\C(=O)c4ccc(-c5ccc(-c6cccs6)s5)cc4C2=C(C#N)C#N)sc1-3,0.8,9.07,41.0,2.97,-5.33,-3.48,-5.65,-3.85,,,2020,10.1021/acsami.0c08442,"OPV-DB (Qiu, J., Zenodo, 2026, doi:10.5281/zenodo.20841543)"
PM6,Y22,CCCCC(CC)Cc1sc(-c2c3cc(-c4ccc(-c5sc(-c6cccs6)c6c5C(=O)c5c(CC(CC)CCCC)sc(CC(CC)CCCC)c5C6=O)s4)sc3c(-c3cc(F)c(CC(CC)CCCC)s3)c3ccsc23)cc1F,CCc1c(/C=C2\C(=O)c3cc(F)c(F)cc3C2=C(C#N)C#N)sc2c1sc1c3c4nn(CC)nc4c4c5sc(/C=C6\C(=O)c7cc(F)c(F)cc7C6=C(C#N)C#N)c(CC)c5n(CC)c4c3n(CC)c21,0.853,24.37,74.12,15.4,-5.56,-3.65,-5.69,-3.94,,,2020,10.1039/d0ta01636e,"OPV-DB (Qiu, J., Zenodo, 2026, doi:10.5281/zenodo.20841543)"
PFT-EHp,Y6,CCCCCCCCN1C(=O)c2c(c(-c3ccc(-c4cc5c(-c6cc(F)c(CC(CC)CCCC)s6)c6sccc6c(-c6cc(F)c(CC(CC)CCCC)s6)c5s4)s3)c3nn(CC(CC)CCCC)nc3c2-c2cccs2)C1=O,CCCCCCCCCCCc1c(/C=C2\C(=O)c3cc(F)c(F)cc3C2=C(C#N)C#N)sc2c1sc1c3c4nsnc4c4c5sc6c(CCCCCCCCCCC)c(/C=C7\C(=O)c8cc(F)c(F)cc8C7=C(C#N)C#N)sc6c5n(CC(CC)CCCC)c4c3n(CC(CC)CCCC)c21,0.78,26.9,72.7,15.4,-5.97,-3.63,-5.65,-4.09,,,2020,10.1039/d0ta08725d,"OPV-DB (Qiu, J., Zenodo, 2026, doi:10.5281/zenodo.20841543)"
J71,PNDIBS,CCCCCCCCC(CCCCCC)Cn1nc2c(-c3cccs3)c(F)c(F)c(-c3ccc(-c4cc5c(-c6ccc([Si](CCC)(CCC)CCC)s6)c6sccc6c(-c6ccc([Si](CCC)(CCC)CCC)s6)c5s4)s3)c2n1,CCCCCCCCCCCCC(CCCCCCCCCC)CN1C(=O)c2ccc3c4c(c(-c5ccc(-c6ccc[se]6)[se]5)cc(c24)C1=O)C(=O)N(CC(CCCCCCCCCC)CCCCCCCCCCCC)C3=O,0.84,7.41,42.91,2.74,-5.4,-3.24,-5.94,-3.91,,,2020,10.1016/j.dyepig.2020.108721,"OPV-DB (Qiu, J., Zenodo, 2026, doi:10.5281/zenodo.20841543)"
PBDB-T,M6,CCCCC(CC)Cc1ccc(-c2c3cc(-c4ccc(-c5sc(-c6cccs6)c6c5C(=O)c5c(CC(CC)CCCC)sc(CC(CC)CCCC)c5C6=O)s4)sc3c(-c3ccc(CC(CC)CCCC)s3)c3ccsc23)s1,CCCCCCCCC(CCCCCC)Cn1c2cc(/C=C3\C(=O)c4cc(Cl)c(Cl)cc4C3=C(C#N)C#N)sc2c2sc3c(OCC(CC)CCCC)c4c(sc5c6sc(/C=C7\C(=O)c8cc(Cl)c(Cl)cc8C7=C(C#N)C#N)cc6n(CC(CCCCCC)CCCCCCCC)c54)c(OCC(CC)CCCC)c3c21,0.81,22.74,58.01,10.63,-5.33,-3.48,-5.62,-4.0,,,2020,10.1002/adfm.202010436,"OPV-DB (Qiu, J., Zenodo, 2026, doi:10.5281/zenodo.20841543)"
PTzTz,IT-4F,CCCCCCC(CCCC)Cc1csc(-c2nc3sc(-c4cc(CC(CCCC)CCCCCC)c(-c5cc6c(-c7ccc(CC(CC)CCCC)s7)c7sccc7c(-c7ccc(CC(CC)CCCC)s7)c6s5)s4)nc3s2)c1,CCCCCCc1ccc(C2(c3ccc(CCCCCC)cc3)c3cc4c(cc3-c3sc5cc(/C=C6\C(=O)c7cc(F)c(F)cc7C6=C(C#N)C#N)sc5c32)C(c2ccc(CCCCCC)cc2)(c2ccc(CCCCCC)cc2)c2c-4sc3cc(/C=C4\C(=O)c5cc(F)c(F)cc5C4=C(C#N)C#N)sc23)cc1,0.82,18.81,69.0,10.63,-5.42,-3.52,-5.66,-4.14,,,2020,10.1039/d0nj02483j,"OPV-DB (Qiu, J., Zenodo, 2026, doi:10.5281/zenodo.20841543)"
PM6,IDIC-4F,CCCCC(CC)Cc1sc(-c2c3cc(-c4ccc(-c5sc(-c6cccs6)c6c5C(=O)c5c(CC(CC)CCCC)sc(CC(CC)CCCC)c5C6=O)s4)sc3c(-c3cc(F)c(CC(CC)CCCC)s3)c3ccsc23)cc1F,CCCCCCc1ccc(C2(c3ccc(CCCCCC)cc3)c3cc4c(cc3-c3sc(/C=C5\C(=O)c6cc(F)c(F)cc6C5=C(C#N)C#N)cc32)C(c2ccc(CCCCCC)cc2)(c2ccc(CCCCCC)cc2)c2cc(/C=C3\C(=O)c5cc(F)c(F)cc5C3=C(C#N)C#N)sc2-4)cc1,0.766,18.1,76.5,10.6,-5.56,-3.65,-5.73,-3.93,,,2020,10.1002/smtd.202000687,"OPV-DB (Qiu, J., Zenodo, 2026, doi:10.5281/zenodo.20841543)"
PCPDTBT,PC71BM,CCCCC(CC)CC1(CC(CC)CCCC)c2ccsc2-c2sc(-c3cccc4nsnc34)cc21,COC(=O)CCCC1(c2ccccc2)C23c4c5ccc6c7cc8c9c%10c(cc%11cc%12c%13c%14c(cc%15c%16ccc-5c2c%16c2c5c%16c%17c(c(c46)c7c9c%17c4c%10c%11c%13c4c%16c%14c%152)C513)C%12)C8,0.62,16.2,55.0,5.5,-5.3,-3.6,-5.9,-3.9,,,2020,10.1021/acs.jpcc.0c10218,"OPV-DB (Qiu, J., Zenodo, 2026, doi:10.5281/zenodo.20841543)"
PTQ10,tPDI2N-EH,CCCCCCCCC(CCCCCC)COc1cnc2c(C)c(F)c(F)c(-c3ccc(C)s3)c2n1,CCCCC(CC)Cn1c2cc3c(=O)n(C(CC)CC)c(=O)c4ccc5c6c(-c7cc8c(=O)n(C(CC)CC)c(=O)c9cc%10c%11c(c7c7ccc%12c(=O)n(C(CC)CC)c(=O)c%13cc(c%11c7c%12%13)n%10CC(CC)CCCC)c89)cc7c(=O)n(C(CC)CC)c(=O)c8cc1c(c6c78)c2c5c43,1.21,8.2,55.0,5.5,-5.6,-3.0,-5.9,-3.6,,,2020,10.1039/d0tc03614e,"OPV-DB (Qiu, J., Zenodo, 2026, doi:10.5281/zenodo.20841543)"
PTQ10,4TIC-4F,CCCCCCCCC(CCCCCC)COc1cnc2c(-c3cccs3)c(F)c(F)cc2n1,CCCCCCc1ccc(C2(c3ccc(CCCCCC)cc3)c3cc(/C=C4\C(=O)c5cc(F)c(F)cc5C4=C(C#N)C#N)sc3-c3sc4c5c(sc4c32)-c2sc(/C=C3\C(=O)c4cc(F)c(F)cc4C3=C(C#N)C#N)cc2C5(c2ccc(CCCCCC)cc2)c2ccc(CCCCCC)cc2)cc1,0.77,19.3,55.0,8.4,-5.54,-2.92,-5.63,-4.115,,,2020,10.1002/solr.202000538,"OPV-DB (Qiu, J., Zenodo, 2026, doi:10.5281/zenodo.20841543)"
PM6,IPT-4F,CCCCC(CC)Cc1sc(-c2c3cc(-c4ccc(-c5sc(-c6cccs6)c6c5C(=O)c5c(CC(CC)CCCC)sc(CC(CC)CCCC)c5C6=O)s4)sc3c(-c3cc(F)c(CC(CC)CCCC)s3)c3ccsc23)cc1F,CCc1ccc(C2(c3ccc(CC)cc3)c3cc4c(cc3-c3sc(/C=C5\C(=O)c6ccc(F)cc6C5=C(C#N)C#N)cc32)C(c2ccc(CC)cc2)(c2ccc(CC)cc2)c2c-4sc3c4sc(/C=C5\C(=O)c6ccc(F)cc6C5=C(C#N)C#N)cc4n(CC)c23)cc1,0.914,22.08,74.15,14.96,-5.56,-3.65,-5.57,-4.08,,,2020,10.1039/d0ta00651c,"OPV-DB (Qiu, J., Zenodo, 2026, doi:10.5281/zenodo.20841543)"
PTB7-Th,PBTI2(50DT)-FT,CCCCC(CC)COC(=O)c1sc2csc(-c3cc4c(-c5ccc(CC(CC)CCCC)s5)c5sccc5c(-c5ccc(CC(CC)CCCC)s5)c4s3)c2c1F,CCCCCCCCCCCCC(CCCCCCCCCC)Cn1c(=O)c2ccsc2c2sc3c(sc4c5sc(-c6sc(-c7cc8c(=O)n(CC(CCCCCCCC)CCCCCCCCCC)c(=O)c9c(sc%10c9sc9c%11sc(-c%12scc(F)c%12F)cc%11c(=O)n(CC(CCCCCCCC)CCCCCCCCCC)c(=O)c9%10)c8s7)c(F)c6F)cc5c(=O)n(CC(CCCCCCCCCC)CCCCCCCCCCCC)c(=O)c43)c2c1=O,1.02,13.96,59.0,8.32,-5.29,-3.72,-6.14,-3.43,,,2020,10.1039/d0tc00087f,"OPV-DB (Qiu, J., Zenodo, 2026, doi:10.5281/zenodo.20841543)"
PBDB-TF,IDTTP-4F,CCCCC(CC)Cc1sc(-c2c3cc(-c4ccc(-c5sc(-c6cccs6)c6c5C(=O)c5c(CC(CC)CCCC)sc(CC(CC)CCCC)c5C6=O)s4)sc3c(-c3cc(F)c(CC(CC)CCCC)s3)c3ccsc23)cc1F,CCCCCCc1ccc(C2(c3ccc(CCCCCC)cc3)c3cc4c(cc3-c3sc5cc(/C=C6\C(=O)c7cc(F)c(F)cc7C6=C(C#N)C#N)sc5c32)C(c2ccc(CCCCCC)cc2)(c2ccc(CCCCCC)cc2)c2c-4sc3c4sc(/C=C5\C(=O)c6cc(F)c(F)cc6C5=C(C#N)C#N)cc4n(CC(CC)CCCC)c23)cc1,0.876,20.21,71.4,12.64,-5.49,-3.64,-5.53,-3.97,,,2020,10.1002/smll.202001942,"OPV-DB (Qiu, J., Zenodo, 2026, doi:10.5281/zenodo.20841543)"
PT3,TTPTTT-4F,CCCCCCCCc1sc(CCCCCCCC)c2c1C(=O)c1c(-c3cc4sccc4s3)sc(-c3cc4sc(-c5cc6c(-c7ccc(CC(CC)CCCC)s7)c7sccc7c(-c7ccc(CC(CC)CCCC)s7)c6s5)cc4s3)c1C2=O,CCCCCCC1=CCC(C2(c3ccc(CCCCCC)cc3)c3cc4c(cc3-c3sc5cc(/C=C6\C(=O)c7cc(F)c(F)cc7C6C(C#N)C#N)sc5c32)C(c2ccc(CCCCCC)cc2)(c2ccc(CCCCCC)cc2)c2c-4sc3c2sc2cc(/C=C4\C(=O)C5=C(C=C(F)C(F)C5)C4=C(C#N)C#N)sc23)C=C1,0.86,19.42,73.9,12.61,-5.37,-3.54,-5.69,-4.12,,,2020,10.1002/advs.202001986,"OPV-DB (Qiu, J., Zenodo, 2026, doi:10.5281/zenodo.20841543)"
P-SEH,P(NDI2OD-T2),CCCCCCCCc1csc2cc(-c3sc(-c4cc5sc(-c6cc7c(-c8ccc(SCC(CC)CCCC)s8)c8sccc8c(-c8ccc(SCC(CC)CCCC)s8)c7s6)c(CCCCCCCC)c5s4)c4c3C(=O)N(CC(CCCCCC)CCCCCCCC)C4=O)sc12,CCCCCCCCCCC(CCCCCCCC)CN1C(=O)c2ccc3c4c(c(-c5ccc(-c6cccs6)s5)cc(c24)C1=O)C(=O)N(C(CCCCCCCC)CCCCCCCCCC)C3=O,0.98,9.07,55.0,4.9,-5.48,-3.6,-5.49,-4.05,,,2020,10.1021/acs.chemmater.0c00783,"OPV-DB (Qiu, J., Zenodo, 2026, doi:10.5281/zenodo.20841543)"
PBDB-TF,PIDIC2T,CCCCC(CC)Cc1sc(-c2c3cc(-c4ccc(-c5sc(-c6cccs6)c6c5C(=O)c5c(CC(CC)CCCC)sc(CC(CC)CCCC)c5C6=O)s4)sc3c(-c3cc(F)c(CC(CC)CCCC)s3)c3ccsc23)cc1F,CCCCCCCCCCCCCCCCC1(CCCCCCCCCCCCCCCC)c2cc3c(cc2-c2sc(/C=C4\C(=O)c5ccccc5C4=C(C#N)C#N)cc21)C(CCCCCCCCCCCCCCCC)(CCCCCCCCCCCCCCCC)c1cc(/C=C2\C(=O)c4ccc(-c5ccc(-c6cccs6)s5)cc4C2=C(C#N)C#N)sc1-3,0.9,10.47,52.0,4.89,-5.49,-3.64,-5.65,-3.85,,,2020,10.1021/acsami.0c08442,"OPV-DB (Qiu, J., Zenodo, 2026, doi:10.5281/zenodo.20841543)"
PCE10-2Cl,IT-4F,CCOC(=O)c1sc2c(-c3cc4c(-c5cc(Cl)c(CC)s5)c5sc(-c6sc(-c7cc8c(-c9cc(Cl)c(CC)s9)c9sc(-c%10sc(-c%11cc%12c(-c%13cc(Cl)c(CC)s%13)c%13sccc%13c(-c%13cc(Cl)c(CC)s%13)c%12s%11)c%11sc(C(=O)OCC)c(F)c%10%11)cc9c(-c9cc(Cl)c(CC)s9)c8s7)c7sc(C(=O)OCC)c(F)c67)cc5c(-c5cc(Cl)c(CC)s5)c4s3)scc2c1F,CCCCCCc1ccc(C2(c3ccc(CCCCCC)cc3)c3cc4c(cc3-c3sc5cc(/C=C6\C(=O)c7cc(F)c(F)cc7C6=C(C#N)C#N)sc5c32)C(c2ccc(CCCCCC)cc2)(c2ccc(CCCCCC)cc2)c2c-4sc3cc(/C=C4\C(=O)c5cc(F)c(F)cc5C4=C(C#N)C#N)sc23)cc1,0.822,18.13,71.94,10.72,-5.5,-3.93,-5.66,-4.14,,,2020,10.1039/d0ta11203h,"OPV-DB (Qiu, J., Zenodo, 2026, doi:10.5281/zenodo.20841543)"
PBDB-T,A701,CCCCC(CC)Cc1ccc(-c2c3cc(-c4ccc(-c5sc(-c6cccs6)c6c5C(=O)c5c(CC(CC)CCCC)sc(CC(CC)CCCC)c5C6=O)s4)sc3c(-c3ccc(CC(CC)CCCC)s3)c3ccsc23)s1,CCCCCCCCCCCc1c(/C=C2\C(=O)c3ccccc3C2=C(C#N)C#N)sc2c1sc1c3c4nsnc4c4c5sc6c(CCCCCCCCCCC)c(/C=C7\C(=O)c8ccc(-c9cc%10c(-c%11cc(CCCCCC)c(CC(CC)CCCCCC)s%11)c%11sccc%11c(-c%11cc(CCCCCC)c(CC(CC)CCCCCC)s%11)c%10s9)cc8C7=C(C#N)C#N)sc6c5n(CC(CCCC)CCCCCC)c4c3n(CC(CCCC)CCCCCC)c21,0.92,18.27,64.0,10.7,-5.33,-3.48,-5.61,-3.8,,,2020,10.1021/acsmacrolett.0c00234,"OPV-DB (Qiu, J., Zenodo, 2026, doi:10.5281/zenodo.20841543)"
PM6,IT6-4F,CCCCC(CC)Cc1sc(-c2c3cc(-c4ccc(-c5sc(-c6cccs6)c6c5C(=O)c5c(CC(CC)CCCC)sc(CC(CC)CCCC)c5C6=O)s4)sc3c(-c3cc(F)c(CC(CC)CCCC)s3)c3ccsc23)cc1F,CCc1ccc(C2(c3ccc(CC)cc3)c3cc4c(cc3-c3sc(/C=C5\C(=O)c6cc(F)c(F)cc6C5=C(C#N)C#N)cc32)C(c2ccc(CC)cc2)(c2ccc(CC)cc2)c2c-4sc3cc(/C=C4\C(=O)c5cc(F)c(F)cc5C4=C(C#N)C#N)sc23)cc1,0.9,16.69,72.1,10.8,-5.56,-3.65,-5.69,-3.99,,,2020,10.1039/d0ta03985c,"OPV-DB (Qiu, J., Zenodo, 2026, doi:10.5281/zenodo.20841543)"
PBDB-TF,PF2-DTSi,CCCCC(CC)Cc1sc(-c2c3cc(-c4ccc(-c5sc(-c6cccs6)c6c5C(=O)c5c(CC(CC)CCCC)sc(CC(CC)CCCC)c5C6=O)s4)sc3c(-c3cc(F)c(CC(CC)CCCC)s3)c3ccsc23)cc1F,CCCCCCCCCCCCCCCCC1(CCCCCCCCCCCCCCCC)c2cc3c(cc2-c2sc(/C=C4\C(=O)c5ccccc5C4=C(C#N)C#N)cc21)C(CCCCCCCCCCCCCCCC)(CCCCCCCCCCCCCCCC)c1cc(/C=C2\C(=O)c4ccc(-c5cc6c(s5)-c5sccc5[Si]6(CC(CC)CCCC)CC(CC)CCCC)cc4C2=C(C#N)C#N)sc1-3,0.99,16.48,66.1,10.77,-5.49,-3.64,-5.74,-3.87,,,2020,10.1016/j.joule.2020.01.014,"OPV-DB (Qiu, J., Zenodo, 2026, doi:10.5281/zenodo.20841543)"
PBDB-T,H2,CCCCC(CC)Cc1ccc(-c2c3cc(-c4ccc(-c5sc(-c6cccs6)c6c5C(=O)c5c(CC(CC)CCCC)sc(CC(CC)CCCC)c5C6=O)s4)sc3c(-c3ccc(CC(CC)CCCC)s3)c3ccsc23)s1,CCCCCCCCCCCc1c(/C=C2\C(=O)c3ccccc3C2=C(C#N)C#N)sc2c1sc1c3c4nsnc4c4c5sc6c(CCCCCCCCCCC)c(/C=C7\C(=O)c8ccccc8C7=C(C#N)C#N)sc6c5n(CC(CC)CCCC)c4c3n(CC(CC)CCCC)c21.CCl.CCl,0.79,25.82,73.0,15.12,-5.33,-3.48,-5.62,-3.94,,,2020,10.1002/anie.202006081,"OPV-DB (Qiu, J., Zenodo, 2026, doi:10.5281/zenodo.20841543)"
P3HT,Y5,CCCCCCc1ccsc1,CCCCCCCCCCCc1c(/C=C2\C(=O)c3ccccc3C2=C(C#N)C#N)sc2c1sc1c3c4nsnc4c4c5sc6c(CCCCCCCCCCC)c(/C=C7\C(=O)c8ccccc8C7=C(C#N)C#N)sc6c5n(CC(CC)CCCC)c4c3n(CC(CC)CCCC)c21,0.59,12.17,50.4,3.6,-5.01,-3.12,-5.55,-3.87,,,2020,10.1021/acs.jpcc.0c07162,"OPV-DB (Qiu, J., Zenodo, 2026, doi:10.5281/zenodo.20841543)"
J61,P-2T,CCCCCCCCCCCCSc1ccc(-c2c3cc(-c4ccc(-c5c(F)c(F)c(-c6cccs6)c6nn(CC(CCCCCC)CCCCCCCC)nc56)s4)sc3c(-c3ccc(SCCCCCCCCCCCC)s3)c3ccsc23)s1,CCCCCCCCCCCCC(CCCCCCCCCC)Cc1ccc(-c2csc(-c3c(F)c(F)c(-c4cc(-c5ccc(CC(CCCCCCCCCC)CCCCCCCCCCCC)s5)c(-c5ccc(-c6cccs6)s5)s4)c4nsnc34)c2)s1,1.06,7.26,46.41,3.57,-5.3,-3.15,-5.27,-3.1,,,2020,10.1039/d0ta07833f,"OPV-DB (Qiu, J., Zenodo, 2026, doi:10.5281/zenodo.20841543)"
PTzBI-oF,PFA1,CCCCCCCCN1C(=O)c2c(c(-c3cc(F)c(-c4cc5c(-c6ccc(CC(CC)CCCC)s6)c6sccc6c(-c6ccc(CC(CC)CCCC)s6)c5s4)s3)c3nn(CC(CC)CCCC)nc3c2-c2cc(F)cs2)C1=O,CCCCCCCCCCCCC(CCCCCCCCCC)Cn1c2c3sc(/C=C4\C(=O)c5cc(F)ccc5C4=C(C#N)C#N)c(CCCCCCCCCCC)c3sc2c2c3nsnc3c3c4sc5c(CCCCCCCCCCC)c(/C=C6\C(=O)c7cc(-c8cccs8)c(F)cc7C6=C(C#N)C#N)sc5c4n(CC(CCCCCCCCCC)CCCCCCCCCCCC)c3c21,0.87,23.96,72.7,15.11,-5.25,-3.25,-5.74,-3.84,,,2020,10.1021/acsenergylett.0c02053,"OPV-DB (Qiu, J., Zenodo, 2026, doi:10.5281/zenodo.20841543)"
PBDB-TF,BTCT-2Cl,CCCCC(CC)Cc1sc(-c2c3cc(-c4ccc(-c5sc(-c6cccs6)c6c5C(=O)c5c(CC(CC)CCCC)sc(CC(CC)CCCC)c5C6=O)s4)sc3c(-c3cc(F)c(CC(CC)CCCC)s3)c3ccsc23)cc1F,CCc1c(/C=C2\C(=O)c3c(csc3Cl)C2=C(C#N)C#N)sc2c1sc1c3c4nsnc4c4c5sc6c(CC)c(/C=C7\C(=O)c8c(csc8Cl)C7=C(C#N)C#N)sc6c5n(CC)c4c3n(CC)c21,0.877,24.4,70.4,15.1,-5.49,-3.64,-5.56,-3.95,,,2020,10.1021/acs.chemmater.0c01245,"OPV-DB (Qiu, J., Zenodo, 2026, doi:10.5281/zenodo.20841543)"
PBDB-TF,N65-IC,CCCCC(CC)Cc1sc(-c2c3cc(-c4ccc(-c5sc(-c6cccs6)c6c5C(=O)c5c(CC(CC)CCCC)sc(CC(CC)CCCC)c5C6=O)s4)sc3c(-c3cc(F)c(CC(CC)CCCC)s3)c3ccsc23)cc1F,CCCCCCc1ccc(C2(c3ccc(CCCCCC)cc3)c3cc4c5c(cccc5c3-c3sc5cc(/C=C6\C(=O)c7ccccc7C6=C(C#N)C#N)sc5c32)C(c2ccc(CCCCCC)cc2)(c2ccc(CCCCCC)cc2)c2c-4sc3cc(/C=C4\C(=O)c5ccccc5C4=C(C#N)C#N)sc23)cc1,0.87,15.07,51.0,6.67,-5.49,-3.64,-5.52,-3.89,,,2020,10.1021/acsaem.0c00689,"OPV-DB (Qiu, J., Zenodo, 2026, doi:10.5281/zenodo.20841543)"
