Repository: AsadKhanJBNU/osc_predictor

# OSC Donor–Acceptor Property Predictor

Predicts **nine** electronic and photovoltaic properties of organic solar cell
donor–acceptor pairs **directly from SMILES** — no DFT and no device measurements
as inputs.

**Try it live:** https://huggingface.co/spaces/AsadWazir/osc_predictor

## About

Selected models from the combined SMILES-only pipeline:

| Property | Description | Selected model | Test *R*² |
|---|---|---|---|
| V_OC | Open-circuit voltage | ElasticNet | 45.8% |
| J_SC | Short-circuit current | ElasticNet | 69.5% |
| PCE | Power conversion efficiency | Ridge | 61.2% |
| HOMO_D | Donor HOMO | k-NN | 18.5% |
| LUMO_D | Donor LUMO | Extra Trees | 39.1% |

File: Dataset/Combined_Dataset.csv (part 11 of 28)
DonorName,AcceptorName,DonorSMILES,AcceptorSMILES,V_OC,J_SC,PCE,FF_percent,HOMO_D,LUMO_D,HOMO_A,LUMO_A,Lambda+,Lambda-,PubYear,DOI,source,orbital_label_type,split
J71,H2FCN-C16,CCCCCCCCC(CCCCCC)Cn1nc2c(-c3cccs3)c(F)c(F)c(-c3ccc(-c4cc5c(-c6ccc([Si](CCC)(CCC)CCC)s6)c6sccc6c(-c6ccc([Si](CCC)(CCC)CCC)s6)c5s4)s3)c2n1,CCCCCCCCC(CCCCCC)Cn1c2cc3c(cc2c2cc4c(cc21)-c1sc(/C=C2\C(=O)c5cc(F)c(F)cc5C2=C(C#N)C#N)cc1C4(c1ccc(CCCCCC)cc1)c1ccc(CCCCCC)cc1)C(c1ccc(CCCCCC)cc1)(c1ccc(CCCCCC)cc1)c1cc(/C=C2\C(=O)c4cc(F)c(F)cc4C2=C(C#N)C#N)sc1-3,0.9,18.64,11.18,66.2,-5.35,-3.4,-5.95,-3.99,,,2019.0,10.1021/acs.chemmater.9b02355,opvdb_experimental,electrochemical,training
PTAZ-CH,ITIC,CCCCCCCCC(CCCCCC)Cn1nc2c(-c3cc(CC4CCCCC4)cs3)c(F)c(F)c(-c3cc(CC4CCCCC4)c(-c4cc5c(-c6ccc(CC(CC)CCCC)s6)c6sccc6c(-c6ccc(CC(CC)CCCC)s6)c5s4)s3)c2n1,CCCCCCc1ccc(C2(c3ccc(CCCCCC)cc3)c3cc4c(cc3-c3sc5cc(C=C6C(=O)c7ccccc7C6=C(C#N)C#N)sc5c32)C(c2ccc(CCCCCC)cc2)(c2ccc(CCCCCC)cc2)c2c-4sc3cc(C=C4C(=O)c5ccccc5C4=C(C#N)C#N)sc23)cc1,0.89,17.98,11.18,69.96,-5.29,-3.29,-5.61,-4.02,,,2019.0,10.1039/c9ta02384d,opvdb_experimental,electrochemical,training
PDB-3,IT-4F,CCCCC(CC)Cc1ccc(-c2c3cc(-c4cc5c(-c6ccc(CC(CC)CCCC)s6)c6sc(-c7cc8c(-c9ccc(CC(CC)CCCC)s9)c9sc(-c%10sc(C)c%11c%10C(=O)c%10c(CC(CC)CCCC)sc(CC(CC)CCCC)c%10C%11=O)cc9c(-c9ccc(CC(CC)CCCC)s9)c8s7)cc6c(-c6ccc(CC(CC)CCCC)s6)c5s4)sc3c(-c3ccc(CC(CC)CCCC)s3)c3cc(C)sc23)s1,CCCCCCc1ccc(C2(c3ccc(CCCCCC)cc3)c3cc4c(cc3-c3sc5cc(/C=C6\C(=O)c7cc(F)c(F)cc7C6=C(C#N)C#N)sc5c32)C(c2ccc(CCCCCC)cc2)(c2ccc(CCCCCC)cc2)c2c-4sc3cc(/C=C4\C(=O)c5cc(F)c(F)cc5C4=C(C#N)C#N)sc23)cc1,0.85,17.71,11.19,70.0,-5.41,-3.45,-5.66,-4.21,,,2019.0,10.1021/acs.macromol.9b01742,opvdb_experimental,electrochemical,training
PBDS-T,IT-F,CCCCC(CC)Cc1sc(CC(CC)CCCC)c2c1C(=O)c1c(-c3cccs3)sc(-c3ccc(-c4cc5c(-c6ccc([Si](CCC)(CCC)CCC)s6)c6sccc6c(-c6ccc([Si](CCC)(CCC)CCC)s6)c5s4)s3)c1C2=O,CCCCCCc1ccc(C2(c3ccc(CCCCCC)cc3)c3cc4c(cc3-c3sc5cc(C=C6C(=O)c7cc(F)ccc7C6=C(C#N)C#N)sc5c32)C(c2ccc(CCCCCC)cc2)(c2ccc(CCCCCC)cc2)c2c-4sc3cc(C=C4C(=O)c5cc(F)ccc5C4=C(C#N)C#N)sc23)cc1,0.9,18.64,11.19,66.7,-5.35,-3.67,-5.62,-4.019,,,2019.0,10.1039/c9ta00114j,opvdb_experimental,electrochemical,training
PTB7-Th,FUIC,CCCCC(CC)COC(=O)c1sc2c(-c3cc4c(-c5ccc(CC(CC)CCCC)s5)c5sc(C)cc5c(-c5ccc(CC(CC)CCCC)s5)c4s3)sc(C)c2c1F,CCCCCCc1ccc(C2(c3ccc(CCCCCC)cc3)c3c(sc4cc(/C=C5\C(=O)c6cc(F)c(F)cc6C5=C(C#N)C#N)sc34)-c3sc4c5c(sc4c32)-c2sc3c4c(sc3c2C5(c2ccc(CCCCCC)cc2)c2ccc(CCCCCC)cc2)-c2sc3cc(/C=C5\C(=O)c6cc(F)c(F)cc6C5=C(C#N)C#N)sc3c2C4(c2ccc(CCCCCC)cc2)c2ccc(CCCCCC)cc2)cc1,0.692,23.3,11.2,68.9,-5.2,-3.6,-5.31,-4.06,,,2019.0,10.1039/c9ta07917c,opvdb_experimental,electrochemical,training
PB3TCN-C66,IT-4F,CCCCCCCCc1csc(-c2sc(-c3cc(CCCCCCCC)c(-c4cc5c(-c6cc(CCCCCC)c(CCCCCC)s6)c6sccc6c(-c6cc(CCCCCC)c(CCCCCC)s6)c5s4)s3)c(C#N)c2C#N)c1,CCCCCCc1ccc(C2(c3ccc(CCCCCC)cc3)c3cc4c(cc3-c3sc5cc(/C=C6\C(=O)c7cc(F)c(F)cc7C6=C(C#N)C#N)sc5c32)C(c2ccc(CCCCCC)cc2)(c2ccc(CCCCCC)cc2)c2c-4sc3cc(/C=C4\C(=O)c5cc(F)c(F)cc5C4=C(C#N)C#N)sc23)cc1,0.92,18.9,11.2,64.0,-5.62,-3.5,-5.66,-4.14,,,2019.0,10.1002/aenm.201904247,opvdb_experimental,electrochemical,training
PB[N],Y6,CCCCCCCCc1csc(-c2nc3sc(-c4cc(CCCCCCCC)c(-c5cc6c(-c7cc(CCCCCC)c(CCCCCC)s7)c7sccc7c(-c7cc(CCCCCC)c(CCCCCC)s7)c6s5)s4)nc3s2)c1,CCCCCCCCCCCc1c(/C=C2\C(=O)c3cc(F)c(F)cc3C2=C(C#N)C#N)sc2c1sc1c3c4nsnc4c4c5sc6c(CCCCCCCCCCC)c(/C=C7\C(=O)c8cc(F)c(F)cc8C7=C(C#N)C#N)sc6c5n(CC(CC)CCCC)c4c3n(CC(CC)CCCC)c21,0.78,25.5,11.2,59.3,-5.2,-3.29,-5.63,-4.28,,,2019.0,10.1021/acsami.9b22987,opvdb_experimental,electrochemical,training
PBDB-T2F,ITIC-2Cl-beta,CCCCC(CC)Cc1sc(-c2c3cc(-c4ccc(-c5sc(-c6cccs6)c6c5C(=O)c5c(CC(CC)CCCC)sc(CC(CC)CCCC)c5C6=O)s4)sc3c(-c3cc(Cl)c(CC(CC)CCCC)s3)c3ccsc23)cc1Cl,CCCCCCc1ccc(C2(c3ccc(CCCCCC)cc3)c3cc4c(cc3-c3sc5cc(/C=C6\C(=O)c7c(Cl)cccc7C6=C(C#N)C#N)sc5c32)C(c2ccc(CCCCCC)cc2)(c2ccc(CCCCCC)cc2)c2c-4sc3cc(/C=C4\C(=O)c5c(Cl)cccc5C4=C(C#N)C#N)sc23)cc1,0.94,18.47,11.21,64.6,-5.5,-3.6,-5.3,-3.71,,,2019.0,10.1021/acs.jpclett.9b01931,opvdb_experimental,electrochemical,training
PBDB-T,IEIC,CCCCC(CC)Cc1ccc(-c2c3cc(-c4ccc(-c5sc(-c6cccs6)c6c5C(=O)c5c(CC(CC)CCCC)sc(CC(CC)CCCC)c5C6=O)s4)sc3c(-c3ccc(CC(CC)CCCC)s3)c3ccsc23)s1,CCCCCCc1ccc(C2(c3ccc(CCCCCC)cc3)c3cc4c(cc3-c3sc(-c5sc(/C=C6\C(=O)c7ccccc7C6=C(C#N)C#N)cc5CC(CC)CCCC)cc32)C(c2ccc(CCCCCC)cc2)(c2ccc(CCCCCC)cc2)c2cc(-c3sc(/C=C5\C(=O)c6ccccc6C5=C(C#N)C#N)cc3CC(CC)CCCC)sc2-4)cc1,1.02,15.05,7.3,48.0,-5.28,-3.48,-5.41,-3.84,,,2019.0,10.1021/acsami.9b10243,opvdb_experimental,electrochemical,training
PE32,Y6,CCCCCCCCC(CCCCCC)Cn1nc2c(-c3ccc(C)s3)c(OC)c(OC)c(-c3ccc(-c4cc5c(-c6cc(Cl)c(CC(CC)CCCC)s6)c6sc(C)cc6c(-c6cc(Cl)c(CC(CC)CCCC)s6)c5s4)s3)c2n1,CCCCCCCCCCCc1c(/C=C2\C(=O)c3cc(F)c(F)cc3C2=C(C#N)C#N)sc2c1sc1c3c4nsnc4c4c5sc6c(CCCCCCCCCCC)c(/C=C7\C(=O)c8cc(F)c(F)cc8C7=C(C#N)C#N)sc6c5n(CC(CC)CCCC)c4c3n(CC(CC)CCCC)c21,0.75,18.44,7.31,53.0,-5.2,-3.28,-5.6,-4.1,,,2019.0,10.1021/acs.macromol.9b01233,opvdb_experimental,electrochemical,training
PBDB-TF,7d,CCCCC(CC)Cc1sc(-c2c3cc(-c4ccc(-c5sc(-c6cccs6)c6c5C(=O)c5c(CC(CC)CCCC)sc(CC(CC)CCCC)c5C6=O)s4)sc3c(-c3cc(F)c(CC(CC)CCCC)s3)c3ccsc23)cc1F,O=C(c(c1cc23)cc2c4nc5n6[B-]7(Cl)[n+]4c3nc(c(cc8c(n9C(CCCCC)CCCCC)=O)c%10cc8c9=O)n7c%10nc6c%11cc(C(N(C%12=O)C(CCCCC)CCCCC)=O)c%12cc5%11)N(C1=O)C(CCCCC)CCCCC,0.89,6.4,2.67,46.3,-5.41,-3.74,-5.89,-3.95,,,2019.0,10.1021/acs.orglett.9b01130,opvdb_experimental,electrochemical,training
PBDTTFTQ-DO,ITIC-Th,CCCCCCCCOc1cccc(-c2nc3c(-c4cccs4)cc(F)c(-c4ccc(-c5cc6c(-c7cc(CCCCCCCC)c(CCCCCCCC)s7)c7sccc7c(-c7cc(CCCCCCCC)c(CCCCCCCC)s7)c6s5)s4)c3nc2-c2cccc(OCCCCCCCC)c2)c1,CCCCCCc1ccc(C2(c3ccc(CCCCCC)s3)c3cc4c(cc3-c3sc5cc(/C=C6\C(=O)c7ccccc7C6=C(C#N)C#N)sc5c32)C(c2ccc(CCCCCC)s2)(c2ccc(CCCCCC)s2)c2c-4sc3cc(/C=C4\C(=O)c5ccccc5C4=C(C#N)C#N)sc23)s1,0.98,6.65,2.71,42.4,-5.37,-3.03,-5.66,-3.93,,,2019.0,10.1016/j.orgel.2019.06.007,opvdb_experimental,electrochemical,training
PTPTI-T-BDD,ITIC,CCCCCCCCCCC(CCCCCCCC)CN1C(=O)c2cc3c(cc2C2SC(C)=CC21)c(=O)n(CC(CCCCCCCC)CCCCCCCCCC)c1cc(-c2sc(-c4c(F)c(F)c(-c5cc(CCCCCC)c(C)s5)c5nsnc45)cc2CCCCCC)sc31,CCCCCCc1ccc(C2(c3ccc(CCCCCC)cc3)c3cc4c(cc3-c3sc5cc(/C=C6\C(=O)c7ccccc7C6=C(C#N)C#N)sc5c32)C(c2ccc(CCCCCC)cc2)(c2ccc(CCCCCC)cc2)c2c-4sc3cc(/C=C4\C(=O)c5ccccc5C4=C(C#N)C#N)sc23)cc1,0.95,7.44,2.73,37.1,-5.59,-3.74,-5.61,-4.02,,,2019.0,10.1016/j.polymer.2019.121850,opvdb_experimental,electrochemical,training
PTQ11,TPT10,CCCCCCCCC(CCCCCC)COc1nc2c(-c3ccc(C)s3)c(F)c(F)c(C)c2nc1C,CCCCCCCCCCCc1c(/C=C2\C(=O)c3cc(Br)ccc3C2=C(C#N)C#N)sc2c1sc1c3c4nsnc4c4c5sc6c(CCCCCCCCCCC)c(/C=C7\C(=O)c8ccc(Br)cc8C7=C(C#N)C#N)sc6c5n(CC(CC)CCCC)c4c3n(CC(CC)CCCC)c21,0.88,24.79,16.32,74.8,-5.52,-2.76,-5.52,-3.99,,,2019.0,10.1021/jacs.9b09939,opvdb_experimental,electrochemical,training
S1,Y6,CCCCC(CC)Cc1sc(-c2c3cc(-c4ccc(-c5sc(-c6ccc(-c7cc8c(-c9cc(F)c(CC(CC)CCCC)s9)c9sc(-c%10scc(C(=O)OC)c%10F)cc9c(-c9cc(F)c(CC(CC)CCCC)s9)c8s7)s6)c6c5C(=O)c5c(CC(CC)CCCC)sc(CC(CC)CCCC)c5C6=O)s4)sc3c(-c3cc(F)c(CC(CC)CCCC)s3)c3ccsc23)cc1F,CCCCCCCCCCCc1c(/C=C2\C(=O)c3cc(F)c(F)cc3C2=C(C#N)C#N)sc2c1sc1c3c4nsnc4c4c5sc6c(CCCCCCCCCCC)c(/C=C7\C(=O)c8cc(F)c(F)cc8C7=C(C#N)C#N)sc6c5n(CC(CC)CCCC)c4c3n(CC(CC)CCCC)c21,0.877,25.402,16.421,73.7,-5.52,-3.72,-5.65,-4.09,,,2019.0,10.1039/c9ee01890e,opvdb_experimental,electrochemical,training
J52,Y6,CCCCCCCCC(CCCCCC)Cn1nc2c(-c3cccs3)c(F)c(F)c(-c3ccc(-c4cc5c(-c6ccc(CC(CC)CCCC)s6)c6sccc6c(-c6ccc(CC(CC)CCCC)s6)c5s4)s3)c2n1,CCCCCCCCCCCc1c(/C=C2\C(=O)c3cc(F)c(F)cc3C2=C(C#N)C#N)sc2c1sc1c3c4nsnc4c4c5sc6c(CCCCCCCCCCC)c(/C=C7\C(=O)c8cc(F)c(F)cc8C7=C(C#N)C#N)sc6c5n(CC(CC)CCCC)c4c3n(CC(CC)CCCC)c21,0.65,20.43,7.15,51.6,-5.12,-3.58,-5.65,-4.1,,,2019.0,10.1021/acsmacrolett.9b00704,opvdb_experimental,electrochemical,training
PBDTTT-CF,PCBM,CCCCCCCC(=O)c1sc2csc(-c3cc4c(OCC(CC)CCCC)c5sccc5c(OCC(CC)CCCC)c4s3)c2c1F,COC(=O)CCCC1(c2ccccc2)C23c4c5c6c7c8c9c(c%10c%11c2c2c%12c4c4c%13c5c5c7c7c8c8c%14c9c%10c9c%10c%11c2c2c%11c%12c4c4c%12c%13c5c5c7c7c8c8c%14c9c9c%10c2c2c%11c4c4c%12c5c7c5c8c9c2c45)C613,0.75,15.3,7.18,63.0,-5.22,-3.45,-6.1,-3.7,,,2019.0,10.1002/admt.201900972,opvdb_experimental,electrochemical,training
PPDT2FBT,IT-M,CCCCCCCCC(CCCCCC)COc1cc(-c2ccc(-c3c(F)c(F)c(C)c4nsnc34)s2)c(OCC(CCCCCC)CCCCCCCC)cc1-c1ccc(C)s1,CCCCCCc1ccc(C2(c3ccc(CCCCCC)cc3)c3cc4c(cc3-c3sc5cc(/C=C6\C(=O)c7ccc(C)cc7C6=C(C#N)C#N)sc5c32)C(c2ccc(CCCCCC)cc2)(c2ccc(CCCCCC)cc2)c2c-4sc3cc(/C=C4\C(=O)c5ccc(C)cc5C4=C(C#N)C#N)sc23)cc1,0.91,13.32,7.2,59.0,-5.45,-3.69,-5.5,-3.9,,,2019.0,10.1021/acsaelm.9b00328,opvdb_experimental,electrochemical,training
PBDTT-FTTE,ITIC-Th,CCCCCC(CC)OC(=O)c1sc2c(-c3cc4c(-c5ccc(CC(CC)CCCC)s5)c5sccc5c(-c5ccc(CC(CC)CCCC)s5)c4s3)scc2c1F,CCCCCCc1ccc(C2(c3ccc(CCCCCC)s3)c3cc4c(cc3-c3sc5cc(/C=C6\C(=O)c7ccccc7C6=C(C#N)C#N)sc5c32)C(c2ccc(CCCCCC)s2)(c2ccc(CCCCCC)s2)c2c-4sc3cc(/C=C4\C(=O)c5ccccc5C4=C(C#N)C#N)sc23)s1,0.805,14.8,7.62,64.2,-5.44,-3.82,-5.81,-4.01,,,2019.0,10.1021/acs.chemmater.9b01741,opvdb_experimental,electrochemical,training
P3TE-C12,ITIC,CCCCCCCCCCCCOC(=O)c1c(-c2cccs2)sc(-c2ccc(-c3cc4c(-c5ccc(CC(CC)CCCC)s5)c5sccc5c(-c5ccc(CC(CC)CCCC)s5)c4s3)s2)c1C(=O)OCCCCCCCCCCCC,CCCCCCc1ccc(C2(c3ccc(CCCCCC)cc3)c3cc4c(cc3-c3sc5cc(C=C6C(=O)c7ccccc7C6=C(C#N)C#N)sc5c32)C(c2ccc(CCCCCC)cc2)(c2ccc(CCCCCC)cc2)c2c-4sc3cc(C=C4C(=O)c5ccccc5C4=C(C#N)C#N)sc23)cc1,0.906,14.2,7.64,59.36,-5.24,-3.28,-5.576,-3.916,,,2019.0,10.1039/c9nj02484k,opvdb_experimental,electrochemical,training
PT8,P(NDI2HD-T),CCCCCCCCN1C(=O)c2csc(-c3cc4c(-c5ccc(CC(CC)CCCC)s5)c5sccc5c(-c5ccc(CC(CC)CCCC)s5)c4s3)c2C1=O,CCCCCCCCC(CCCCCC)CN1C(=O)c2ccc3c4c(c(-c5cccs5)cc(c24)C1=O)C(=O)N(CC(CCCCCC)CCCCCCCC)C3=O,1.04,10.6,7.65,65.0,-5.33,-3.45,-5.64,-3.79,,,2019.0,10.1039/c9tc02141h,opvdb_experimental,electrochemical,training
PBDT-TPD-0,PNDI-T-0,CCCCCCCCN1C(=O)c2c(-c3cc(CCCCCC)cs3)sc(-c3cc(CCCCCC)c(-c4cc5c(-c6ccc(CC(CC)CCCC)s6)c6sccc6c(-c6ccc(CC(CC)CCCC)s6)c5s4)s3)c2C1=O,CCCCCCCCCCC(CCCCCCCC)CN1C(=O)c2ccc3c4c(c(-c5ccc(-c6ccc(-c7cc8c9c(c(-c%10cccs%10)cc%10c9c7C(=O)N(CC(CCCCCCCC)CCCCCCCCCC)C%10=O)C(=O)N(CC(CCCCCCCC)CCCCCCCCCC)C8=O)s6)s5)cc(c24)C1=O)C(=O)N(CC(CCCCCCCC)CCCCCCCCCC)C3=O,0.79,6.4,2.45,48.4,-5.3,-3.45,-5.69,-3.87,,,2019.0,10.1016/j.solmat.2019.109982,opvdb_experimental,electrochemical,training
P(N-DBND-2T),PC71BM,CCCCCCCCCCCCCCC(CCCCCCCCCCCCCC)Cn1c(=O)c2c3ccc(-c4ccc(-c5cccs5)s4)cc3n(CC(CCCCCCCCCCCCCC)CCCCCCCCCCCCCC)c(=O)c2c2ccccc21,COC(=O)CCCC1(c2ccccc2)C23c4c5ccc6c7cc8c9c%10c(cc%11cc%12c%13c%14c(cc%15c%16ccc-5c2c%16c2c5c%16c%17c(c(c46)c7c9c%17c4c%10c%11c%13c4c%16c%14c%152)C513)C%12)C8,1.02,3.44,2.51,71.0,-5.55,-3.39,-5.9,-3.9,,,2019.0,10.1039/c9ra01545k,opvdb_experimental,electrochemical,training
PTB7-Th,PPyTPA1,CCCCC(CC)COC(=O)c1sc2csc(-c3cc4c(-c5ccc(CC(CC)CCCC)s5)c5sccc5c(-c5ccc(CC(CC)CCCC)s5)c4s3)c2c1F,CCCCCCCCCCC(CCCCCCCC)CN1C(=O)c2ccc3c4c(c(-c5ccc(-c6ccc(-c7ccc(N(c8ccc(-c9ccccn9)cc8)c8ccc(-c9ccc(-c%10cccs%10)s9)cc8)cc7)s6)s5)cc(c24)C1=O)C(=O)N(CC(CCCCCCCC)CCCCCCCCCC)C3=O,0.77,8.48,2.52,38.61,-5.29,-3.72,-5.81,-3.84,,,2019.0,10.1016/j.orgel.2019.04.004,opvdb_experimental,electrochemical,training
P3HT,IT-M,CCCCCCc1cc(C)sc1C,CCCCCCc1ccc(C2(c3ccc(CCCCCC)cc3)c3cc4c(cc3-c3sc5cc(/C=C6\C(=O)c7ccc(C)cc7C6=C(C#N)C#N)sc5c32)C(c2ccc(CCCCCC)cc2)(c2ccc(CCCCCC)cc2)c2c-4sc3cc(/C=C4\C(=O)c5ccc(C)cc5C4=C(C#N)C#N)sc23)cc1,0.45,9.8,2.3,52.5,-5.1,-3.2,-5.58,-3.98,,,2019.0,10.1039/c9ta90222h,opvdb_experimental,electrochemical,training
P6,IT-M,CCCCCCC(CCCC)Cn1nc2c(-c3ccc(C)s3)c(OCCOCCOCCOC)c(OCCOCCOCCOC)c(-c3ccc(-c4cc5c(OCCOCCOCCOC)c6sc(C)cc6c(OCCOCCOCCOC)c5s4)s3)c2n1,CCCCCCc1ccc(C2(c3ccc(CCCCCC)cc3)c3cc4c(cc3-c3sc5cc(/C=C6\C(=O)c7ccc(C)cc7C6=C(C#N)C#N)sc5c32)C(c2ccc(CCCCCC)cc2)(c2ccc(CCCCCC)cc2)c2c-4sc3cc(/C=C4\C(=O)c5ccc(C)cc5C4=C(C#N)C#N)sc23)cc1,0.382,9.51,1.23,33.6,-5.18,-3.17,-5.58,-3.98,,,2019.0,10.1021/acsapm.9b00044,opvdb_experimental,electrochemical,training
PBDTTS-TzBI,PC71BM,CCCCCCCCCCCCSc1ccc(-c2c3cc(-c4ccc(-c5c6c(c(-c7cccs7)c7nn(CC(CC)CCCC)nc57)C(=O)N(CCCCCCCC)C6=O)s4)sc3c(-c3ccc(SCCCCCCCCCCCC)s3)c3ccsc23)s1,COC(=O)CCCC1(c2ccccc2)C23c4c5ccc6c7cc8c9c%10c(cc%11cc%12c%13c%14c(cc%15c%16ccc-5c2c%16c2c5c%16c%17c(c(c46)c7c9c%17c4c%10c%11c%13c4c%16c%14c%152)C513)C%12)C8,0.84,12.28,7.32,71.0,-5.38,-3.32,-5.9,-3.9,,,2019.0,10.1016/j.orgel.2019.105572,opvdb_experimental,electrochemical,training
PBDB-T,BSS0,CCCCC(CC)Cc1ccc(-c2c3cc(-c4ccc(-c5sc(-c6cccs6)c6c5C(=O)c5c(CC(CC)CCCC)sc(CC(CC)CCCC)c5C6=O)s4)sc3c(-c3ccc(CC(CC)CCCC)s3)c3ccsc23)s1,CCCCCCCCCCC(CCCCCCCC)CN1C(=O)c2ccc3c4c(c(-c5ccc(-c6ccc[se]6)[se]5)cc(c24)C1=O)C(=O)N(CC(CCCCCCCC)CCCCCCCCCC)C3=O,0.82,15.74,7.38,57.0,-5.33,-3.48,-5.82,-3.95,,,2019.0,10.1021/acsenergylett.9b00460,opvdb_experimental,electrochemical,training
PBDB-T,IDTA,CCCCC(CC)Cc1ccc(-c2c3cc(-c4ccc(-c5sc(-c6cccs6)c6c5C(=O)c5c(CC(CC)CCCC)sc(CC(CC)CCCC)c5C6=O)s4)sc3c(-c3ccc(CC(CC)CCCC)s3)c3ccsc23)s1,CCN1C(=O)C(=Cc2cc3c(s2)-c2cc4c(cc2C3(CC)CC)-c2sc(C=C3C(=O)N(CC)C(=S)N(CC)C3=O)cc2C4(CC)CC)C(=O)N(CC)C1=S,0.99,12.4,7.4,60.0,-5.33,-3.48,-5.88,-3.9,,,2019.0,10.1039/c9ta11752k,opvdb_experimental,electrochemical,training
PNQx-2F2TLW,IT-M,CCCCC(CC)COc1cccc(-c2nc3c(-c4cccs4)cc4c(cc(-c5ccc(-c6cc(F)c(-c7sccc7F)s6)s5)c5nc(-c6cccc(OCC(CC)CCCC)c6)c(-c6cccc(OCC(CC)CCCC)c6)nc54)c3nc2-c2cccc(OCC(CC)CCCC)c2)c1,CCCCCCc1ccc(C2(c3ccc(CCCCCC)cc3)c3cc4c(cc3-c3sc5cc(/C=C6\C(=O)c7ccc(C)cc7C6=C(C#N)C#N)sc5c32)C(c2ccc(CCCCCC)cc2)(c2ccc(CCCCCC)cc2)c2c-4sc3cc(/C=C4\C(=O)c5ccc(C)cc5C4=C(C#N)C#N)sc23)cc1,0.79,14.0,7.4,65.0,-5.28,-3.38,-5.58,-3.98,,,2019.0,10.1002/marc.201900120,opvdb_experimental,electrochemical,training
PBDB-T,IETC,CCCCC(CC)Cc1ccc(-c2c3cc(-c4ccc(-c5sc(-c6cccs6)c6c5C(=O)c5c(CC(CC)CCCC)sc(CC(CC)CCCC)c5C6=O)s4)sc3c(-c3ccc(CC(CC)CCCC)s3)c3ccsc23)s1,CCCCC(CC)Cc1ccc(C2(c3ccc(CC(CC)CCCC)cc3)c3cc(-c4ccc(-c5sc(/C=C6\C(=O)c7cscc7C6=C(C#N)C#N)cc5CC(CC)CCCC)s4)ccc3-c3sc(-c4sc(/C=C5\C(=O)c6cscc6C5=C(C#N)C#N)cc4CC(CC)CCCC)cc32)cc1,0.96,14.53,7.4,53.21,-5.33,-3.48,-5.72,-4.0,,,2019.0,10.1016/j.dyepig.2019.107555,opvdb_experimental,electrochemical,training
P1,ITIC,CCCCCCCCCCc1csc(-c2cnc(-c3cc(CCCCCCCCCC)c(-c4cc5c(-c6ccc(CC(CC)CCCC)s6)c6sccc6c(-c6ccc(CC(CC)CCCC)s6)c5s4)s3)cn2)c1,CCCCCCc1ccc(C2(c3ccc(CCCCCC)cc3)c3cc4c(cc3-c3sc5cc(C=C6C(=O)c7ccccc7C6=C(C#N)C#N)sc5c32)C(c2ccc(CCCCCC)cc2)(c2ccc(CCCCCC)cc2)c2c-4sc3cc(C=C4C(=O)c5ccccc5C4=C(C#N)C#N)sc23)cc1,0.79,16.2,7.4,56.2,-5.41,-3.43,-5.58,-3.91,,,2019.0,10.1039/c9py00674e,opvdb_experimental,electrochemical,training
PPDT2FBT,BTDT2R,CCCCCCCCC(CCCCCC)COc1ccc(OCC(CCCCCC)CCCCCCCC)c(-c2ccc(-c3c(F)c(F)c(-c4cccs4)c4nsnc34)s2)c1,CCCCCCOc1c(OCCCCCC)c(-c2ccc(/C=C3\SC(=S)N(CC)C3=O)s2)c2nsnc2c1-c1ccc(/C=C2\SC(=S)N(CC)C2=O)s1,1.07,11.23,6.9,57.0,-5.43,-3.67,-5.61,-3.73,,,2019.0,10.1021/acsami.9b09256,opvdb_experimental,electrochemical,training
PPDT2FBT,BTDT2R,CCCCCCCCC(CCCCCC)COc1cc(-c2ccc(-c3c(F)c(F)c(C)c4nsnc34)s2)c(OCC(CCCCCC)CCCCCCCC)cc1-c1ccc(C)s1,CCCCCCOc1c(OCCCCCC)c(-c2ccc(/C=C3\SC(=S)N(CC)C3=O)s2)c2nsnc2c1-c1ccc(/C=C2\SC(=S)N(CC)C2=O)s1,1.07,11.23,6.9,57.0,-5.43,-3.67,-5.61,-3.8,,,2019.0,10.1021/acsami.9b09256,opvdb_experimental,electrochemical,training
P6T-F100,EH-IDTBR,CCCCCCCCCCCCC(CCCCCCCCCC)Cc1csc(-c2ccc(-c3ccc(-c4cc(CC(CCCCCCCCCC)CCCCCCCCCCCC)c(-c5cc(F)c(-c6sccc6F)s5)s4)s3)s2)c1,CCCCC(CC)CC1(CC(CC)CCCC)c2cc3c(cc2-c2sc(-c4ccc(/C=C5\SC(=S)N(CC)C5=O)c5nsnc45)cc21)C(CC(CC)CCCC)(CC(CC)CCCC)c1cc(-c2ccc(/C=C4\SC(=S)N(CC)C4=O)c4nsnc24)sc1-3,0.99,11.2,7.2,65.0,-5.25,-3.33,-5.57,-3.91,,,2019.0,10.1021/acsaem.9b01532,opvdb_experimental,electrochemical,training
PBDB-TF,COi8DFIC,CCCCC(CC)Cc1sc(-c2c3cc(-c4ccc(-c5sc(-c6cccs6)c6c5C(=O)c5c(CC(CC)CCCC)sc(CC(CC)CCCC)c5C6=O)s4)sc3c(-c3cc(F)c(CC(CC)CCCC)s3)c3ccsc23)cc1F,CCCCCCc1ccc(C2(c3ccc(CCCCCC)cc3)Oc3c(sc4c5c(sc34)-c3sc4cc(/C=C6\C(=O)c7cc(F)c(F)cc7C6=C(C#N)C#N)sc4c3C(c3ccc(CCCCCC)cc3)(c3ccc(CCCCCC)cc3)O5)-c3sc4cc(/C=C5\C(=O)c6cc(F)c(F)cc6C5=C(C#N)C#N)sc4c32)cc1,0.79,16.37,7.22,55.8,-5.54,-3.51,-5.32,-4.0,,,2019.0,10.1039/c9tc03534f,opvdb_experimental,electrochemical,training
SM1,MPU1,CCCCCCCCc1cc(/C=C(/C#N)C(=O)OCC(CC)CCCC)sc1-c1ccc(-c2sc(-c3cc4c(-c5ccc(CC(CC)CCCC)s5)c5sc(-c6cc(CCCCCCCC)c(-c7ccc(-c8sc(/C=C(\C#N)C(=O)OCC(CC)CCCC)cc8CCCCCCCC)s7)s6)cc5c(-c5ccc(CC(CC)CCCC)s5)c4s3)cc2CCCCCCCC)s1,CCCCC(CC)CN1C(=O)C2=C(c3ccc(/C=C4\SC(=S)N(CC)C4=O)s3)N(CC(CC)CCCC)C(=O)C2=C1c1ccc(/C=C2\SC(=S)N(CC)C2=O)s1,0.95,12.67,7.22,60.0,-5.25,-2.8,-5.81,-3.99,,,2019.0,10.1002/solr.201900471,opvdb_experimental,electrochemical,training
PBDTSe-FTTE,ITIC-Th,CCCCC(CC)COC(=O)c1sc2c(-c3cc4c(-c5ccc(CC(CC)CCCC)[se]5)c5sccc5c(-c5ccc(CC(CC)CCCC)[se]5)c4s3)scc2c1F,CCCCCCc1ccc(C2(c3ccc(CCCCCC)s3)c3cc4c(cc3-c3sc5cc(/C=C6\C(=O)c7ccccc7C6=C(C#N)C#N)sc5c32)C(c2ccc(CCCCCC)s2)(c2ccc(CCCCCC)s2)c2c-4sc3cc(/C=C4\C(=O)c5ccccc5C4=C(C#N)C#N)sc23)s1,0.785,15.6,7.26,59.4,-5.47,-3.85,-5.81,-4.01,,,2019.0,10.1021/acs.chemmater.9b01741,opvdb_experimental,electrochemical,training
PBDB-T,FDTBT-IDTT-FINCN,CCCCC(CC)Cc1ccc(-c2c3cc(-c4ccc(-c5sc(-c6cccs6)c6c5C(=O)c5c(CC(CC)CCCC)sc(CC(CC)CCCC)c5C6=O)s4)sc3c(-c3ccc(CC(CC)CCCC)s3)c3ccsc23)s1,CCCCCCc1ccc(C2(c3ccc(CCCCCC)cc3)c3cc4c(cc3-c3sc5cc(/C=C6\C(=O)c7cc(F)c(F)cc7C6=C(C#N)C#N)sc5c32)C(c2ccc(CCCCCC)cc2)(c2ccc(CCCCCC)cc2)c2c-4sc3cc(-c4ccc(-c5c(F)c(F)c(-c6ccc(-c7cc8sc9c(c8s7)C(c7ccc(CCCCCC)cc7)(c7ccc(CCCCCC)cc7)c7cc8c(cc7-9)C(c7ccc(CCCCCC)cc7)(c7ccc(CCCCCC)cc7)c7c-8sc8cc(/C=C9\C(=O)c%10cc(F)c(F)cc%10C9=C(C#N)C#N)sc78)s6)c6nsnc56)s4)sc23)cc1,0.86,13.57,7.27,62.0,-5.33,-3.48,-5.46,-3.92,,,2019.0,10.1021/acsami.9b15247,opvdb_experimental,electrochemical,training
P6T-F100,EH-IDTBR,CCCCCCCCCCCCC(CCCCCCCCCC)Cc1cc(-c2ccc(-c3ccc(-c4cc(CC(CCCCCCCCCC)CCCCCCCCCCCC)c(-c5cc(F)c(-c6sc(C)cc6F)s5)s4)s3)s2)sc1C,CCCCC(CC)CC1(CC(CC)CCCC)c2cc3c(cc2-c2sc(-c4ccc(/C=C5\SC(=S)N(CC)C5=O)c5nsnc45)cc21)C(CC(CC)CCCC)(CC(CC)CCCC)c1cc(-c2ccc(/C=C4\SC(=S)N(CC)C4=O)c4nsnc24)sc1-3,0.99,11.2,7.3,66.0,-5.25,-3.33,-5.57,-3.91,,,2019.0,10.1021/acsaem.9b01532,opvdb_experimental,electrochemical,training
POEGT,TQT1,CCOCCOCCOc1cc(-c2ccc(-c3cc(OCCOCCOCC)c(-c4ccc(C)s4)s3)s2)sc1C,CCOCCOCCOc1ccc(-c2nc3c(-c4cccs4)c4nsnc4c(-c4cccs4)c3nc2-c2ccc(OCCOCCOCC)cc2)cc1,0.78,0.92,0.22,30.0,-4.74,-2.98,-5.18,-3.95,,,2019.0,10.1039/c9nj02419k,opvdb_experimental,electrochemical,training
P3TCO-1,PC71BM,CCCCCCCCSc1ccc(-c2c3cc(-c4cc(C(=O)CC(CC)CCCC)c(-c5ccc(-c6sccc6C(=O)CC(CC)CCCC)s5)s4)sc3c(-c3ccc(SCCCCCCCC)s3)c3ccsc23)s1,COC(=O)CCCC1(c2ccccc2)C23c4c5ccc6c7cc8c9c%10c(cc%11cc%12c%13c%14c(cc%15c%16ccc-5c2c%16c2c5c%16c%17c(c(c46)c7c9c%17c4c%10c%11c%13c4c%16c%14c%152)C513)C%12)C8,0.935,12.31,6.67,58.0,-5.39,-3.17,-5.9,-3.9,,,2019.0,10.1002/marc.201900246,opvdb_experimental,electrochemical,training
P-i-DFBT,ITIC-4F,CCCCCCCCCCC(CCCCCCCC)Cc1csc(-c2c(F)c(F)c(-c3cc(CC(CCCCCCCC)CCCCCCCCCC)c(-c4ccc(/C=C(\C#N)c5cc(OCC(CC)CCCC)c(/C(C#N)=C/c6cccs6)cc5OCC(CC)CCCC)s4)s3)c3nsnc23)c1,CCCCCCc1ccc(C2(c3ccc(CCCCCC)cc3)c3cc4c(cc3-c3sc5cc(/C=C6/C(=O)c7cc(F)c(F)cc7C6=C(C#N)C#N)sc5c32)C(c2ccc(CCCCCC)cc2)(c2ccc(CCCCCC)cc2)c2c-4sc3cc(/C=C4/C(=O)c5cc(F)c(F)cc5C4=C(C#N)C#N)sc23)cc1,0.89,14.15,6.67,51.61,-5.59,-3.29,-5.82,-4.24,,,2019.0,10.1039/c9py01781j,opvdb_experimental,electrochemical,training
TE2-BTDF-(T2),IT-4F,CCCCCCCCCCCCC(CCCCCCCCCC)COC(=O)c1cc(-c2c(F)c(F)c(-c3cc(C(=O)OCC(CCCCCCCCCC)CCCCCCCCCCCC)c(-c4ccc(-c5ccc(C)s5)s4)s3)c3nsnc23)sc1C,CCCCCCc1ccc(C2(c3ccc(CCCCCC)cc3)c3cc4c(cc3-c3sc5cc(/C=C6\C(=O)c7cc(F)c(F)cc7C6=C(C#N)C#N)sc5c32)C(c2ccc(CCCCCC)cc2)(c2ccc(CCCCCC)cc2)c2c-4sc3cc(/C=C4\C(=O)c5cc(F)c(F)cc5C4=C(C#N)C#N)sc23)cc1,0.86,11.1,6.69,70.0,-5.76,-3.59,-5.96,-4.42,,,2019.0,10.1021/acs.chemmater.9b03327,opvdb_experimental,electrochemical,training
PHTTz,PC71BM,CCCCCCCCCCC(CCCCCCCC)Cc1cc(-c2sccc2CCCCCC)sc1-c1cc(F)c(-c2sc(-c3sc(-c4sc(-c5nncnn5)cc4CCCCCC)cc3CC(CCCCCCCC)CCCCCCCCCC)cc2F)s1,COC(=O)CCCC1(c2ccccc2)C23c4c5ccc6c7cc8c9c%10c(cc%11cc%12c%13c%14c(cc%15c%16ccc-5c2c%16c2c5c%16c%17c(c(c46)c7c9c%17c4c%10c%11c%13c4c%16c%14c%152)C513)C%12)C8,0.84,11.54,6.69,69.0,-5.34,-3.64,-5.9,-3.9,,,2019.0,10.1016/j.dyepig.2019.107717,opvdb_experimental,electrochemical,training
PBDT-TTz,PC61BM,CCCCC(CC)COc1c2cc(-c3sc(-c4nnc(-c5cc(CC(CC)CCCC)cs5)nn4)cc3CC(CC)CCCC)sc2c(OCC(CC)CCCC)c2ccsc12,COC(=O)CCCC1(c2ccccc2)C23c4c5c6c7c8c9c(c%10c%11c2c2c%12c4c4c%13c5c5c7c7c8c8c%14c9c%10c9c%10c%11c2c2c%11c%12c4c4c%12c%13c5c5c7c7c8c8c%14c9c9c%10c2c2c%11c4c4c%12c5c7c5c8c9c2c45)C613,0.89,10.3,6.7,73.0,-5.42,-3.58,-6.1,-3.7,,,2019.0,10.1021/acs.chemmater.9b03570,opvdb_experimental,electrochemical,training
PTAZ-TPD10-C8,ITIC,CCCCCCCCc1cc(-c2c3cc(-c4ccc(-c5c(F)c(F)c(-c6ccc(-c7cc8c(-c9cc(CCCCCCCC)c(CCCCCCCC)s9)c9sc(-c%10scc%11c%10C(=O)N(CCCCCCCC)C%11=O)cc9c(-c9cc(CCCCCCCC)c(CCCCCCCC)s9)c8s7)s6)c6nn(CC(CC)CCCC)nc56)s4)sc3c(-c3cc(CCCCCCCC)c(CCCCCCCC)s3)c3ccsc23)sc1CCCCCCCC,CCCCCCc1ccc(C2(c3ccc(CCCCCC)cc3)c3cc4c(cc3-c3sc5cc(C=C6C(=O)c7ccccc7C6=C(C#N)C#N)sc5c32)C(c2ccc(CCCCCC)cc2)(c2ccc(CCCCCC)cc2)c2c-4sc3cc(C=C4C(=O)c5ccccc5C4=C(C#N)C#N)sc23)cc1,0.89,12.6,6.7,60.0,-5.27,-3.23,-5.576,-3.916,,,2019.0,10.1002/aenm.201901740,opvdb_experimental,electrochemical,training
p-DTS(FBTTh2)2,PC70BM,CCCCCCc1ccc(-c2ccc(-c3cc(F)c(-c4cc5c(s4)-c4sc(-c6c(F)cc(-c7ccc(-c8ccc(CCCCCC)s8)s7)c7nsnc67)cc4[Si]5(CC(CC)CCCC)CC(CC)CCCC)c4nsnc34)s2)s1,CCCCC(=O)OCC1(C2=CC=CC=C2)C3=CC=CC4=CC=CC5=CC=CC6=CC=C7C=CC=CC8=CC=CC1=C8C7=C6C5=C4C3,0.78,12.86,6.74,67.0,-5.12,-3.34,-6.1,-3.9,,,2019.0,10.1016/j.orgel.2019.105512,opvdb_experimental,electrochemical,training
P6T-F75,EH-IDTBR,CCCCCCCCCCCCC(CCCCCCCCCC)Cc1csc(-c2ccc(-c3ccc(-c4cc(CC(CCCCCCCCCC)CCCCCCCCCCCC)c(-c5cc(F)c(-c6sc(-c7sc(-c8ccc(-c9ccc(-c%10cc(CC(CCCCCCCCCC)CCCCCCCCCCCC)c(-c%11ccc(-c%12cccs%12)s%11)s%10)s9)s8)cc7CC(CCCCCCCCCC)CCCCCCCCCCCC)cc6F)s5)s4)s3)s2)c1,CCCCC(CC)CC1(CC(CC)CCCC)c2cc3c(cc2-c2sc(-c4ccc(/C=C5\SC(=S)N(CC)C5=O)c5nsnc45)cc21)C(CC(CC)CCCC)(CC(CC)CCCC)c1cc(-c2ccc(/C=C4\SC(=S)N(CC)C4=O)c4nsnc24)sc1-3,0.98,10.8,6.8,64.0,-5.26,-3.3,-5.57,-3.91,,,2019.0,10.1021/acsaem.9b01532,opvdb_experimental,electrochemical,training
PTAZ-TPD10-C10,N2200,CCCCCCCCCCc1cc(-c2c3cc(-c4ccc(-c5c(F)c(F)c(-c6ccc(-c7cc8c(-c9cc(CCCCCCCCCC)c(CCCCCCCCCC)s9)c9sc(-c%10scc%11c%10C(=O)N(CCCCCCCC)C%11=O)cc9c(-c9cc(CCCCCCCCCC)c(CCCCCCCCCC)s9)c8s7)s6)c6nn(CC(CC)CCCC)nc56)s4)sc3c(-c3cc(CCCCCCCCCC)c(CCCCCCCCCC)s3)c3ccsc23)sc1CCCCCCCCCC,CCCCCCCCCCC(CCCCCCCC)CN1C(=O)c2ccc3c4c(c(-c5ccc(-c6cccs6)s5)cc(c24)C1=O)C(=O)N(CC(CCCCCCCC)CCCCCCCCCC)C3=O,0.87,11.2,6.8,70.0,-5.27,-3.23,-5.71,-4.02,,,2019.0,10.1002/aenm.201901740,opvdb_experimental,electrochemical,training
DRCN5T,IDIC,CCCCCCCCc1cc(/C=c2\sc(=C(C#N)C#N)n(CC)c2=O)sc1-c1cc(CCCCCCCC)c(-c2ccc(-c3sc(-c4sc(/C=c5\sc(=C(C#N)C#N)n(CC)c5=O)cc4CCCCCCCC)cc3CCCCCCCC)s2)s1,CCCCCCC1(CCCCCC)c2cc3c(cc2-c2sc(/C=C4\C(=O)c5ccccc5C4=C(C#N)C#N)cc21)C(CCCCCC)(CCCCCC)c1cc(/C=C2\C(=O)c4ccccc4C2=C(C#N)C#N)sc1-3,0.91,12.35,6.8,60.4,-5.22,-3.41,-5.69,-3.91,,,2019.0,10.1002/solr.201900528,opvdb_experimental,electrochemical,training
PBDB-T,DBTIC-2F,CCCCC(CC)Cc1ccc(-c2c3cc(-c4ccc(-c5sc(-c6cccs6)c6c5C(=O)c5c(CC(CC)CCCC)sc(CC(CC)CCCC)c5C6=O)s4)sc3c(-c3ccc(CC(CC)CCCC)s3)c3ccsc23)s1,CCCCCCCC(CCCC)Cc1ccc(C2(c3ccc(CC(CCCC)CCCCCC)cc3)c3cc4c(cc3-c3sc(/C=C5\C(=O)c6cc(F)c(F)cc6C5=C(C#N)C#N)cc32)sc2cc3c(cc24)C(c2ccc(CC(CCCC)CCCCCC)cc2)(c2ccc(CC(CCCC)CCCCCC)cc2)c2cc(/C=C4\C(=O)c5cc(F)c(F)cc5C4=C(C#N)C#N)sc2-3)cc1,0.799,15.16,6.81,56.3,-5.28,-3.48,-5.94,-4.08,,,2019.0,10.1039/c9ta02544h,opvdb_experimental,electrochemical,training
PBDB-T,B-4TPDI,CCCCC(CC)Cc1ccc(-c2c3cc(-c4ccc(-c5sc(-c6cccs6)c6c5C(=O)c5c(CC(CC)CCCC)sc(CC(CC)CCCC)c5C6=O)s4)sc3c(-c3ccc(CC(CC)CCCC)s3)c3ccsc23)s1,CCCCCC(CCCCC)N1C(=O)c2ccc3c4ccc5c6c(cc(C#Cc7cc(C#Cc8cc9c%10c(ccc%11c%12ccc%13c%14c(ccc(c8c%10%11)c%14%12)C(=O)N(C(CCCCC)CCCCC)C%13=O)C(=O)N(C(CCCCC)CCCCC)C9=O)c8ccc9c(C#Cc%10cc%11c%12c(ccc%13c%14ccc%15c%16c(ccc(c%10c%12%13)c%16%14)C(=O)N(C(CCCCC)CCCCC)C%15=O)C(=O)N(C(CCCCC)CCCCC)C%11=O)cc(C#Cc%10cc%11c%12c(ccc%13c%14ccc%15c%16c(ccc(c%10c%12%13)c%16%14)C(=O)N(C(CCCCC)CCCCC)C%15=O)C(=O)N(C(CCCCC)CCCCC)C%11=O)c%10ccc7c8c%109)c(c7ccc(c2c37)C1=O)c64)C(=O)N(C(CCCCC)CCCCC)C5=O,0.86,13.15,6.84,60.4,-5.33,-3.53,-5.84,-3.89,,,2019.0,10.1021/acsaem.9b00611,opvdb_experimental,electrochemical,training
PBDTTSi-TzBI,ITIC,CCCCCCCCN1C(=O)c2c(c(-c3ccc(-c4cc5c(-c6ccc([Si](CCCC)(CCCC)CCCC)s6)c6sccc6c(-c6ccc([Si](CCCC)(CCCC)CCCC)s6)c5s4)s3)c3nn(CC(CC)CCCC)nc3c2-c2cccs2)C1=O,CCCCCCc1ccc(C2(c3ccc(CCCCCC)cc3)c3cc4c(cc3-c3sc5cc(C=C6C(=O)c7ccccc7C6=C(C#N)C#N)sc5c32)C(c2ccc(CCCCCC)cc2)(c2ccc(CCCCCC)cc2)c2c-4sc3cc(C=C4C(=O)c5ccccc5C4=C(C#N)C#N)sc23)cc1,0.98,12.7,6.85,55.0,-5.46,-3.33,-5.576,-3.916,,,2019.0,10.1016/j.orgel.2019.105572,opvdb_experimental,electrochemical,training
PB3T-C66,IT-4F,CCCCCCCCc1csc(-c2ccc(-c3cc(CCCCCCCC)c(-c4cc5c(-c6cc(CCCCCC)c(CCCCCC)s6)c6sccc6c(-c6cc(CCCCCC)c(CCCCCC)s6)c5s4)s3)s2)c1,CCCCCCc1ccc(C2(c3ccc(CCCCCC)cc3)c3cc4c(cc3-c3sc5cc(/C=C6\C(=O)c7cc(F)c(F)cc7C6=C(C#N)C#N)sc5c32)C(c2ccc(CCCCCC)cc2)(c2ccc(CCCCCC)cc2)c2c-4sc3cc(/C=C4\C(=O)c5cc(F)c(F)cc5C4=C(C#N)C#N)sc23)cc1,0.78,7.1,2.3,41.0,-5.23,-2.89,-5.66,-4.14,,,2019.0,10.1002/aenm.201904247,opvdb_experimental,electrochemical,training
PTAZ-TPD10-C6,N2200,CCCCCCCCN1C(=O)c2csc(-c3cc4c(-c5cc(CCCCCC)c(CCCCCC)s5)c5sc(-c6ccc(-c7c(F)c(F)c(-c8ccc(-c9cc%10c(-c%11cc(CCCCCC)c(CCCCCC)s%11)c%11sccc%11c(-c%11cc(CCCCCC)c(CCCCCC)s%11)c%10s9)s8)c8nn(CC(CC)CCCC)nc78)s6)cc5c(-c5cc(CCCCCC)c(CCCCCC)s5)c4s3)c2C1=O,CCCCCCCCCCC(CCCCCCCC)CN1C(=O)c2ccc3c4c(c(-c5ccc(-c6cccs6)s5)cc(c24)C1=O)C(=O)N(CC(CCCCCCCC)CCCCCCCCCC)C3=O,0.86,4.4,2.3,60.0,-5.27,-3.23,-5.71,-4.02,,,2019.0,10.1002/aenm.201901740,opvdb_experimental,electrochemical,training
PBB,Y6,CCCCC(CC)Cc1ccc(-c2c3cc(-c4scc5c4C(=O)c4c(CC(CC)CCCC)sc(CC(CC)CCCC)c4C5=O)sc3c(-c3ccc(CC(CC)CCCC)s3)c3ccsc23)s1,CCCCCCCCCCCc1c(/C=C2\C(=O)c3cc(F)c(F)cc3C2=C(C#N)C#N)sc2c1sc1c3c4nsnc4c4c5sc6c(CCCCCCCCCCC)c(/C=C7\C(=O)c8cc(F)c(F)cc8C7=C(C#N)C#N)sc6c5n(CC(CC)CCCC)c4c3n(CC(CC)CCCC)c21,0.84,4.25,1.51,42.4,-5.54,-3.59,-5.65,-4.09,,,2020.0,10.1021/acs.macromol.0c00405,opvdb_experimental,electrochemical,training
P3HT,BTz-Np,CCCCCCc1ccsc1,CCCCCCc1cc(-c2ccc(-c3cc(CCCCCC)c(C#Cc4ccc5c6c(cccc46)C(=O)N(c4ccc6c(c4)C(CCCC)(CCCC)c4ccccc4-6)C5=O)s3)c3nsnc23)sc1C#Cc1ccc2c3c(cccc13)C(=O)N(c1ccc3c(c1)C(CCCC)(CCCC)c1ccccc1-3)C2=O,0.94,3.52,1.53,46.0,-5.01,-3.12,-5.95,-3.44,,,2020.0,10.1021/acssuschemeng.0c07114,opvdb_experimental,electrochemical,training
P3HT,IDT-R,CCCCCCc1ccsc1,CCc1ccc(C2(c3ccc(CC)cc3)c3cc4c(cc3-c3sc(/C=c5/sc(=C(C#N)C#N)n(CC)c5=O)cc32)C(c2ccc(CC)cc2)(c2ccc(CC)cc2)c2cc(/C=c3/sc(=C(C#N)C#N)n(CC)c3=O)sc2-4)cc1,0.73,3.73,1.57,51.25,-5.01,-3.12,-5.44,-3.53,,,2020.0,10.1039/d0ta09924d,opvdb_experimental,electrochemical,training
PBDB-TF,BTP-ClBr,CCCCC(CC)Cc1sc(-c2c3cc(-c4ccc(-c5sc(-c6cccs6)c6c5C(=O)c5c(CC(CC)CCCC)sc(CC(CC)CCCC)c5C6=O)s4)sc3c(-c3cc(F)c(CC(CC)CCCC)s3)c3ccsc23)cc1F,CCCCCCCCCCCc1c(/C=C2\C(=O)c3c(ccc(Br)c3Cl)C2=C(C#N)C#N)sc2c1sc1c3c4nsnc4c4c5sc6c(CCCCCCCCCCC)c(/C=C7\C(=O)c8c(ccc(Br)c8Cl)C7=C(C#N)C#N)sc6c5n(CC(CCCC)CCCCCC)c4c3n(CC(CCCC)CCCCCC)c21,0.906,23.48,16.82,79.0,-5.49,-3.64,-5.79,-4.0,,,2020.0,10.1002/aenm.202002649,opvdb_experimental,electrochemical,training
PM7,Y6,CCCCC(CC)Cc1sc(-c2c3ccsc3c(-c3cc(Cl)c(CC(CC)CCCC)s3)c3sc(-c4ccc(-c5sc(-c6cccs6)c6c5C(=O)c5c(CC(CC)CCCC)sc(CC(CC)CCCC)c5C6=O)s4)cc23)cc1Cl,CCCCCCCCCCCc1c(/C=C2\C(=O)c3cc(F)c(F)cc3C2=C(C#N)C#N)sc2c1sc1c3c4nsnc4c4c5sc6c(CCCCCCCCCCC)c(/C=C7\C(=O)c8cc(F)c(F)cc8C7=C(C#N)C#N)sc6c5n(CC(CC)CCCC)c4c3n(CC(CC)CCCC)c21,0.9,25.64,17.04,74.0,-5.575,-3.67,-5.65,-4.09,,,2020.0,10.1021/acsenergylett.0c00537,opvdb_experimental,electrochemical,training
PTQ10,p-BTP-C6Ph,CCCCCCCCC(CCCCCC)COc1cnc2c(-c3cccs3)c(F)c(F)cc2n1,CCc1ccc(-c2c(/C=C3\C(=O)c4cc(F)c(F)cc4C3=C(C#N)C#N)sc3c2sc2c4c5nsnc5c5c6sc7c(-c8ccc(CC)cc8)c(/C=C8\C(=O)c9cc(F)c(F)cc9C8=C(C#N)C#N)sc7c6n(CC)c5c4n(CC)c32)cc1,0.888,24.7,17.1,77.9,-5.54,-2.92,-5.59,-3.85,,,2020.0,10.1039/d0ee03506h,opvdb_experimental,electrochemical,training
PBDB-T,IDT-Py-IC,CCCCC(CC)Cc1ccc(-c2c3cc(-c4ccc(-c5sc(-c6cccs6)c6c5C(=O)c5c(CC(CC)CCCC)sc(CC(CC)CCCC)c5C6=O)s4)sc3c(-c3ccc(CC(CC)CCCC)s3)c3ccsc23)s1,CCCCCCOc1ccc(C2(c3ccc(OCCCCCC)cc3)c3cc4c(cc3-c3sc(-c5ccc(/C=C6\C(=O)c7ccccc7C6=C(C#N)C#N)n5CC)cc32)C(c2ccc(OCCCCCC)cc2)(c2ccc(OCCCCCC)cc2)c2cc(-c3ccc(/C=C5\C(=O)c6ccccc6C5=C(C#N)C#N)n3CC)sc2-4)cc1,1.09,3.46,1.64,43.58,-5.33,-3.48,-5.31,-3.67,,,2020.0,10.1016/j.orgel.2020.106015,opvdb_experimental,electrochemical,training
PBDTTT-E-T,NDI-BFR,CCCCC(CC)COC(=O)c1cc2csc(-c3cc4c(-c5ccc(CC(CC)CCCC)s5)c5sccc5c(-c5ccc(CC(CC)CCCC)s5)c4s3)c2s1,CCCCCCCCCCCCc1ccoc1-c1oc(-c2cc3c4c(ccc5c4c2C(=O)N(CC(CC)CCCC)C5=O)C(=O)N(CC(CC)CCCC)C3=O)cc1CCCCCCCCCCCC,0.75,6.22,1.64,34.0,-5.2,-3.34,-5.71,-3.86,,,2020.0,10.1002/marc.202000144,opvdb_experimental,electrochemical,training
PBDFNBO,PC71BM,CCCCCCCCCc1coc(-c2nc(CCCCCCCCC)c(-c3cc4c(OCC(CC)CCCC)c5occc5c(OCC(CC)CCCC)c4o3)o2)n1,COC(=O)CCCC1(c2ccccc2)C23c4c5ccc6c7cc8c9c%10c(cc%11cc%12c%13c%14c(cc%15c%16ccc-5c2c%16c2c5c%16c%17c(c(c46)c7c9c%17c4c%10c%11c%13c4c%16c%14c%152)C513)C%12)C8,0.93,9.9,5.0,53.0,-5.07,-3.0,-5.9,-3.9,,,2020.0,10.1039/d0nj06111e,opvdb_experimental,electrochemical,training
B1,PC61BM,CCCCCCc1cc(-c2cc3c(-c4ccc(SCC(CC)CCCC)cc4)c4sc(-c5cc(CCCCCC)c(-c6cc(CCCCCC)c(-c7ccc(/C=C8/SC(=S)N(CCCC)C8=O)s7)s6)s5)cc4c(-c4ccc(SCC(CC)CCCC)cc4)c3s2)sc1-c1cc(CCCCCC)c(-c2ccc(/C=C3/SC(=S)N(CCCC)C3=O)s2)s1,COC(=O)CCCC1(c2ccccc2)C23c4c5c6c7c8c9c(c%10c%11c2c2c%12c4c4c%13c5c5c7c7c8c8c%14c9c%10c9c%10c%11c2c2c%11c%12c4c4c%12c%13c5c5c7c7c8c8c%14c9c9c%10c2c2c%11c4c4c%12c5c7c5c8c9c2c45)C613,0.82,11.1,5.0,55.5,-5.37,-3.51,-6.1,-3.7,,,2020.0,10.1039/d0ra07415b,opvdb_experimental,electrochemical,training
PM6,PBI-α,CCCCC(CC)Cc1sc(-c2c3cc(-c4ccc(-c5sc(-c6cccs6)c6c5C(=O)c5c(CC(CC)CCCC)sc(CC(CC)CCCC)c5C6=O)s4)sc3c(-c3cc(F)c(CC(CC)CCCC)s3)c3ccsc23)cc1F,CCCCCCCCCCCCCCCCC1(CCCCCCCCCCCCCCC)c2cc3c(cc2-c2sc(/C=C4\C(=O)c5cc(-c6cc7c(-c8cc(F)c(CC(CC)CCCC)s8)c8sccc8c(-c8cc(F)c(CC(CC)CCCC)s8)c7s6)sc5C4=C(C#N)C#N)cc21)C(CCCCCCCCCCCCCCCC)(CCCCCCCCCCCCCCCC)c1cc(/C=C2\C(=O)c4ccsc4C2=C(C#N)C#N)sc1-3,0.93,19.0,11.4,64.6,-5.56,-3.65,-5.8,-3.7,,,2020.0,10.1021/acs.macromol.0c01405,opvdb_experimental,electrochemical,training
PBDTO-TPTI,PC71BM,CCCCCCCCCCC(CCCCCCCC)Cn1c(=O)c2cc3c(cc2c2sccc21)c(=O)n(CC(CCCCCCCC)CCCCCCCCCC)c1cc(-c2cc4c(OCC(CC)CCCC)c5sccc5c(OCC(CC)CCCC)c4s2)sc31,COC(=O)CCCC1(c2ccccc2)C23c4c5ccc6c7cc8c9c%10c(cc%11cc%12c%13c%14c(cc%15c%16ccc-5c2c%16c2c5c%16c%17c(c(c46)c7c9c%17c4c%10c%11c%13c4c%16c%14c%152)C513)C%12)C8,0.93,11.73,5.01,45.7,-5.43,-3.47,-5.9,-3.9,,,2020.0,10.1016/j.synthmet.2020.116413,opvdb_experimental,electrochemical,training
PBDTT-TPTI,PC71BM,CCCCCCCCCCC(CCCCCCCC)Cn1c(=O)c2cc3c(cc2c2sccc21)c(=O)n(CC(CCCCCCCC)CCCCCCCCCC)c1cc(-c2cc4c(-c5ccc(CC(CC)CCCC)s5)c5sccc5c(-c5ccc(CC(CC)CCCC)s5)c4s2)sc31,COC(=O)CCCC1(c2ccccc2)C23c4c5ccc6c7cc8c9c%10c(cc%11cc%12c%13c%14c(cc%15c%16ccc-5c2c%16c2c5c%16c%17c(c(c46)c7c9c%17c4c%10c%11c%13c4c%16c%14c%152)C513)C%12)C8,0.97,12.35,5.03,42.0,-5.54,-3.53,-5.9,-3.9,,,2020.0,10.1016/j.synthmet.2020.116413,opvdb_experimental,electrochemical,training
PBDB-TF,PIDIC2T2F,CCCCC(CC)Cc1sc(-c2c3cc(-c4ccc(-c5sc(-c6cccs6)c6c5C(=O)c5c(CC(CC)CCCC)sc(CC(CC)CCCC)c5C6=O)s4)sc3c(-c3cc(F)c(CC(CC)CCCC)s3)c3ccsc23)cc1F,CCCCCCCCCCCCCCCCC1(CCCCCCCCCCCCCCCC)c2cc3c(cc2-c2sc(/C=C4\C(=O)c5ccccc5C4=C(C#N)C#N)cc21)C(CCCCCCCCCCCCCCCC)(CCCCCCCCCCCCCCCC)c1cc(/C=C2\C(=O)c4ccc(-c5cc(F)c(-c6sccc6F)s5)cc4C2=C(C#N)C#N)sc1-3,0.9,12.81,4.96,43.0,-5.49,-3.64,-5.73,-3.89,,,2020.0,10.1021/acsami.0c08442,opvdb_experimental,electrochemical,training
POEGT,TQT2,CCOCCOCCOc1cc(-c2ccc(-c3cc(OCCOCCOCC)c(-c4ccc(C)s4)s3)s2)sc1C,CCOCCOCCOc1ccc(-c2nc3c(-c4ccc(-c5cccs5)s4)c4nsnc4c(-c4ccc(-c5cccs5)s4)c3nc2-c2ccc(OCCOCCOCC)cc2)cc1,0.72,0.21,0.04,28.0,-4.74,-2.98,-4.91,-3.91,,,2019.0,10.1039/c9nj02419k,opvdb_experimental,electrochemical,training
PffBT4T-2OD,PC71BM,CCCCCCCCCCC(CCCCCCCC)Cc1csc(-c2c(F)c(F)c(-c3cc(CC(CCCCCCCC)CCCCCCCCCC)c(-c4ccc(-c5cccs5)s4)s3)c3nsnc23)c1,COC(=O)CCCC1(c2ccccc2)C23c4c5ccc6c7cc8c9c%10c(cc%11cc%12c%13c%14c(cc%15c%16ccc-5c2c%16c2c5c%16c%17c(c(c46)c7c9c%17c4c%10c%11c%13c4c%16c%14c%152)C513)C%12)C8,1.09,23.46,19.77,77.2,-5.32,-3.7,-5.9,-3.9,,,2019.0,10.1002/solr.201900482,opvdb_experimental,electrochemical,training
PffBT4T-4T2FC-9/1,PC61BM,CCCCCCCCCCC(CCCCCCCC)Cc1csc(-c2c(F)c(F)c(-c3cc(CC(CCCCCCCC)CCCCCCCCCC)c(-c4ccc(-c5ccc(-c6cc(C(=O)OCC(CCCCCC)CCCCCCCC)c(-c7cc(F)c(-c8sc(-c9sc(-c%10ccc(-c%11cccs%11)s%10)cc9C(=O)OCC(CCCCCC)CCCCCCCC)cc8F)s7)s6)s5)s4)s3)c3nsnc23)c1,COC(=O)CCCC1(c2ccccc2)C23c4c5c6c7c8c9c(c%10c%11c2c2c%12c4c4c%13c5c5c7c7c8c8c%14c9c%10c9c%10c%11c2c2c%11c%12c4c4c%12c%13c5c5c7c7c8c8c%14c9c9c%10c2c2c%11c4c4c%12c5c7c5c8c9c2c45)C613,0.74,19.4,9.5,66.2,-5.42,-3.77,-6.1,-3.7,,,2020.0,10.1016/j.dyepig.2020.109023,opvdb_experimental,electrochemical,training
PDCBT-Cl,IDIC,CCCCCCCCC(CCCCCC)CCOC(=O)c1csc(-c2cc(C(=O)OCCC(CCCCCC)CCCCCCCC)c(-c3ccc(-c4sccc4Cl)s3)s2)c1,CCCCCCC1(CCCCCC)c2cc3c(cc2-c2sc(/C=C4\C(=O)c5ccccc5C4=C(C#N)C#N)cc21)C(CCCCCC)(CCCCCC)c1cc(/C=C2\C(=O)c4ccccc4C2=C(C#N)C#N)sc1-3,0.95,15.2,9.44,65.8,-5.34,-3.01,-5.69,-3.91,,,2020.0,10.1016/j.joule.2020.04.014,opvdb_experimental,electrochemical,training
PCE10-2F,IT-4F,CCOC(=O)c1sc2c(-c3cc4c(-c5cc(F)c(CC)s5)c5sc(-c6sc(-c7cc8c(-c9cc(F)c(CC)s9)c9sc(-c%10sc(-c%11cc%12c(-c%13cc(F)c(CC)s%13)c%13sccc%13c(-c%13cc(F)c(CC)s%13)c%12s%11)c%11sc(C(=O)OCC)c(F)c%10%11)cc9c(-c9cc(F)c(CC)s9)c8s7)c7sc(C(=O)OCC)c(F)c67)cc5c(-c5cc(F)c(CC)s5)c4s3)scc2c1F,CCCCCCc1ccc(C2(c3ccc(CCCCCC)cc3)c3cc4c(cc3-c3sc5cc(/C=C6\C(=O)c7cc(F)c(F)cc7C6=C(C#N)C#N)sc5c32)C(c2ccc(CCCCCC)cc2)(c2ccc(CCCCCC)cc2)c2c-4sc3cc(/C=C4\C(=O)c5cc(F)c(F)cc5C4=C(C#N)C#N)sc23)cc1,0.785,11.12,3.71,42.5,-5.47,-3.9,-5.66,-4.14,,,2020.0,10.1039/d0ta11203h,opvdb_experimental,electrochemical,training
PBDB-TF,BTSe-4F,CCCCC(CC)Cc1sc(-c2c3cc(-c4ccc(-c5sc(-c6cccs6)c6c5C(=O)c5c(CC(CC)CCCC)sc(CC(CC)CCCC)c5C6=O)s4)sc3c(-c3cc(F)c(CC(CC)CCCC)s3)c3ccsc23)cc1F,CCCCCCCCCCCC1C2=C(SC1/C=C1\C(=O)c3cc(F)c(F)cc3C1=C(C#N)C#N)C1C(S2)c2c(c3c(c4nsnc24)c2[se]c(/C=C4\C(=O)C5C=C(F)C(F)=CC5C4=C(C#N)C#N)cc2n3CC(CC)CCCC)N1CC(CC)CCCC,0.811,22.52,13.79,75.4,-5.49,-3.64,-5.78,-4.16,,,2020.0,10.1002/sstr.202000052,opvdb_experimental,electrochemical,training
PM7,IDTTP-4F,CCCCC(CC)Cc1sc(-c2c3ccsc3c(-c3cc(Cl)c(CC(CC)CCCC)s3)c3sc(-c4ccc(-c5sc(-c6cccs6)c6c5C(=O)c5c(CC(CC)CCCC)sc(CC(CC)CCCC)c5C6=O)s4)cc23)cc1Cl,CCCCCCc1ccc(C2(c3ccc(CCCCCC)cc3)c3cc4c(cc3-c3sc5cc(/C=C6\C(=O)c7cc(F)c(F)cc7C6=C(C#N)C#N)sc5c32)C(c2ccc(CCCCCC)cc2)(c2ccc(CCCCCC)cc2)c2c-4sc3c4sc(/C=C5\C(=O)c6cc(F)c(F)cc6C5=C(C#N)C#N)cc4n(CC(CC)CCCC)c23)cc1,0.908,21.2,13.8,71.6,-5.575,-3.67,-5.53,-3.97,,,2020.0,10.1002/adfm.202000383,opvdb_experimental,electrochemical,training
BT-2F,Y6,CCCCCCc1ccc(C2(c3ccc(CCCCCC)cc3)c3cc(/C=C4\C(=O)c5cc(F)c(F)cc5C4=C(C#N)C#N)sc3-c3sc4c(OCC(CC)CCCC)c5c6c(sc5c(OCC(CC)CCCC)c4c32)-c2sc(/C=C3\C(=O)c4cc(F)c(F)cc4C3=C(C#N)C#N)cc2C6(c2ccc(CCCCCC)cc2)c2ccc(CCCCCC)cc2)cc1,CCCCCCCCCCCc1c(/C=C2\C(=O)c3cc(F)c(F)cc3C2=C(C#N)C#N)sc2c1sc1c3c4nsnc4c4c5sc6c(CCCCCCCCCCC)c(/C=C7\C(=O)c8cc(F)c(F)cc8C7=C(C#N)C#N)sc6c5n(CC(CC)CCCC)c4c3n(CC(CC)CCCC)c21,0.853,22.38,13.8,72.27,-5.54,-4.05,-5.65,-4.09,,,2020.0,10.1039/d0ta01893g,opvdb_experimental,electrochemical,training
PffBSe-2,PC71BM,CCCCCCC(CCCC)Cc1cc(-c2c(F)c(F)cc3n[se]nc23)sc1-c1sccc1OC(CCC)CCCCC,COC(=O)CCCC1(c2ccccc2)C23c4c5ccc6c7cc8c9c%10c(cc%11cc%12c%13c%14c(cc%15c%16ccc-5c2c%16c2c5c%16c%17c(c(c46)c7c9c%17c4c%10c%11c%13c4c%16c%14c%152)C513)C%12)C8,0.53,13.3,2.11,33.3,-5.13,-3.77,-5.9,-3.9,,,2020.0,10.1039/d0nj01006e,opvdb_experimental,electrochemical,training
PTzBT,IEICO-4F,CCCCCCCCC(CCCCCC)Cc1ccsc1-c1nc2sc(-c3sc(-c4cc(CC(CCCC)CCCCCC)c(-c5nc6sc(-c7sccc7CC(CCCC)CCCCCC)nc6s5)s4)cc3CC(CCCCCC)CCCCCCCC)nc2s1,CCCCCCc1ccc(C2(c3ccc(CCCCCC)cc3)c3cc4c(cc3-c3sc(-c5sc(/C=C6\C(=O)c7cc(F)c(F)cc7C6=C(C#N)C#N)cc5OCC(CC)CCCC)cc32)C(c2ccc(CCCCCC)cc2)(c2ccc(CCCCCC)cc2)c2cc(-c3scc(/C=C5/C(=O)c6cc(F)c(F)cc6C5=C(C#N)C#N)c3OCC(CC)CCCC)sc2-4)cc1,0.78,7.0,2.2,40.0,-5.12,-2.76,-5.44,-4.19,,,2020.0,10.1021/acs.macromol.0c01787,opvdb_experimental,electrochemical,training
P1-2T,PC61BM,CCCCCCCCCCC(CCCCCCCC)Cc1csc(-c2cc(/C=C/c3cc(-c4ccc(-c5cccs5)s4)c4nsnc4c3)c(-c3cc(CC(CCCCCCCC)CCCCCCCCCC)cs3)s2)c1,COC(=O)CCCC1(c2ccccc2)C23c4c5c6c7c8c9c(c%10c%11c2c2c%12c4c4c%13c5c5c7c7c8c8c%14c9c%10c9c%10c%11c2c2c%11c%12c4c4c%12c%13c5c5c7c7c8c8c%14c9c9c%10c2c2c%11c4c4c%12c5c7c5c8c9c2c45)C613,0.8173,4.17,2.22,45.06,-5.0,-3.34,-6.1,-3.7,,,2020.0,10.1016/j.eurpolymj.2020.109799,opvdb_experimental,electrochemical,training
PffBX-3,PC71BM,CCCCCCC(CCCC)Cc1cc(-c2c(F)c(F)cc3nonc23)sc1-c1sccc1OCC(CCC)CCCCC,COC(=O)CCCC1(c2ccccc2)C23c4c5ccc6c7cc8c9c%10c(cc%11cc%12c%13c%14c(cc%15c%16ccc-5c2c%16c2c5c%16c%17c(c(c46)c7c9c%17c4c%10c%11c%13c4c%16c%14c%152)C513)C%12)C8,0.75,6.65,2.23,48.9,-5.42,-3.96,-5.9,-3.9,,,2020.0,10.1039/d0nj01006e,opvdb_experimental,electrochemical,training
PCE10,BTP-3V,CCCCC(CC)COC(=O)c1sc2c(-c3cc4c(-c5ccc(CC(CC)CCCC)s5)c5sccc5c(-c5ccc(CC(CC)CCCC)s5)c4s3)scc2c1F,CCc1c(/C=C/C=C2\C(=O)c3cc(F)c(F)cc3C2=C(C#N)C#N)sc2c1sc1c3c4nsnc4c4c5sc6c(CC)c(/C=C/C=C/C=C7\C(=O)c8cc(F)c(F)cc8C7=C(C#N)C#N)sc6c5n(CC)c4c3n(CC)c21,0.72,6.46,2.06,44.3,-5.21,-3.6,-5.38,-3.9,,,2020.0,10.1039/d0ma01017k,opvdb_experimental,electrochemical,training
P3HT,IDTT-R,CCCCCCc1ccsc1,CCc1ccc(C2(c3ccc(CC)cc3)c3cc4c(cc3-c3sc5cc(/C=c6/sc(=C(C#N)C#N)n(CC)c6=O)sc5c32)C(c2ccc(CC)cc2)(c2ccc(CC)cc2)c2c-4sc3cc(/C=c4/sc(=C(C#N)C#N)n(CC)c4=O)sc23)cc1,0.78,0.83,0.43,48.18,-5.01,-3.12,-5.32,-3.49,,,2020.0,10.1039/d0ta09924d,opvdb_experimental,electrochemical,training
PM6,PF1-TS4-60,CCCCC(CC)Cc1sc(-c2c3cc(-c4ccc(-c5sc(-c6cccs6)c6c5C(=O)c5c(CC(CC)CCCC)sc(CC(CC)CCCC)c5C6=O)s4)sc3c(-c3cc(F)c(CC(CC)CCCC)s3)c3ccsc23)cc1F,CCCCCCCCCCCCCCCCC1(CCCCCCCCCCCCCCCC)c2cc3c(cc2-c2sc(/C=C4\C(=O)c5cc(-c6ccc(SCCCCSc7cccs7)s6)ccc5C4=C(C#N)C#N)cc21)C(CCCCCCCCCCCCCCCC)(CCCCCCCCCCCCCCCC)c1cc(/C=C2\C(=O)c4cc(-c5ccc(SCCCCSc6ccc(-c7ccc8c(c7)C(=O)/C(=C\c7cc9c(s7)-c7cc%10c(cc7C9(c7ccc(CCCCCC)cc7)c7ccc(CCCCCC)cc7)-c7sc(/C=C9\C(=O)c%11ccccc%11C9=C(C#N)C#N)cc7C%10(c7ccc(CCCCCC)cc7)c7ccc(CCCCCC)cc7)C8=C(C#N)C#N)s6)s5)ccc4C2=C(C#N)C#N)sc1-3,0.99,15.3,9.13,61.4,-5.5,-3.61,-5.71,-3.9,,,2020.0,10.1021/acsami.0c17722,opvdb_experimental,electrochemical,training
PTB7-Th,DTG-IW,CC(CC)CCCC(=O)OCC1=C(SC(=C1)C2=CC3=C(S2)C(=O)C4=C(C3=O)C5=CC(=CC(=C5S4)F)C(CC)CCCC)C(=O)OCCCC(CC)C,CCc1cc(/C=C2\C(=O)c3cc(F)c(F)cc3C2=C(C#N)C#N)sc1-c1cc2c(s1)-c1sc(-c3sc(/C=C4\C(=O)c5cc(F)c(F)cc5C4=C(C#N)C#N)cc3CC)cc1[Ge]2(CC)CC,0.72,19.2,9.16,66.0,-5.24,-3.64,-5.63,-4.07,,,2020.0,10.1021/acsaem.0c01097,opvdb_experimental,electrochemical,training
PCDTBT,F1,CCCCCCCCC(CCCCCCCC)n1c2ccccc2c2ccc(-c3ccc(-c4ccc(-c5cccs5)c5nsnc45)s3)cc21,CCOC(=O)c1ccsc1-c1cc2c(-c3ccc(CC)s3)c3sc(-c4cc(C(=O)OCC)c(-c5cc6c(-c7ccc(CC)s7)c7sc(-c8cc(C(=O)OCC)c(-c9cc%10c(-c%11ccc(CC)s%11)c%11sccc%11c(-c%11ccc(CC)s%11)c%10s9)s8)cc7c(-c7ccc(CC)s7)c6s5)s4)cc3c(-c3ccc(CC)s3)c2s1,0.935,8.8,5.0,61.0,-5.5,-3.6,-5.5,-3.53,,,2020.0,10.1016/j.synthmet.2020.116565,opvdb_experimental,electrochemical,training
J71,BTIDIC,CCCCCCCCC(CCCCCC)Cn1nc2c(-c3cccs3)c(F)c(F)c(-c3ccc(-c4cc5c(-c6ccc([Si](CCC)(CCC)CCC)s6)c6sccc6c(-c6ccc([Si](CCC)(CCC)CCC)s6)c5s4)s3)c2n1,CCCCCCC1(CCCCCC)c2cc3c(cc2-c2sc(/C=C4\C(=O)c5cc(F)c(F)cc5C4=C(C#N)C#N)cc21)C(CCCCCC)(CCCCCC)c1cc(-c2ccc(-c4cc5c(s4)-c4cc6c(cc4C5(CCCCCC)CCCCCC)-c4sc(/C=C5\C(=O)c7cc(F)c(F)cc7C5=C(C#N)C#N)cc4C6(CCCCCC)CCCCCC)c4nsnc24)sc1-3,0.861,19.8,11.5,67.4,-5.4,-3.24,-5.48,-3.97,,,2020.0,10.1021/acsapm.0c00748,opvdb_experimental,electrochemical,training
P(BDTT-TTFQ),ITIC,CCCCCCc1ccc(-c2nc3c(-c4cccs4)c(F)c(F)c(-c4ccc(-c5cc6c(-c7ccc(CC(CC)CCCC)s7)c7sccc7c(-c7ccc(CC(CC)CCCC)s7)c6s5)s4)c3nc2-c2ccc(CCCCCC)s2)s1,CCCCCCc1ccc(C2(c3ccc(CCCCCC)cc3)c3cc4c(cc3-c3sc5cc(C=C6C(=O)c7ccccc7C6=C(C#N)C#N)sc5c32)C(c2ccc(CCCCCC)cc2)(c2ccc(CCCCCC)cc2)c2c-4sc3cc(C=C4C(=O)c5ccccc5C4=C(C#N)C#N)sc23)cc1,0.84,14.06,6.69,57.0,-5.34,-3.26,-5.576,-3.916,,,2020.0,10.1016/j.polymer.2020.122408,opvdb_experimental,electrochemical,training
PCDTBT,IT4F,CCCCCCCCC(CCCCCCCC)n1c2ccccc2c2ccc(-c3ccc(-c4ccc(-c5cccs5)c5nsnc45)s3)cc21,CCCCCCc1ccc(C2(c3ccc(CCCCCC)cc3)c3cc4c(cc3-c3sc5cc(/C=C6\C(=O)c7cc(F)c(F)cc7C6=C(C#N)C#N)sc5c32)C(c2ccc(CCCCCC)cc2)(c2ccc(CCCCCC)cc2)c2c-4sc3cc(/C=C4\C(=O)c5cc(F)c(F)cc5C4=C(C#N)C#N)sc23)cc1,0.855,3.81,0.93,28.66,-5.5,-3.6,-5.66,-4.14,,,2020.0,10.1021/acsaem.0c02179,opvdb_experimental,electrochemical,training
P2-2T2F,PC61BM,CCCCCCCCCCC(CCCCCCCC)Cc1csc(-c2cc(/C=C/c3cc(-c4cc(F)c(-c5sccc5F)s4)c4nsnc4c3)c(-c3cc(CC(CCCCCCCC)CCCCCCCCCC)cs3)s2)c1,COC(=O)CCCC1(c2ccccc2)C23c4c5c6c7c8c9c(c%10c%11c2c2c%12c4c4c%13c5c5c7c7c8c8c%14c9c%10c9c%10c%11c2c2c%11c%12c4c4c%12c%13c5c5c7c7c8c8c%14c9c9c%10c2c2c%11c4c4c%12c5c7c5c8c9c2c45)C613,0.8575,2.16,0.95,42.07,-5.4,-3.76,-6.1,-3.7,,,2020.0,10.1016/j.eurpolymj.2020.109799,opvdb_experimental,electrochemical,training
