Repository: AsadKhanJBNU/osc_predictor

# OSC Donor–Acceptor Property Predictor

Predicts **nine** electronic and photovoltaic properties of organic solar cell
donor–acceptor pairs **directly from SMILES** — no DFT and no device measurements
as inputs.

**Try it live:** https://huggingface.co/spaces/AsadWazir/osc_predictor

## About

Selected models from the combined SMILES-only pipeline:

| Property | Description | Selected model | Test *R*² |
|---|---|---|---|
| V_OC | Open-circuit voltage | ElasticNet | 45.8% |
| J_SC | Short-circuit current | ElasticNet | 69.5% |
| PCE | Power conversion efficiency | Ridge | 61.2% |
| HOMO_D | Donor HOMO | k-NN | 18.5% |
| LUMO_D | Donor LUMO | Extra Trees | 39.1% |

File: Dataset/Combined_Dataset.csv (part 12 of 28)
DonorName,AcceptorName,DonorSMILES,AcceptorSMILES,V_OC,J_SC,PCE,FF_percent,HOMO_D,LUMO_D,HOMO_A,LUMO_A,Lambda+,Lambda-,PubYear,DOI,source,orbital_label_type,split
P3HT,IDT-CR,CCCCCCc1ccsc1,CCc1ccc(C2(c3ccc(CC)cc3)c3cc4c(cc3-c3sc(C5=C/C(=c6/sc(=C(C#N)C#N)n(CC)c6=O)CCC5)cc32)C(c2ccc(CC)cc2)(c2ccc(CC)cc2)c2cc(C3C=C/C(=c5/sc(=C(C#N)C#N)n(CC)c5=O)CC3)sc2-4)cc1,0.66,2.62,0.99,49.26,-5.01,-3.12,-5.34,-3.44,,,2020.0,10.1039/d0ta09924d,opvdb_experimental,electrochemical,training
P3HT,BTP-4Cl,CCCCCCc1ccsc1,CCCCCCCCCc1c(/C=C2\C(=O)c3cc(Cl)c(Cl)cc3C2=C(C#N)C#N)sc2c1sc1c3c4nsnc4c4c5sc6c(CCC)c(/C=C7\C(=O)c8cc(Cl)c(Cl)cc8C7=C(C#N)C#N)sc6c5n(CC(CCCC)CCCCCC)c4c3n(CC(CCCC)CCCCCC)c21,0.5,5.16,1.01,39.0,-5.01,-3.12,-5.66,-4.14,,,2020.0,10.1039/d0ee01763a,opvdb_experimental,electrochemical,training
PCE10,BTP-4V,CCCCC(CC)COC(=O)c1sc2c(-c3cc4c(-c5ccc(CC(CC)CCCC)s5)c5sccc5c(-c5ccc(CC(CC)CCCC)s5)c4s3)scc2c1F,CCc1c(/C=C/C=C\C=C2/C(=O)c3cc(F)c(F)cc3C2=C(C#N)C#N)sc2c1sc1c3c4nsnc4c4c5sc6c(CC)c(/C=C/C=C/C=C7\C(=O)c8cc(F)c(F)cc8C7=C(C#N)C#N)sc6c5n(CC)c4c3n(CC)c21,0.67,3.61,1.03,42.7,-5.21,-3.6,-5.34,-3.94,,,2020.0,10.1039/d0ma01017k,opvdb_experimental,electrochemical,training
PBTTBO-TVT,PC71BM,CCCCCCC(CCCC)COC(=O)c1csc2c(C(=O)OCC(CCCC)CCCCCC)c(-c3ccc(/C=C/c4cccs4)s3)sc12,COC(=O)CCCC1(c2ccccc2)C23c4c5ccc6c7cc8c9c%10c(cc%11cc%12c%13c%14c(cc%15c%16ccc-5c2c%16c2c5c%16c%17c(c(c46)c7c9c%17c4c%10c%11c%13c4c%16c%14c%152)C513)C%12)C8,0.82,12.96,7.05,66.34,-5.13,-3.3,-5.9,-3.9,,,2020.0,10.1016/j.dyepig.2020.108698,opvdb_experimental,electrochemical,training
PBT1-C-2Cl,FOIC,CCCCCCC(CCCC)Cc1ccc(-c2c3cc(-c4sc(-c5sc(-c6cc(Cl)cs6)c6c5C(=O)c5c(CC(CC)CCCC)sc(CC(CC)CCCC)c5C6=O)cc4Cl)sc3c(-c3ccc(CC(CCCC)CCCCCC)cc3)c3ccsc23)cc1,CCCCCCc1ccc(C2(c3ccc(CCCCCC)cc3)c3c(sc4cc(C=C5C(=O)c6cc(F)ccc6C5=C(C#N)C#N)sc34)-c3sc4c5c(sc4c32)-c2sc3cc(C=C4C(=O)c6cc(F)ccc6C4=C(C#N)C#N)sc3c2C5(c2ccc(CCCCCC)cc2)c2ccc(CCCCCC)cc2)cc1,0.87,14.22,7.06,54.0,-5.59,-3.53,-5.38,-3.91,,,2020.0,10.1021/acsami.0c13085,opvdb_experimental,electrochemical,training
PE40,Y6,CCCCCCCCC(CCCCCC)Cn1nc2c(-c3cc4scc(CCCCCC)c4s3)c(F)c(F)c(-c3cc4sc(-c5cc6c(-c7ccc(OCC(CCCC)CCCCCC)cc7)c7sccc7c(-c7ccc(OCC(CCCC)CCCCCC)cc7)c6s5)c(CCCCCC)c4s3)c2n1,CCCCCCCCCCCc1c(/C=C2\C(=O)c3cc(F)c(F)cc3C2=C(C#N)C#N)sc2c1sc1c3c4nsnc4c4c5sc6c(CCCCCCCCCCC)c(/C=C7\C(=O)c8cc(F)c(F)cc8C7=C(C#N)C#N)sc6c5n(CC(CC)CCCC)c4c3n(CC(CC)CCCC)c21,0.65,21.36,7.07,51.0,-5.24,-3.25,-5.65,-4.09,,,2020.0,10.1021/acsami.0c07720,opvdb_experimental,electrochemical,training
PBDB-T,H1,CCCCC(CC)Cc1ccc(-c2c3cc(-c4ccc(-c5sc(-c6cccs6)c6c5C(=O)c5c(CC(CC)CCCC)sc(CC(CC)CCCC)c5C6=O)s4)sc3c(-c3ccc(CC(CC)CCCC)s3)c3ccsc23)s1,CCN1C(=O)C2=C(c3ccc(-c4ccc5c(c4)C(=C4c6cc(-c7ccc(C8=C9C(=O)N(CC)C(c%10cccs%10)=C9C(=O)N8CC)s7)ccc6-c6ccc(-c7ccc(C8=C9C(=O)N(CC)C(c%10cccs%10)=C9C(=O)N8CC)s7)cc64)c4cc(-c6ccc(C7=C8C(=O)N(CC)C(c9cccs9)=C8C(=O)N7CC)s6)ccc4-5)s3)N(CC)C(=O)C2=C1c1cccs1,0.784,16.81,6.98,53.0,-5.33,-3.48,-5.51,-3.84,,,2020.0,10.1039/d0ta06907h,opvdb_experimental,electrochemical,training
PTB7-Th,IPYT-ICF,CCCCC(CC)COC(=O)c1sc2csc(-c3cc4c(-c5ccc(CC(CC)CCCC)s5)c5sccc5c(-c5ccc(CC(CC)CCCC)s5)c4s3)c2c1F,CCCCCCCCC1(CCCCCCCC)c2cc(-c3ccc(/C=C4\C(=O)c5cc(F)c(F)cc5C4=C(C#N)C#N)s3)ccc2-c2nc3c(nc21)-c1ccc(-c2ccc(/C=C4\C(=O)c5cc(F)c(F)cc5C4=C(C#N)C#N)s2)cc1C3(CCCCCCCC)CCCCCCCC,0.76,15.54,7.0,58.9,-5.29,-3.72,-5.71,-3.53,,,2020.0,10.1021/acs.jpcc.0c07557,opvdb_experimental,electrochemical,training
PBnDT-FTAZ,PC71BM,CCCCCCC(CCCC)CCc1c2cc(-c3ccc(-c4c(F)c(F)c(-c5cccs5)c5nn(CC(CCCC)CCCCCC)nc45)s3)sc2c(CCC(CCCC)CCCCCC)c2ccsc12,COC(=O)CCCC1(c2ccccc2)C23c4c5ccc6c7cc8c9c%10c(cc%11cc%12c%13c%14c(cc%15c%16ccc-5c2c%16c2c5c%16c%17c(c(c46)c7c9c%17c4c%10c%11c%13c4c%16c%14c%152)C513)C%12)C8,0.75,13.7,7.0,68.0,-5.45,-3.45,-5.9,-3.9,,,2020.0,10.1021/acs.jpcc.0c10218,opvdb_experimental,electrochemical,training
PTzBT,ITIC,CCCCCCCCC(CCCCCC)Cc1ccsc1-c1nc2sc(-c3sc(-c4cc(CC(CCCC)CCCCCC)c(-c5nc6sc(-c7sccc7CC(CCCC)CCCCCC)nc6s5)s4)cc3CC(CCCCCC)CCCCCCCC)nc2s1,CCCCCCc1ccc(C2(c3ccc(CCCCCC)cc3)c3cc4c(cc3-c3sc5cc(C=C6C(=O)c7ccccc7C6=C(C#N)C#N)sc5c32)C(c2ccc(CCCCCC)cc2)(c2ccc(CCCCCC)cc2)c2c-4sc3cc(C=C4C(=O)c5ccccc5C4=C(C#N)C#N)sc23)cc1,0.97,11.7,7.1,61.0,-5.12,-2.76,-5.48,-3.83,,,2020.0,10.1021/acs.macromol.0c01787,opvdb_experimental,electrochemical,training
PBDB-TF,PIDIC2T2Cl,CCCCC(CC)Cc1sc(-c2c3cc(-c4ccc(-c5sc(-c6cccs6)c6c5C(=O)c5c(CC(CC)CCCC)sc(CC(CC)CCCC)c5C6=O)s4)sc3c(-c3cc(F)c(CC(CC)CCCC)s3)c3ccsc23)cc1F,CCCCCCCCCCCCCCCCC1(CCCCCCCCCCCCCCCC)c2cc3c(cc2-c2sc(/C=C4\C(=O)c5ccccc5C4=C(C#N)C#N)cc21)C(CCCCCCCCCCCCCCCC)(CCCCCCCCCCCCCCCC)c1cc(/C=C2\C(=O)c4ccc(-c5cc(Cl)c(-c6sccc6Cl)s5)cc4C2=C(C#N)C#N)sc1-3,0.9,12.66,7.11,62.0,-5.49,-3.64,-5.67,-3.87,,,2020.0,10.1021/acsami.0c08442,opvdb_experimental,electrochemical,training
PM6,ICIF2F,CCCCC(CC)Cc1sc(-c2c3cc(-c4ccc(-c5sc(-c6cccs6)c6c5C(=O)c5c(CC(CC)CCCC)sc(CC(CC)CCCC)c5C6=O)s4)sc3c(-c3cc(F)c(CC(CC)CCCC)s3)c3ccsc23)cc1F,CCOC(=O)c1sc2c(/C=C3\C(=O)c4cc(F)c(F)cc4C3=C(C#N)C#N)sc(-c3cc4c(s3)-c3cc5c(cc3C4(CC)CC)-c3sc(/C=C4\C(=O)c6ccccc6C4=C(C#N)C#N)cc3C5(CC)CC)c2c1F,0.79,19.3,9.6,61.4,-5.56,-3.65,-5.45,-4.02,,,2020.0,10.1039/d0tc04749j,opvdb_experimental,electrochemical,training
ZR1,IDIC-4Cl,CCc1ccc(-c2c3sc4cc(-c5cc(CC)c(-c6ccc(/C=C7/SC(=S)N(CC)C7=O)s6)s5)sc4c3c(-c3ccc(CC)s3)c3sc4cc(-c5cc(CC)c(-c6ccc(/C=C7/SC(=S)N(CC)C7=O)s6)s5)sc4c23)s1,CCCCCCCCC1(CCCCCCCC)c2cc3c(cc2-c2sc(/C=C4\C(=O)c5cc(Cl)c(Cl)cc5C4=C(C#N)C#N)cc21)C(CCCCCCCC)(CCCCCCCC)c1cc(/C=C2\C(=O)c4cc(Cl)c(Cl)cc4C2=C(C#N)C#N)sc1-3,0.776,18.27,9.64,67.96,-5.32,-3.53,-5.9,-4.04,,,2020.0,10.1016/j.jechem.2020.04.041,opvdb_experimental,electrochemical,training
J61,P-1T,CCCCCCCCCCCCSc1ccc(-c2c3cc(-c4ccc(-c5c(F)c(F)c(-c6cccs6)c6nn(CC(CCCCCC)CCCCCCCC)nc56)s4)sc3c(-c3ccc(SCCCCCCCCCCCC)s3)c3ccsc23)s1,CCCCCCCCc1cc(-c2c3cc(-c4ccc(-c5c(F)c(F)cc6nsnc56)s4)sc3c(-c3cc(CCCCCCCC)c(CCCCCCCC)s3)c3ccsc23)sc1CCCCCCCC,0.89,4.57,1.23,30.27,-5.3,-3.15,-5.46,-3.78,,,2020.0,10.1039/d0ta07833f,opvdb_experimental,electrochemical,training
PTB7-Th,SSTI,CCCCC(CC)COC(=O)c1sc2csc(-c3cc4c(-c5ccc(CC(CC)CCCC)s5)c5sccc5c(-c5ccc(CC(CC)CCCC)s5)c4s3)c2c1F,CCCCCCCCCCC(CCCCCCCC)Cc1cc(-c2c3c(c(-c4cc(CC(CCCCCCCC)CCCCCCCCCC)c(/C=C5\C(=O)c6ccccc6C5=C(C#N)C#N)s4)c4nsnc24)N=S=N3)sc1/C=C1\C(=O)c2ccccc2C1=C(C#N)C#N,0.22,0.53,0.05,43.0,-5.21,-3.6,-5.71,-4.24,,,2020.0,10.1002/solr.202000286,opvdb_experimental,electrochemical,training
BT-2,PC61BM,CCCCCCc1ccc(C2(c3ccc(CCCCCC)cc3)c3cc4c(cc3-c3sc(-c5ccc(/C=C6/SC(=O)N(CC)C6=O)c6nsnc56)cc32)C(c2ccc(CCCCCC)cc2)(c2ccc(CCCCCC)cc2)c2cc(-c3ccc(/C=C5/SC(=O)N(CC)C5=O)c5nsnc35)sc2-4)cc1,COC(=O)CCCC1(c2ccccc2)C23c4c5c6c7c8c9c(c%10c%11c2c2c%12c4c4c%13c5c5c7c7c8c8c%14c9c%10c9c%10c%11c2c2c%11c%12c4c4c%12c%13c5c5c7c7c8c8c%14c9c9c%10c2c2c%11c4c4c%12c5c7c5c8c9c2c45)C613,1.03,2.68,0.67,24.0,-5.5,-3.53,-6.1,-3.7,,,2020.0,10.1039/d0nj02239j,opvdb_experimental,electrochemical,training
PBDB-T-4Cl,ICPDT-4F,CCc1sc(-c2c3cc(-c4sc(-c5sc(-c6cc(Cl)c(-c7cc8c(-c9cc(Cl)c(CC)s9)c9sc(-c%10sc(-c%11sc(-c%12cc(Cl)c(-c%13cc%14c(-c%15cc(Cl)c(CC)s%15)c%15sc(-c%16sc(-c%17sc(-c%18cc(Cl)cs%18)c%18c%17C(=O)c%17c(CC)sc(CC)c%17C%18=O)cc%16Cl)cc%15c(-c%15cc(Cl)c(CC)s%15)c%14s%13)s%12)c%12c%11C(=O)c%11c(CC)sc(CC)c%11C%12=O)cc%10Cl)cc9c(-c9cc(Cl)c(CC)s9)c8s7)s6)c6c5C(=O)c5c(CC)sc(CC)c5C6=O)cc4Cl)sc3c(-c3cc(Cl)c(CC)s3)c3ccsc23)cc1Cl,CCc1ccc(C2(c3ccc(CC)cc3)c3cc4c(cc3-c3sc5c(c32)C(CC)(CC)c2cc(/C=C3\C(=O)c6cc(F)c(F)cc6C3=C(C#N)C#N)sc2-5)C(c2ccc(CC)cc2)(c2ccc(CC)cc2)c2c-4sc3c2C(CC)(CC)c2cc(/C=C4\C(=O)c5cc(F)c(F)cc5C4=C(C#N)C#N)sc2-3)cc1,0.91,2.36,1.04,48.4,-5.38,-3.47,-5.33,-3.91,,,2020.0,10.1021/acs.jpcc.0c09663,opvdb_experimental,electrochemical,training
PTB7-Th,DTC-T-C,CCCCC(CC)COC(=O)c1sc2csc(-c3cc4c(-c5ccc(CC(CC)CCCC)s5)c5sccc5c(-c5ccc(CC(CC)CCCC)s5)c4s3)c2c1F,CCCCCCCCC(CCCCCCCC)n1c2cc(-c3ccc(/C=C4\C(=O)c5cscc5C4=C(C#N)C#N)s3)ccc2c2ccc(-c3ccc(/C=C4\C(=O)c5cscc5C4=C(C#N)C#N)s3)cc21,0.69,2.88,0.71,35.8,-5.21,-3.6,-5.68,-4.09,,,2020.0,10.1016/j.orgel.2020.106026,opvdb_experimental,electrochemical,training
PM6,PT-IDTTIC,CCCCC(CC)Cc1sc(-c2c3cc(-c4ccc(-c5sc(-c6cccs6)c6c5C(=O)c5c(CC(CC)CCCC)sc(CC(CC)CCCC)c5C6=O)s4)sc3c(-c3cc(F)c(CC(CC)CCCC)s3)c3ccsc23)cc1F,CCCCCCCCCCCCCCCCC1(CCCCCCCCCCCCCCCC)c2cc3c(cc2-c2sc4cc(/C=C5\C(=O)c6ccccc6C5=C(C#N)C#N)sc4c21)C(CCCCCCCCCCCCCCCC)(CCCCCCCCCCCCCCCC)c1c-3sc2cc(/C=C3\C(=O)c4cc(-c5cccs5)ccc4C3=C(C#N)C#N)sc12,0.97,17.96,11.69,67.0,-5.54,-3.65,-5.59,-3.86,,,2020.0,10.1002/aenm.202001408,opvdb_experimental,electrochemical,training
P3HT,Y6-BO,CCCCCCc1ccsc1,CCCCCCCCCCCc1c(/C=C2\C(=O)c3cc(F)c(F)cc3C2=C(C#N)C#N)sc2c1sc1c3c4nsnc4c4c5sc6c(CCCCCCCCCCC)c(/C=C7\C(=O)c8cc(F)c(F)cc8C7=C(C#N)C#N)sc6c5n(CC(CCCC)CCCCCC)c4c3n(CC(CCCC)CCCCCC)c21,0.62,1.58,0.43,38.82,-5.01,-3.12,-5.65,-4.1,,,2020.0,10.1002/adma.202008158,opvdb_experimental,electrochemical,training
PM6,ITTBC,CCCCC(CC)Cc1sc(-c2c3cc(-c4ccc(-c5sc(-c6cccs6)c6c5C(=O)c5c(CC(CC)CCCC)sc(CC(CC)CCCC)c5C6=O)s4)sc3c(-c3cc(F)c(CC(CC)CCCC)s3)c3ccsc23)cc1F,CCCCCc1ccc(C2(c3ccc(CCCCC)cc3)c3cc4c(cc3-c3sc5cc(/C=C6/C(=C(C#N)C#N)c7ccccc7S6(=O)=O)sc5c32)C(c2ccc(CCCCC)cc2)(c2ccc(CCCCC)cc2)c2c-4sc3cc(/C=C4/C(=C(C#N)C#N)c5ccccc5S4(=O)=O)sc23)cc1,0.86,12.52,6.83,63.4,-5.56,-3.65,-5.61,-4.13,,,2020.0,10.1016/j.dyepig.2020.108452,opvdb_experimental,electrochemical,training
PTB7-Th,PBTI2(0DT)-FT,CCCCC(CC)COC(=O)c1sc2csc(-c3cc4c(-c5ccc(CC(CC)CCCC)s5)c5sccc5c(-c5ccc(CC(CC)CCCC)s5)c4s3)c2c1F,CCCCCCCCCCC(CCCCCCCC)Cn1c(=O)c2ccsc2c2sc3c(sc4c5sc(-c6scc(F)c6F)cc5c(=O)n(CC(CCCCCCCC)CCCCCCCCCC)c(=O)c43)c2c1=O,1.01,12.8,6.84,53.0,-5.29,-3.72,-6.13,-3.39,,,2020.0,10.1039/d0tc00087f,opvdb_experimental,electrochemical,training
P3-4T2F,PC61BM,CCCCCCCCCCC(CCCCCCCC)Cc1csc(-c2cc(/C=C/c3cc(-c4ccc(-c5cc(F)c(-c6sccc6F)s5)s4)c4nsnc4c3-c3cccs3)c(-c3cc(CC(CCCCCCCC)CCCCCCCCCC)cs3)s2)c1,COC(=O)CCCC1(c2ccccc2)C23c4c5c6c7c8c9c(c%10c%11c2c2c%12c4c4c%13c5c5c7c7c8c8c%14c9c%10c9c%10c%11c2c2c%11c%12c4c4c%12c%13c5c5c7c7c8c8c%14c9c9c%10c2c2c%11c4c4c%12c5c7c5c8c9c2c45)C613,0.79424,13.51,6.89,60.64,-5.26,-3.57,-6.1,-3.7,,,2020.0,10.1016/j.eurpolymj.2020.109799,opvdb_experimental,electrochemical,training
PBDTTTPD,P(NDIOD-C12T2),CCCCCCCCN1C(=O)c2csc(-c3cc4c(-c5ccc(CC(CC)CCCC)s5)c5sccc5c(-c5ccc(CC(CC)CCCC)s5)c4s3)c2C1=O,CCCCCCCCCCC(CCCCCCCC)CN1C(=O)c2ccc3c4c(c(-c5cc(Cl)c(-c6sccc6Cl)s5)cc(c24)C1=O)C(=O)N(CC(CCCCCCCC)CCCCCCCCCC)C3=O,1.04,10.15,6.76,64.0,-5.49,-3.47,-5.98,-3.82,,,2020.0,10.1021/acsami.0c18351,opvdb_experimental,electrochemical,training
PDTTP-2FBT,PC71BM,CCCCCCCCCCC(CCCCCCCC)COc1cc(-c2cc3sc(-c4sc(-c5c(F)c(F)c(-c6cc(CC(CC)CCCC)cs6)c6nsnc56)cc4CC(CC)CCCC)cc3s2)c(OCC(CCCCCCCC)CCCCCCCCCC)cc1-c1cc2sccc2s1,COC(=O)CCCC1(c2ccccc2)C23c4c5ccc6c7cc8c9c%10c(cc%11cc%12c%13c%14c(cc%15c%16ccc-5c2c%16c2c5c%16c%17c(c(c46)c7c9c%17c4c%10c%11c%13c4c%16c%14c%152)C513)C%12)C8,0.68,14.83,6.79,65.7,-5.25,-3.58,-5.9,-3.9,,,2020.0,10.1016/j.dyepig.2020.108540,opvdb_experimental,electrochemical,training
PBDB-T,SM3,CCCCC(CC)Cc1ccc(-c2c3cc(-c4ccc(-c5sc(-c6cccs6)c6c5C(=O)c5c(CC(CC)CCCC)sc(CC(CC)CCCC)c5C6=O)s4)sc3c(-c3ccc(CC(CC)CCCC)s3)c3ccsc23)s1,CCCCCCCCOc1cc(-c2ccc(-c3ccc4c5c(cccc35)C(=O)N(CCCCCCCC)C4=O)s2)c(F)cc1-c1ccc(-c2ccc3c4c(cccc24)C(=O)N(CCCCCCCC)C3=O)s1,0.96,11.35,6.8,62.18,-5.33,-3.48,-5.95,-3.68,,,2020.0,10.1016/j.orgel.2020.106029,opvdb_experimental,electrochemical,training
PTzBI-pF,Y6,CCCCCCCCN1C(=O)c2c(c(-c3sc(-c4cc5c(-c6cc(F)c(CC(CC)CCCC)s6)c6sccc6c(-c6cc(F)c(CC(CC)CCCC)s6)c5s4)cc3F)c3nn(CCC(CC)CCCC)nc3c2-c2sccc2F)C1=O,CCCCCCCCCCCc1c(/C=C2\C(=O)c3cc(F)c(F)cc3C2=C(C#N)C#N)sc2c1sc1c3c4nsnc4c4c5sc6c(CCCCCCCCCCC)c(/C=C7\C(=O)c8cc(F)c(F)cc8C7=C(C#N)C#N)sc6c5n(CC(CC)CCCC)c4c3n(CC(CC)CCCC)c21,0.8,4.88,1.4,36.5,-5.67,-3.58,-5.65,-4.09,,,2020.0,10.1021/acsenergylett.0c00939,opvdb_experimental,electrochemical,training
PBPD-m,IT-4F,CCCCC(CC)Cc1cccc(-c2c3cc(-c4ccc(-c5sc(-c6cccs6)c6c5C(=O)c5c(CC(CC)CCCC)sc(CC(CC)CCCC)c5C6=O)s4)sc3c(-c3cccc(CC(CC)CCCC)c3)c3ccsc23)c1,CCCCCCc1ccc(C2(c3ccc(CCCCCC)cc3)c3cc4c(cc3-c3sc5cc(/C=C6\C(=O)c7cc(F)c(F)cc7C6=C(C#N)C#N)sc5c32)C(c2ccc(CCCCCC)cc2)(c2ccc(CCCCCC)cc2)c2c-4sc3cc(/C=C4\C(=O)c5cc(F)c(F)cc5C4=C(C#N)C#N)sc23)cc1,0.88,19.76,11.95,68.7,-5.5,-3.63,-5.66,-4.14,,,2020.0,10.1002/marc.202000170,opvdb_experimental,electrochemical,training
PBT1-C,FOIC,CCCCCCC(CCCC)Cc1ccc(-c2c3cc(-c4ccc(-c5sc(-c6cccs6)c6c5C(=O)c5c(CC(CC)CCCC)sc(CC(CC)CCCC)c5C6=O)s4)sc3c(-c3ccc(CC(CCCC)CCCCCC)cc3)c3ccsc23)cc1,CCCCCCc1ccc(C2(c3ccc(CCCCCC)cc3)c3c(sc4cc(C=C5C(=O)c6cc(F)ccc6C5=C(C#N)C#N)sc34)-c3sc4c5c(sc4c32)-c2sc3cc(C=C4C(=O)c6cc(F)ccc6C4=C(C#N)C#N)sc3c2C5(c2ccc(CCCCCC)cc2)c2ccc(CCCCCC)cc2)cc1,0.804,23.7,11.86,61.0,-5.43,-3.37,-5.38,-3.91,,,2020.0,10.1039/d0ee02426k,opvdb_experimental,electrochemical,training
L1,IBCT,CCc1csc(-c2cc3oc(=O)c4cc(-c5cc(CC)c(-c6cc7c(-c8ccc(CC)s8)c8sc(-c9sc(-c%10cc%11oc(=O)c%12cc(-c%13cc(CC)c(-c%14cc%15c(-c%16ccc(CC)s%16)c%16sc(-c%17sc(-c%18cc%19oc(=O)c%20cc(-c%21cc(CC)c(-c%22cc%23c(-c%24ccc(CC)s%24)c%24sccc%24c(-c%24ccc(CC)s%24)c%23s%22)s%21)sc%20c%19s%18)cc%17CC)cc%16c(-c%16ccc(CC)s%16)c%15s%14)s%13)sc%12c%11s%10)cc9CC)cc8c(-c8ccc(CC)s8)c7s6)s5)sc4c3s2)c1,CCC1(CC)c2cc3c(cc2-c2sc(/C=C4\C(=O)c5c(sc6ccccc56)C4=C(C#N)C#N)cc21)C(CC)(CC)c1cc(/C=C2\C(=O)c4c(sc5ccccc45)C2=C(C#N)C#N)sc1-3,1.02,15.07,11.26,73.5,-5.45,-2.79,-5.5,-3.7,,,2020.0,10.1039/d0ta02427a,opvdb_experimental,electrochemical,training
PBDB-T,IT-4F,CCCCC(CC)Cc1ccc(-c2c3cc(-c4ccc(-c5sc(-c6cccs6)c6c5C(=O)c5c(CC(CC)CCCC)sc(CC(CC)CCCC)c5C6=O)s4)sc3c(-c3ccc(CC(CC)CCCC)s3)c3ccsc23)s1,CCCCCCc1ccc(C2(c3ccc(CCCCCC)cc3)c3cc4c(cc3-c3sc5cc(/C=C6\C(=O)c7cc(F)c(F)cc7C6=C(C#N)C#N)sc5c32)C(c2ccc(CCCCCC)cc2)(c2ccc(CCCCCC)cc2)c2c-4sc3cc(/C=C4\C(=O)c5cc(F)c(F)cc5C4=C(C#N)C#N)sc23)cc1,0.81,20.5,11.2,67.3,-5.33,-3.48,-5.66,-4.14,,,2020.0,10.1002/solr.202000223,opvdb_experimental,electrochemical,training
PBDB-T,F-M,CCCCC(CC)Cc1ccc(-c2c3cc(-c4ccc(-c5sc(-c6cccs6)c6c5C(=O)c5c(CC(CC)CCCC)sc(CC(CC)CCCC)c5C6=O)s4)sc3c(-c3ccc(CC(CC)CCCC)s3)c3ccsc23)s1,CCCCCCCCC1(CCCCCCCC)c2cc3c(cc2-c2cc4c(cc21)-c1sc(/C=C2\C(=O)c5cc(C)ccc5C2=C(C#N)C#N)cc1C4(CCCCCCCC)CCCCCCCC)C(CCCCCCCC)(CCCCCCCC)c1cc(/C=C2\C(=O)c4cc(C)ccc4C2=C(C#N)C#N)sc1-3,0.99,15.7,11.3,73.1,-5.33,-3.48,-5.42,-3.7,,,2020.0,10.1021/acsenergylett.0c02077,opvdb_experimental,electrochemical,training
PM6,2FIFIC,CCCCC(CC)Cc1sc(-c2c3cc(-c4ccc(-c5sc(-c6cccs6)c6c5C(=O)c5c(CC(CC)CCCC)sc(CC(CC)CCCC)c5C6=O)s4)sc3c(-c3cc(F)c(CC(CC)CCCC)s3)c3ccsc23)cc1F,CCOC(=O)c1sc2c(/C=C3\C(=O)c4ccccc4C3=C(C#N)C#N)sc(-c3cc4c(s3)-c3cc5c(cc3C4(CC)CC)-c3sc(/C=C4\C(=O)c6cc(F)c(F)cc6C4=C(C#N)C#N)cc3C5(CC)CC)c2c1F,0.8,22.4,11.34,61.5,-5.56,-3.65,-5.45,-3.97,,,2020.0,10.1039/d0tc04749j,opvdb_experimental,electrochemical,training
PJ-50,IT-4F,CCCCCCCCC(CCCCCC)Cn1nc2c(-c3ccc(-c4cc5c(-c6cc(Cl)c(CC(CC)CCCC)s6)c6sccc6c(-c6cc(Cl)c(CC(CC)CCCC)s6)c5s4)s3)c(F)c(F)c(-c3ccc(-c4cc5c(-c6cc(Cl)c(CC(CC)CCCC)s6)c6sc(-c7ccc(-c8sc(-c9cccs9)c9c8C(=O)c8c(CC(CC)CCCC)sc(CC(CC)CCCC)c8C9=O)s7)cc6c(-c6cc(Cl)c(CC(CC)CCCC)s6)c5s4)s3)c2n1,CCCCCCc1ccc(C2(c3ccc(CCCCCC)cc3)c3cc4c(cc3-c3sc5cc(/C=C6\C(=O)c7cc(F)c(F)cc7C6=C(C#N)C#N)sc5c32)C(c2ccc(CCCCCC)cc2)(c2ccc(CCCCCC)cc2)c2c-4sc3cc(/C=C4\C(=O)c5cc(F)c(F)cc5C4=C(C#N)C#N)sc23)cc1,0.86,19.68,11.34,67.0,-5.5,-3.59,-5.66,-4.14,,,2020.0,10.1021/acsami.0c22946,opvdb_experimental,electrochemical,training
PBDT-AFBT,ITOIC-2F,CCCCCCCCC(CCCCCC)COc1c(F)c(-c2cccs2)c2nsnc2c1-c1ccc(-c2cc3c(-c4ccc(CC(CC)CCCC)s4)c4sccc4c(-c4ccc(CC(CC)CCCC)s4)c3s2)s1,CCCCCCOc1c(/C=C2\C(=O)c3cc(F)c(F)cc3C2=C(C#N)C#N)sc(-c2cc3c(s2)-c2cc4c(cc2C3(c2ccc(CCCCCC)cc2)c2ccc(CCCCCC)cc2)-c2sc(-c3sc(/C=C5\C(=O)c6cc(F)c(F)cc6C5=C(C#N)C#N)c(OCCCCCC)c3OCCCCCC)cc2C4(c2ccc(CCCCCC)cc2)c2ccc(CCCCCC)cc2)c1OCCCCCC,0.869,20.72,11.34,62.94,-5.35,-3.56,-5.52,-3.9,,,2020.0,10.1021/acsami.0c17571,opvdb_experimental,electrochemical,training
PBDTT-TQxT,ITIC,CCCCCCOc1cccc(-c2nc3c(-c4cccs4)c(F)c(F)c(-c4ccc(-c5cc6c(-c7ccc(CC(CC)CCCC)s7)c7sccc7c(-c7ccc(CC(CC)CCCC)s7)c6s5)s4)c3nc2-c2cccc(OCCCCCC)c2)c1,CCCCCCc1ccc(C2(c3ccc(CCCCCC)cc3)c3cc4c(cc3-c3sc5cc(C=C6C(=O)c7ccccc7C6=C(C#N)C#N)sc5c32)C(c2ccc(CCCCCC)cc2)(c2ccc(CCCCCC)cc2)c2c-4sc3cc(C=C4C(=O)c5ccccc5C4=C(C#N)C#N)sc23)cc1,0.84,13.57,7.45,65.0,-5.46,-3.35,-5.576,-3.916,,,2020.0,10.1016/j.dyepig.2020.108577,opvdb_experimental,electrochemical,training
P-EH,P(NDI2OD-T2),CCCCCCCCc1csc2cc(-c3sc(-c4cc5sc(-c6cc7c(-c8ccc(CC(CC)CCCC)s8)c8sccc8c(-c8ccc(CC(CC)CCCC)s8)c7s6)c(CCCCCCCC)c5s4)c4c3C(=O)N(CC(CCCCCC)CCCCCCCC)C4=O)sc12,CCCCCCCCCCC(CCCCCCCC)CN1C(=O)c2ccc3c4c(c(-c5ccc(-c6cccs6)s5)cc(c24)C1=O)C(=O)N(C(CCCCCCCC)CCCCCCCCCC)C3=O,0.94,12.37,7.47,64.0,-5.35,-3.48,-5.49,-4.05,,,2020.0,10.1021/acs.chemmater.0c00783,opvdb_experimental,electrochemical,training
PTB7-Th,ITIC,CC(CC)CCCC(=O)OCC1=C(SC(=C1)C2=CC3=C(S2)C(=O)C4=C(C3=O)C5=CC(=CC(=C5S4)F)C(CC)CCCC)C(=O)OCCCC(CC)C,CCCCCCc1ccc(C2(c3ccc(CCCCCC)cc3)c3cc4c(cc3-c3sc5cc(C=C6C(=O)c7ccccc7C6=C(C#N)C#N)sc5c32)C(c2ccc(CCCCCC)cc2)(c2ccc(CCCCCC)cc2)c2c-4sc3cc(C=C4C(=O)c5ccccc5C4=C(C#N)C#N)sc23)cc1,0.81,14.31,6.59,57.0,-5.24,-3.64,-5.48,-3.83,,,2020.0,10.1021/acsaem.0c01247,opvdb_experimental,electrochemical,training
PTB7-Th,AOT3,CCCCC(CC)COC(=O)c1sc2csc(-c3cc4c(-c5ccc(CC(CC)CCCC)s5)c5sccc5c(-c5ccc(CC(CC)CCCC)s5)c4s3)c2c1F,CCCCC(CC)COc1cc(-c2sc(-c3cc(OCC(CC)CCCC)c(/C=C4\C(=O)c5cc(F)c(F)cc5C4=C(C#N)C#N)s3)c(OCC(CC)CCCC)c2OCC(CC)CCCC)sc1/C=C1\C(=O)c2cc(F)c(F)cc2C1=C(C#N)C#N,0.62,17.63,6.59,59.0,-5.21,-3.6,-5.37,-3.95,,,2020.0,10.1021/acsaem.0c02719,opvdb_experimental,electrochemical,training
PTDO-BZ,ITIC,CCCCCCCCCCCCc1ccc(-c2c3ccsc3c(-c3ccc(CCCCCCCCCCCC)s3)c3cc(-c4ccc(-c5c(F)c(F)c(-c6cccs6)c6nn(CC(CCCCCC)CCCCCCCC)nc56)s4)oc23)s1,CCCCCCc1ccc(C2(c3ccc(CCCCCC)cc3)c3cc4c(cc3-c3sc5cc(C=C6C(=O)c7ccccc7C6=C(C#N)C#N)sc5c32)C(c2ccc(CCCCCC)cc2)(c2ccc(CCCCCC)cc2)c2c-4sc3cc(C=C4C(=O)c5ccccc5C4=C(C#N)C#N)sc23)cc1,0.72,16.72,6.59,54.94,-5.26,-3.73,-5.576,-3.916,,,2020.0,10.1016/j.dyepig.2020.108775,opvdb_experimental,electrochemical,training
P(TDPPPy-T)-reg,PC71BM,CCCCCCCCC(CCCCCC)CN1C=C2C(=O)N(CC(CCCCCC)CCCCCCCC)C(c3ccc(-c4ccc(-c5ccc(C6=C7C(=O)N(CC(CCCCCC)CCCCCCCC)C(c8ccc(-c9ccc(-c%10cccs%10)s9)s8)=C7C(=O)N6CC(CCCCCC)CCCCCCCC)nc5)s4)cn3)=C2C1=O,COC(=O)CCCC1(c2ccccc2)C23c4c5ccc6c7cc8c9c%10c(cc%11cc%12c%13c%14c(cc%15c%16ccc-5c2c%16c2c5c%16c%17c(c(c46)c7c9c%17c4c%10c%11c%13c4c%16c%14c%152)C513)C%12)C8,0.88,11.9,6.6,63.0,-5.19,-3.2,-5.9,-3.9,,,2020.0,10.1021/acs.macromol.0c01655,opvdb_experimental,electrochemical,training
DRCN5T,IT-4F,CCCCCCCCc1cc(/C=c2\sc(=C(C#N)C#N)n(CC)c2=O)sc1-c1cc(CCCCCCCC)c(-c2ccc(-c3sc(-c4sc(/C=c5\sc(=C(C#N)C#N)n(CC)c5=O)cc4CCCCCCCC)cc3CCCCCCCC)s2)s1,CCCCCCc1ccc(C2(c3ccc(CCCCCC)cc3)c3cc4c(cc3-c3sc5cc(/C=C6\C(=O)c7cc(F)c(F)cc7C6=C(C#N)C#N)sc5c32)C(c2ccc(CCCCCC)cc2)(c2ccc(CCCCCC)cc2)c2c-4sc3cc(/C=C4\C(=O)c5cc(F)c(F)cc5C4=C(C#N)C#N)sc23)cc1,0.8,15.2,7.5,62.0,-5.22,-3.41,-5.66,-4.14,,,2020.0,10.1021/acsami.0c14922,opvdb_experimental,electrochemical,training
PBDB-T,BCDT-4Cl,CCCCC(CC)Cc1ccc(-c2c3cc(-c4ccc(-c5sc(-c6cccs6)c6c5C(=O)c5c(CC(CC)CCCC)sc(CC(CC)CCCC)c5C6=O)s4)sc3c(-c3ccc(CC(CC)CCCC)s3)c3ccsc23)s1,CCCCC(CC)COc1c(OCC(CC)CCCC)c(-c2cc3c(s2)-c2sc(/C=C4\C(=O)c5cc(Cl)c(Cl)cc5C4=C(C#N)C#N)cc2C3(CC(CC)CCCC)CC(CC)CCCC)c2nsnc2c1-c1cc2c(s1)-c1sc(/C=C3\C(=O)c4cc(Cl)c(Cl)cc4C3=C(C#N)C#N)cc1C2(CC(CC)CCCC)CC(CC)CCCC,0.76,23.77,12.1,67.0,-5.33,-3.48,-5.47,-3.88,,,2020.0,10.1021/acsami.0c00837,opvdb_experimental,electrochemical,training
D18,IEICO-4Cl,CCCCCCC(CCCC)Cc1csc(-c2cc3c4nsnc4c4cc(-c5cc(CC(CCCC)CCCCCC)c(-c6cc7c(-c8cc(F)c(CC(CC)CCCC)s8)c8sccc8c(-c8cc(F)c(CC(CC)CCCC)s8)c7s6)s5)sc4c3s2)c1,CCCCCCc1ccc(C2(c3ccc(CCCCCC)cc3)c3cc4c(cc3-c3sc(-c5sc(/C=C6\C(=O)c7cc(Cl)c(Cl)cc7C6=C(C#N)C#N)cc5OCC(CC)CCCC)cc32)C(c2ccc(CCCCCC)cc2)(c2ccc(CCCCCC)cc2)c2cc(-c3sc(/C=C5\C(=O)c6cc(Cl)c(Cl)cc6C5=C(C#N)C#N)cc3OCC(CC)CCCC)sc2-4)cc1,0.796,3.45,1.42,49.1,-5.51,-2.77,-5.56,-4.23,,,2020.0,10.1002/adma.202005386,opvdb_experimental,electrochemical,training
PTB7-th,diPDI,CCCCC(CC)COC(=O)c1sc2csc(-c3cc4c(-c5ccc(CC(CC)CCCC)s5)c5sccc5c(-c5ccc(CC(CC)CCCC)s5)c4s3)c2c1F,CCCCCC(CCCCC)N1C(=O)c2ccc3c4ccc5c6c(ccc(c7ccc(c2c37)C1=O)c64)C(=O)N(C(CCCCC)CCCCC)C5=O,0.67,4.1,1.2,47.0,-5.21,-3.6,-6.1,-3.86,,,2020.0,10.1021/acsomega.0c01217,opvdb_experimental,electrochemical,training
J52-Cl,TPD3,CCCCCCCCC(CCCCCC)Cn1nc2c(-c3cccs3)c(F)c(F)c(-c3ccc(-c4cc5c(-c6cc(Cl)c(CC(CC)CCCC)s6)c6sccc6c(-c6cc(Cl)c(CC(CC)CCCC)s6)c5s4)s3)c2n1,CCc1ccc(C2(c3ccc(CC)cc3)c3cc4c(cc3-c3sc(-c5sc(/C=c6/sc(=C(C#N)C#N)n(CC)c6=O)c6c5C(=O)N(CC)C6=O)cc32)C(c2ccc(CC)cc2)(c2ccc(CC)cc2)c2cc(-c3sc(/C=c5/sc(=C(C#N)C#N)n(CC)c5=O)c5c3C(=O)N(CC)C5=O)sc2-4)cc1,0.97,12.69,7.58,62.0,-5.39,-3.45,-5.65,-3.79,,,2020.0,10.1021/acs.jpcc.0c02111,opvdb_experimental,electrochemical,training
OFQx-T,PC71BM,CCCCCCCCOc1cc(-c2nc3c(-c4cccs4)c(F)c(F)c(-c4ccc(-c5cc6c(-c7ccc(CC(CC)CCCC)s7)c7sccc7c(-c7ccc(CC(CC)CCCC)s7)c6s5)s4)c3nc2-c2ccc(F)c(OCCCCCCCC)c2)ccc1F,COC(=O)CCCC1(c2ccccc2)C23c4c5ccc6c7cc8c9c%10c(cc%11cc%12c%13c%14c(cc%15c%16ccc-5c2c%16c2c5c%16c%17c(c(c46)c7c9c%17c4c%10c%11c%13c4c%16c%14c%152)C513)C%12)C8,0.86,12.26,7.59,72.0,-5.36,-3.63,-5.9,-3.9,,,2020.0,10.1016/j.cclet.2020.09.032,opvdb_experimental,electrochemical,training
PTzBT,IT-M,CCCCCCCCC(CCCCCC)Cc1ccsc1-c1nc2sc(-c3sc(-c4cc(CC(CCCC)CCCCCC)c(-c5nc6sc(-c7sccc7CC(CCCC)CCCCCC)nc6s5)s4)cc3CC(CCCCCC)CCCCCCCC)nc2s1,CCCCCCc1ccc(C2(c3ccc(CCCCCC)cc3)c3cc4c(cc3-c3sc5cc(/C=C6\C(=O)c7ccc(C)cc7C6=C(C#N)C#N)sc5c32)C(c2ccc(CCCCCC)cc2)(c2ccc(CCCCCC)cc2)c2c-4sc3cc(/C=C4\C(=O)c5ccc(C)cc5C4=C(C#N)C#N)sc23)cc1,1.0,11.8,7.6,64.0,-5.12,-2.76,-5.514,-3.808,,,2020.0,10.1021/acs.macromol.0c01787,opvdb_experimental,electrochemical,training
PTB7-Th,DTC-F-C,CCCCC(CC)COC(=O)c1sc2csc(-c3cc4c(-c5ccc(CC(CC)CCCC)s5)c5sccc5c(-c5ccc(CC(CC)CCCC)s5)c4s3)c2c1F,CCCCCCCCC(CCCCCCCC)n1c2cc(-c3ccc(/C=C4\C(=O)c5cscc5C4=C(C#N)C#N)o3)ccc2c2ccc(-c3ccc(/C=C4\C(=O)c5cscc5C4=C(C#N)C#N)o3)cc21,0.74,8.94,2.7,40.8,-5.21,-3.6,-5.66,-3.94,,,2020.0,10.1016/j.orgel.2020.106026,opvdb_experimental,electrochemical,training
PBDB-TF,SY3,CCCCC(CC)Cc1sc(-c2c3cc(-c4ccc(-c5sc(-c6cccs6)c6c5C(=O)c5c(CC(CC)CCCC)sc(CC(CC)CCCC)c5C6=O)s4)sc3c(-c3cc(F)c(CC(CC)CCCC)s3)c3ccsc23)cc1F,CCCCCCCCCCCc1c(/C=C2\C(=O)c3ccc(Cl)cc3C2=C(C#N)C#N)sc2c1sc1c3c4nsnc4c4c5sc6c(CCCCCCCCCCC)c(/C=C7\C(=O)c8cc(Cl)c(Cl)cc8C7=C(C#N)C#N)sc6c5n(CC(CC)CCCC)c4c3n(CC(CC)CCCC)c21,0.858,25.54,16.23,74.1,-5.49,-3.64,-5.69,-3.98,,,2020.0,10.1002/adfm.202000456,opvdb_experimental,electrochemical,training
PBDT[2H]T,ITIC,CCCCC(CC)COc1c2cc(-c3cccs3)sc2c(OCC(CC)CCCC)c2ccsc12,CCCCCCc1ccc(C2(c3ccc(CCCCCC)cc3)c3cc4c(cc3-c3sc5cc(C=C6C(=O)c7ccccc7C6=C(C#N)C#N)sc5c32)C(c2ccc(CCCCCC)cc2)(c2ccc(CCCCCC)cc2)c2c-4sc3cc(C=C4C(=O)c5ccccc5C4=C(C#N)C#N)sc23)cc1,0.77,7.3,2.5,41.0,-5.03,-2.93,-5.576,-3.916,,,2020.0,10.1021/acs.jpcc.0c03282,opvdb_experimental,electrochemical,training
PTB7-Th,EH-IDTBR,CCCCC(CC)COC(=O)c1sc2csc(-c3cc4c(-c5ccc(CC(CC)CCCC)s5)c5sccc5c(-c5ccc(CC(CC)CCCC)s5)c4s3)c2c1F,CCCCC(CC)CC1(CC(CC)CCCC)c2cc3c(cc2-c2sc(-c4ccc(/C=C5\SC(=S)N(CC)C5=O)c5nsnc45)cc21)C(CC(CC)CCCC)(CC(CC)CCCC)c1cc(-c2ccc(/C=C4\SC(=S)N(CC)C4=O)c4nsnc24)sc1-3,1.02,18.77,11.36,59.88,-5.21,-3.6,-5.51,-3.88,,,2020.0,10.1016/j.orgel.2020.105762,opvdb_experimental,electrochemical,training
J71,PNDIBSF,CCCCCCCCC(CCCCCC)Cn1nc2c(-c3cccs3)c(F)c(F)c(-c3ccc(-c4cc5c(-c6ccc([Si](CCC)(CCC)CCC)s6)c6sccc6c(-c6ccc([Si](CCC)(CCC)CCC)s6)c5s4)s3)c2n1,CCCCCCCCCCC(CCCCCCCC)CN1C(=O)c2ccc3c4c(c(-c5cc(F)c(-c6[se]ccc6F)[se]5)cc(c24)C1=O)C(=O)N(CC(CCCCCCCC)CCCCCCCCCC)C3=O,0.8,11.49,5.2,58.75,-5.4,-3.24,-5.83,-3.92,,,2020.0,10.1016/j.dyepig.2020.108721,opvdb_experimental,electrochemical,training
PBDB-T,PIDIC2TCl,CCCCC(CC)Cc1ccc(-c2c3cc(-c4ccc(-c5sc(-c6cccs6)c6c5C(=O)c5c(CC(CC)CCCC)sc(CC(CC)CCCC)c5C6=O)s4)sc3c(-c3ccc(CC(CC)CCCC)s3)c3ccsc23)s1,CCCCCCCCCCCCCCCCC1(CCCCCCCCCCCCCCCC)c2cc3c(cc2-c2sc(/C=C4\C(=O)c5ccccc5C4=C(C#N)C#N)cc21)C(CCCCCCCCCCCCCCCC)(CCCCCCCCCCCCCCCC)c1cc(/C=C2\C(=O)c4cc(-c5cc(Cl)c(-c6sccc6Cl)s5)ccc4C2=C(C#N)C#N)sc1-3,0.81,10.65,5.26,59.0,-5.33,-2.92,-5.67,-3.87,,,2020.0,10.1021/acsami.0c08442,opvdb_experimental,electrochemical,training
PBDBT-2,PC71BM,CCCCCCc1csc(-c2ccc(-c3cc(CCCCCC)c(-c4cc5c(-c6cc(Cl)c(CC(CC)CCCC)s6)c6sccc6c(-c6cc(Cl)c(CC(CC)CCCC)s6)c5s4)s3)c3nsnc23)c1,COC(=O)CCCC1(c2ccccc2)C23c4c5ccc6c7cc8c9c%10c(cc%11cc%12c%13c%14c(cc%15c%16ccc-5c2c%16c2c5c%16c%17c(c(c46)c7c9c%17c4c%10c%11c%13c4c%16c%14c%152)C513)C%12)C8,0.76,11.88,5.26,58.3,-5.16,-3.57,-5.9,-3.9,,,2020.0,10.1016/j.synthmet.2020.116509,opvdb_experimental,electrochemical,training
PBDB-T,P(BDT2BOY5-Cl),CCCCC(CC)Cc1ccc(-c2c3cc(-c4ccc(-c5sc(-c6cccs6)c6c5C(=O)c5c(CC(CC)CCCC)sc(CC(CC)CCCC)c5C6=O)s4)sc3c(-c3ccc(CC(CC)CCCC)s3)c3ccsc23)s1,CCCCCCCCCCCc1c(/C=C2\C(=O)c3ccccc3C2=C(C#N)C#N)sc2c1sc1c3c4nsnc4c4c5sc6c(CCCCCCCCCCC)c(/C=C7\C(=O)c8cc(-c9cc%10c(-c%11cc(Cl)c(CC(CC)CCCC)s%11)c%11sccc%11c(-c%11cc(Cl)c(CC(CC)CCCC)s%11)c%10s9)ccc8C7=C(C#N)C#N)sc6c5n(CC(CCCC)CCCCCC)c4c3n(CC(CCCC)CCCCCC)c21,0.92,18.72,11.12,63.0,-5.33,-3.48,-5.62,-4.18,,,2020.0,10.1002/aenm.202003367,opvdb_experimental,electrochemical,training
PM6,TSeIC4Cl,CCCCC(CC)Cc1sc(-c2c3cc(-c4ccc(-c5sc(-c6cccs6)c6c5C(=O)c5c(CC(CC)CCCC)sc(CC(CC)CCCC)c5C6=O)s4)sc3c(-c3cc(F)c(CC(CC)CCCC)s3)c3ccsc23)cc1F,*/C(C#N)=C1C(=C\c2cc3sc4c(c3[se]2)C(c2ccc(CCCCCC)cc2)(c2ccc(CCCCCC)cc2)c2cc3c(cc2-4)C(c2ccc(CCCCCC)cc2)(c2ccc(CCCCCC)cc2)c2c-3sc3cc(/C=C4\C(=O)c5cc(Cl)c(Cl)cc5C4=C(C#N)C#N)[se]c23)\C(=O)c2cc(Cl)c(Cl)cc2\1,0.74,20.92,11.13,71.7,-5.56,-3.65,-5.75,-3.99,,,2020.0,10.1002/solr.202000212,opvdb_experimental,electrochemical,training
PffBX-2,PC71BM,CCCCCCC(CCCC)Cc1cc(-c2c(F)c(F)cc3nonc23)sc1-c1sccc1OC(CCC)CCCCC,COC(=O)CCCC1(c2ccccc2)C23c4c5ccc6c7cc8c9c%10c(cc%11cc%12c%13c%14c(cc%15c%16ccc-5c2c%16c2c5c%16c%17c(c(c46)c7c9c%17c4c%10c%11c%13c4c%16c%14c%152)C513)C%12)C8,0.74,13.03,5.42,57.1,-5.41,-3.95,-5.9,-3.9,,,2020.0,10.1039/d0nj01006e,opvdb_experimental,electrochemical,training
PM6,PIDIC2TCl,CCCCC(CC)Cc1sc(-c2c3cc(-c4ccc(-c5sc(-c6cccs6)c6c5C(=O)c5c(CC(CC)CCCC)sc(CC(CC)CCCC)c5C6=O)s4)sc3c(-c3cc(F)c(CC(CC)CCCC)s3)c3ccsc23)cc1F,CCCCCCCCCCCCCCCCC1(CCCCCCCCCCCCCCCC)c2cc3c(cc2-c2sc(/C=C4\C(=O)c5ccccc5C4=C(C#N)C#N)cc21)C(CCCCCCCCCCCCCCCC)(CCCCCCCCCCCCCCCC)c1cc(/C=C2\C(=O)c4cc(-c5cc(Cl)c(-c6sccc6Cl)s5)ccc4C2=C(C#N)C#N)sc1-3,0.89,12.49,7.05,61.0,-5.5,-3.61,-5.67,-3.87,,,2020.0,10.1021/acsami.0c08442,opvdb_experimental,electrochemical,training
PMT49,ITIC,CCCCCCCCc1csc2cc(-c3sc(-c4cc5sc(-c6cc7c(-c8cc(C)c(CC(CC)CCCC)s8)c8sccc8c(-c8cc(C)c(CC(CC)CCCC)s8)c7s6)c(CCCCCCCC)c5s4)c4c3C(=O)N(CC(CCCCCC)CCCCCCCC)C4=O)sc12,CCCCCCc1ccc(C2(c3ccc(CCCCCC)cc3)c3cc4c(cc3-c3sc5cc(C=C6C(=O)c7ccccc7C6=C(C#N)C#N)sc5c32)C(c2ccc(CCCCCC)cc2)(c2ccc(CCCCCC)cc2)c2c-4sc3cc(C=C4C(=O)c5ccccc5C4=C(C#N)C#N)sc23)cc1,0.97,18.52,12.1,67.4,-5.35,-3.47,-5.576,-3.916,,,2020.0,10.1039/d0tc02032j,opvdb_experimental,electrochemical,training
PBDTS,Y6,CCCCC(CC)CSc1ccc(-c2c3cc(-c4cc5c(-c6ccc(CC(CC)CCCC)s6)c6sccc6c(-c6ccc(CC(CC)CCCC)s6)c5s4)sc3c(-c3ccc(SCC(CC)CCCC)s3)c3ccsc23)s1,CCCCCCCCCCCc1c(/C=C2\C(=O)c3cc(F)c(F)cc3C2=C(C#N)C#N)sc2c1sc1c3c4nsnc4c4c5sc6c(CCCCCCCCCCC)c(/C=C7\C(=O)c8cc(F)c(F)cc8C7=C(C#N)C#N)sc6c5n(CC(CC)CCCC)c4c3n(CC(CC)CCCC)c21,0.81,21.17,11.25,65.6,-5.52,-3.38,-5.65,-4.09,,,2020.0,10.1002/chem.202000951,opvdb_experimental,electrochemical,training
PBDB-T,COTh-PDI,CCCCC(CC)Cc1ccc(-c2c3cc(-c4ccc(-c5sc(-c6cccs6)c6c5C(=O)c5c(CC(CC)CCCC)sc(CC(CC)CCCC)c5C6=O)s4)sc3c(-c3ccc(CC(CC)CCCC)s3)c3ccsc23)s1,CCCCCC(CCCCC)N1C(=O)c2ccc3c4ccc5c6c(cc(-c7cc8c(s7)-c7sc(-c9cc%10c%11c(ccc%12c%13ccc%14c%15c(ccc(c9c%11%12)c%15%13)C(=O)N(C(CCCCC)CCCCC)C%14=O)C(=O)N(C(CCCCC)CCCCC)C%10=O)cc7-c7cc(-c9cc%10c%11c(ccc%12c%13ccc%14c%15c(ccc(c9c%11%12)c%15%13)C(=O)N(C(CCCCC)CCCCC)C%14=O)C(=O)N(C(CCCCC)CCCCC)C%10=O)sc7-c7sc(-c9cc%10c%11c(ccc%12c%13ccc%14c%15c(ccc(c9c%11%12)c%15%13)C(=O)N(C(CCCCC)CCCCC)C%14=O)C(=O)N(C(CCCCC)CCCCC)C%10=O)cc7-8)c(c7ccc(c2c37)C1=O)c64)C(=O)N(C(CCCCC)CCCCC)C5=O,0.88,11.45,5.41,55.57,-5.33,-3.53,-5.9,-4.03,,,2020.0,10.1021/acs.jpcc.0c11530,opvdb_experimental,electrochemical,training
2TRA,IEICO-4F,CCCCCCCCCCCCC(CCCCCCCCCC)Cc1cc(-c2cc(F)cc3nsnc23)sc1-c1cccs1,CCCCCCc1ccc(C2(c3ccc(CCCCCC)cc3)c3cc4c(cc3-c3sc(-c5sc(/C=C6\C(=O)c7cc(F)c(F)cc7C6=C(C#N)C#N)cc5OCC(CC)CCCC)cc32)C(c2ccc(CCCCCC)cc2)(c2ccc(CCCCCC)cc2)c2cc(-c3scc(/C=C5/C(=O)c6cc(F)c(F)cc6C5=C(C#N)C#N)c3OCC(CC)CCCC)sc2-4)cc1,0.73,23.74,12.1,70.04,-5.27,-3.65,-5.44,-4.19,,,2020.0,10.1016/j.orgel.2020.105874,opvdb_experimental,electrochemical,training
PBTIBDTT,4TC-4F-C8C8,CCCCCCCCCCc1ccsc1-c1cc2c(=O)n(CC(CCCCCC)CCCCCCCC)c(=O)c3cc(-c4sc(-c5cc6c(-c7ccc(CC(CC)CCCC)s7)c7sccc7c(-c7ccc(CC(CC)CCCC)s7)c6s5)cc4CCCCCCCCCC)sc3c2s1,CCCCCCCCC(CCCCCCCC)Cn1c2cc3c(cc2c2cc4c(cc21)-c1sc2cc(/C=C5\C(=O)c6cc(F)c(F)cc6C5=C(C#N)C#N)sc2c1C4(Cc1ccc(CCCCCC)cc1)Cc1ccc(CCCCCC)cc1)C(Cc1ccc(CCCCCC)cc1)(Cc1ccc(CCCCCC)cc1)c1c-3sc2cc(/C=C3\C(=O)c4cc(F)c(F)cc4C3=C(C#N)C#N)sc12,0.9,18.61,12.06,72.0,-5.47,-3.6,-5.6,-3.96,,,2020.0,10.1002/solr.202000359,opvdb_experimental,electrochemical,training
PBDB-TF,PT-IDTTIC,CCCCC(CC)Cc1sc(-c2c3cc(-c4ccc(-c5sc(-c6cccs6)c6c5C(=O)c5c(CC(CC)CCCC)sc(CC(CC)CCCC)c5C6=O)s4)sc3c(-c3cc(F)c(CC(CC)CCCC)s3)c3ccsc23)cc1F,CCCCCCCCCCCCCCCCCCC1(CCCCCCCCCCCCCCCCCC)c2cc3c(cc2-c2sc4cc(/C=C5\C(=O)c6ccccc6C5=C(C#N)C#N)sc4c21)C(CCCCCCCCCCCCCCCCCC)(CCCCCCCCCCCCCCCCCC)c1c-3sc2cc(/C=C3\C(=O)c4ccc(-c5cccs5)cc4C3=C(C#N)C#N)sc12,0.97,17.96,12.06,67.0,-5.49,-3.64,-5.59,-3.86,,,2020.0,10.1002/aenm.202001408,opvdb_experimental,electrochemical,training
PBB-H,IT-4F,CCc1ccc(-c2c3cc(-c4ccc(-c5nc6c(-c7ccc(CC)s7)c7sc(-c8ccc(-c9cc%10c(-c%11ccc(CC)s%11)c%11sc(-c%12ccc(-c%13nc%14c(-c%15ccc(CC)s%15)c%15sc(-c%16ccc(-c%17cc%18c(-c%19ccc(CC)s%19)c%19sc(-c%20ccc(-c%21nc%22c(-c%23ccc(CC)s%23)c%23sc(-c%24cccs%24)nc%23c(-c%23ccc(CC)s%23)c%22s%21)s%20)cc%19c(-c%19ccc(CC)s%19)c%18s%17)s%16)nc%15c(-c%15ccc(CC)s%15)c%14s%13)s%12)cc%11c(-c%11ccc(CC)s%11)c%10s9)s8)nc7c(-c7ccc(CC)s7)c6s5)s4)sc3c(-c3ccc(CC)s3)c3ccsc23)s1,CCCCCCc1ccc(C2(c3ccc(CCCCCC)cc3)c3cc4c(cc3-c3sc5cc(/C=C6\C(=O)c7cc(F)c(F)cc7C6=C(C#N)C#N)sc5c32)C(c2ccc(CCCCCC)cc2)(c2ccc(CCCCCC)cc2)c2c-4sc3cc(/C=C4\C(=O)c5cc(F)c(F)cc5C4=C(C#N)C#N)sc23)cc1,0.82,21.5,12.0,67.8,-5.47,-3.47,-5.66,-4.14,,,2020.0,10.1039/d0ta04734a,opvdb_experimental,electrochemical,training
PM6,PY-IOT,CCCCC(CC)Cc1sc(-c2c3cc(-c4ccc(-c5sc(-c6cccs6)c6c5C(=O)c5c(CC(CC)CCCC)sc(CC(CC)CCCC)c5C6=O)s4)sc3c(-c3cc(F)c(CC(CC)CCCC)s3)c3ccsc23)cc1F,CCCCCCCCCCCc1c(/C=C2\C(=O)c3ccccc3C2=C(C#N)C#N)sc2c1sc1c3c4nsnc4c4c5sc6c(CCCCCCCCCCC)c(/C=C7\C(=O)c8cc(-c9ccc(-c%10ccc%11c(c%10)C(=C(C#N)C#N)/C(=C/c%10sc%12c(sc%13c%14c%15nsnc%15c%15c%16sc%17c(CCCCCCCCCCC)c(/C=C%18\C(=O)c%19ccc(-c%20cccs%20)cc%19C%18=C(C#N)C#N)sc%17c%16n(CC(CCCCCCCC)CCCCCCCCCC)c%15c%14n(CC(CCCCCCCC)CCCCCCCCCC)c%12%13)c%10CCCCCCCCCCC)C%11=O)s9)ccc8C7=C(C#N)C#N)sc6c5n(CC(CCCCCCCC)CCCCCCCCCC)c4c3n(CC(CCCCCCCC)CCCCCCCCCC)c21,0.939,19.71,12.12,65.6,-5.56,-3.65,-5.68,-3.92,,,2020.0,10.1002/adma.202005942,opvdb_experimental,electrochemical,training
PM6,Y6-Se,CCCCC(CC)Cc1sc(-c2c3cc(-c4ccc(-c5sc(-c6cccs6)c6c5C(=O)c5c(CC(CC)CCCC)sc(CC(CC)CCCC)c5C6=O)s4)sc3c(-c3cc(F)c(CC(CC)CCCC)s3)c3ccsc23)cc1F,CCCCCCCCCCCc1c(/C=C2\C(=O)c3cc(F)c(F)cc3C2=C(C#N)C#N)sc2c1sc1c3c4n[se]nc4c4c5sc6c(CCCCCCCCCCC)c(/C=C7\C(=O)c8cc(F)c(F)cc8C7=C(C#N)C#N)sc6c5n(CC(CC)CCCC)c4c3n(CC(CC)CCCC)c21,0.82,25.47,16.02,75.0,-5.56,-3.65,-5.63,-3.99,,,2020.0,10.1039/d0ta06658c,opvdb_experimental,electrochemical,training
C8/2BO/C6,Y6,CCCCCCCCc1csc(-c2sc(-c3sc(-c4cc(CCCCCCCC)c(-c5cc6c(-c7ccc(CCCCCCCC)s7)c7sccc7c(-c7ccc(CCCCCCCC)s7)c6s5)s4)c4c3C(=O)N(CC(CCCC)CCCCCC)C4=O)c3c2C(=O)N(CC(CCCC)CCCCCC)C3=O)c1,CCCCCCCCCCCc1c(/C=C2\C(=O)c3cc(F)c(F)cc3C2=C(C#N)C#N)sc2c1sc1c3c4nsnc4c4c5sc6c(CCCCCCCCCCC)c(/C=C7\C(=O)c8cc(F)c(F)cc8C7=C(C#N)C#N)sc6c5n(CC(CC)CCCC)c4c3n(CC(CC)CCCC)c21,0.788,9.57,2.35,31.1,-5.79,-3.53,-5.65,-4.09,,,2020.0,10.1016/j.jpowsour.2020.229098,opvdb_experimental,electrochemical,training
PBDB-T,CNDTBT-C8IDT-FINCN,CCCCC(CC)Cc1ccc(-c2c3cc(-c4ccc(-c5sc(-c6cccs6)c6c5C(=O)c5c(CC(CC)CCCC)sc(CC(CC)CCCC)c5C6=O)s4)sc3c(-c3ccc(CC(CC)CCCC)s3)c3ccsc23)s1,CCCCCCCCC1(CCCCCCCC)c2cc3c(cc2-c2sc(/C=C4\C(=O)c5cc(F)c(F)cc5C4=C(C#N)C#N)cc21)C(CCCCCCCC)(CCCCCCCC)c1cc(-c2ccc(-c4c(C#N)c(C#N)c(-c5ccc(-c6cc7c(s6)-c6cc8c(cc6C7(CCCCCCCC)CCCCCCCC)-c6sc(/C=C7\C(=O)c9cc(F)c(F)cc9C7=C(C#N)C#N)cc6C8(CCCCCCCC)CCCCCCCC)s5)c5nsnc45)s2)sc1-3,0.793,22.11,12.33,70.3,-5.33,-3.48,-5.58,-3.92,,,2020.0,10.1021/acsami.0c13277,opvdb_experimental,electrochemical,training
BDT-FPY,MeIC,CCCCCCC(CCCC)Cc1ccc(-c2c3cc(-c4sc(-c5cnc(-c6cc(CC(CC)CCCC)cs6)c(F)n5)cc4CC(CC)CCCC)sc3c(-c3ccc(CC(CCCC)CCCCCC)s3)c3ccsc23)s1,CCCCCCc1ccc(C2(c3ccc(CCCCCC)cc3)c3cc4c(cc3-c3sc5cc(/C=C6\C(=O)c7c(csc7C)C6=C(C#N)C#N)sc5c32)C(c2ccc(CCCCCC)cc2)(c2ccc(CCCCCC)cc2)c2c-4sc3cc(/C=C4\C(=O)c5c(csc5C)C4=C(C#N)C#N)sc23)cc1,0.96,17.29,12.3,73.8,-5.48,-3.7,-5.57,-3.93,,,2020.0,10.1039/d0ta00599a,opvdb_experimental,electrochemical,training
PBDB-TF,AOIC1,CCCCC(CC)Cc1sc(-c2c3cc(-c4ccc(-c5sc(-c6cccs6)c6c5C(=O)c5c(CC(CC)CCCC)sc(CC(CC)CCCC)c5C6=O)s4)sc3c(-c3cc(F)c(CC(CC)CCCC)s3)c3ccsc23)cc1F,CCCCCCc1ccc(C2(c3ccc(CCCCCC)cc3)c3cc4c(cc3-c3sc5c(c32)C(c2ccc(CCCCCC)cc2)(c2ccc(CCCCCC)cc2)c2cc(/C=C3\C(=O)c6cc(F)c(F)cc6C3=C(C#N)C#N)sc2-5)C(c2ccc(CCCCCC)cc2)(c2ccc(CCCCCC)cc2)c2c-4sc3cc(/C=C4\C(=O)c5cc(F)c(F)cc5C4=C(C#N)C#N)sc23)cc1,0.878,21.4,12.0,63.9,-5.49,-3.64,-5.53,-3.94,,,2020.0,10.1021/acs.chemmater.0c04318,opvdb_experimental,electrochemical,training
PBDB-T,ITIC-4F,CCCCC(CC)Cc1ccc(-c2c3cc(-c4ccc(-c5sc(-c6cccs6)c6c5C(=O)c5c(CC(CC)CCCC)sc(CC(CC)CCCC)c5C6=O)s4)sc3c(-c3ccc(CC(CC)CCCC)s3)c3ccsc23)s1,CCCCCCc1ccc(C2(c3ccc(CCCCCC)cc3)c3cc4c(cc3-c3sc5cc(/C=C6/C(=O)c7cc(F)c(F)cc7C6=C(C#N)C#N)sc5c32)C(c2ccc(CCCCCC)cc2)(c2ccc(CCCCCC)cc2)c2c-4sc3cc(/C=C4/C(=O)c5cc(F)c(F)cc5C4=C(C#N)C#N)sc23)cc1,0.89,18.89,12.02,72.0,-5.33,-3.48,-5.82,-4.24,,,2020.0,10.1016/j.jmst.2020.02.054,opvdb_experimental,electrochemical,training
PTQ10,BFC-4F,CCCCCCCCC(CCCCCC)COc1cnc2c(-c3cccs3)c(F)c(F)cc2n1,CCCCC(CC)CC1(CC(CC)CCCC)c2cc(/C=C3\C(=O)c4cc(F)c(F)cc4C3=C(C#N)C#N)sc2-c2sc(-c3c(F)c(F)c(-c4cc5c(s4)-c4sc(/C=C6\C(=O)c7cc(F)c(F)cc7C6=C(C#N)C#N)cc4C5(CC(CC)CCCC)CC(CC)CCCC)c4nsnc34)cc21,0.81,20.5,12.05,72.4,-5.54,-2.92,-5.54,-3.82,,,2020.0,10.1002/solr.202000421,opvdb_experimental,electrochemical,training
BDTID-BDT3MT,ITIC-4F,CCCCCCC(CCCC)CN1C(=O)/C(=C2/C(=O)N(CC(CCCC)CCCCCC)c3cc(-c4cc5c(-c6ccc(CC(CC)CCCC)s6)c6sc(-c7cc(C(=O)OC)cs7)cc6c(-c6ccc(CC(CC)CCCC)s6)c5s4)ccc32)c2ccc(-c3cc4c(-c5ccc(CC(CC)CCCC)s5)c5sccc5c(-c5ccc(CC(CC)CCCC)s5)c4s3)cc21,CCCCCCc1ccc(C2(c3ccc(CCCCCC)cc3)c3cc4c(cc3-c3sc5cc(/C=C6/C(=O)c7cc(F)c(F)cc7C6=C(C#N)C#N)sc5c32)C(c2ccc(CCCCCC)cc2)(c2ccc(CCCCCC)cc2)c2c-4sc3cc(/C=C4/C(=O)c5cc(F)c(F)cc5C4=C(C#N)C#N)sc23)cc1,0.88,13.74,5.38,45.0,-5.33,-3.66,-5.82,-4.24,,,2020.0,10.1016/j.dyepig.2020.108391,opvdb_experimental,electrochemical,training
PBDB-T,Ph-DTDPo-OT,CCCCC(CC)Cc1ccc(-c2c3cc(-c4ccc(-c5sc(-c6cccs6)c6c5C(=O)c5c(CC(CC)CCCC)sc(CC(CC)CCCC)c5C6=O)s4)sc3c(-c3ccc(CC(CC)CCCC)s3)c3ccsc23)s1,CCCCCCOc1cc(-c2cc3c(s2)-c2cc4c(cc2C(c2ccc(CCCCCC)cc2)(c2ccc(CCCCCC)cc2)O3)-c2sc(-c3cc(OCCCCCC)c(/C=C5\C(=O)c6cc(F)c(F)cc6C5=C(C#N)C#N)s3)cc2OC4(c2ccc(CCCCCC)cc2)c2ccc(CCCCCC)cc2)sc1/C=C1\C(=O)c2cc(F)c(F)cc2C1=C(C#N)C#N,0.87,15.0,7.65,58.6,-5.33,-3.48,-5.5,-3.87,,,2020.0,10.1039/d0ta06394k,opvdb_experimental,electrochemical,training
PBNS,PC71BM,CCCCCCCCC(CCCCCC)COC1c2ccsc2C(c2ccc(-c3ccc(OCC(CC)CCCC)cc3)cc2)c2cc(-c3ccc(-c4sc(-c5cccs5)c5c4C(=O)c4cc(SCC(CC)CCCC)c(SCC(CC)CCCC)cc4C5=O)s3)sc21,COC(=O)CCCC1(c2ccccc2)C23c4c5ccc6c7cc8c9c%10c(cc%11cc%12c%13c%14c(cc%15c%16ccc-5c2c%16c2c5c%16c%17c(c(c46)c7c9c%17c4c%10c%11c%13c4c%16c%14c%152)C513)C%12)C8,0.865,12.4,7.58,70.83,-5.37,-3.63,-5.9,-3.9,,,2020.0,10.1016/j.polymer.2020.123184,opvdb_experimental,electrochemical,training
PBDB-T,ITUTC,CCCCC(CC)Cc1ccc(-c2c3cc(-c4ccc(-c5sc(-c6cccs6)c6c5C(=O)c5c(CC(CC)CCCC)sc(CC(CC)CCCC)c5C6=O)s4)sc3c(-c3ccc(CC(CC)CCCC)s3)c3ccsc23)s1,CCCCCCCCCCCc1c(/C=C2\C(=O)c3cscc3C2=C(C#N)C#N)sc2cc(-c3ccc4c(c3)C(c3ccc(CCCCCC)cc3)(c3ccc(CCCCCC)cc3)c3c-4sc4c(CCCCCCCCCCC)c(/C=C5\C(=O)c6cscc6C5=C(C#N)C#N)sc34)sc12,0.94,14.54,7.68,56.37,-5.33,-3.48,-5.66,-3.85,,,2020.0,10.1016/j.dyepig.2020.108495,opvdb_experimental,electrochemical,training
J52,N2200,CCCCCCCCC(CCCCCC)Cn1nc2c(-c3cccs3)c(F)c(F)c(-c3ccc(-c4cc5c(-c6ccc(CC(CC)CCCC)s6)c6sccc6c(-c6ccc(CC(CC)CCCC)s6)c5s4)s3)c2n1,CCCCCCCCCCC(CCCCCCCC)CN1C(=O)c2ccc3c4c(c(-c5ccc(-c6cccs6)s5)cc(c24)C1=O)C(=O)N(CC(CCCCCCCC)CCCCCCCCCC)C3=O,0.8,16.0,7.7,59.6,-5.2,-3.05,-5.71,-4.02,,,2020.0,10.1002/solr.202000375,opvdb_experimental,electrochemical,training
P3HT,JC14,CCCCCCc1ccsc1,CCn1nc2c(-c3cc4c(s3)-c3cc5c(cc3C4(CC)CC)-c3sc(-c4c6ccsc6c(/C=c6\sc(=C(C#N)C#N)n(CC)c6=O)c6nn(CC)nc46)cc3C5(CC)CC)c3ccsc3c(/C=c3\sc(=C(C#N)C#N)n(CC)c3=O)c2n1,0.765,16.04,7.72,63.0,-5.01,-3.12,-5.41,-3.63,,,2020.0,10.1039/d0ta11306a,opvdb_experimental,electrochemical,training
J71,TTIDIC,CCCCCCCCC(CCCCCC)Cn1nc2c(-c3cccs3)c(F)c(F)c(-c3ccc(-c4cc5c(-c6ccc([Si](CCC)(CCC)CCC)s6)c6sccc6c(-c6ccc([Si](CCC)(CCC)CCC)s6)c5s4)s3)c2n1,CCCCCCC1(CCCCCC)c2cc3c(cc2-c2sc(/C=C4\C(=O)c5cc(F)c(F)cc5C4=C(C#N)C#N)cc21)C(CCCCCC)(CCCCCC)c1cc(-c2cc4sc(-c5cc6c(s5)-c5cc7c(cc5C6(CCCCCC)CCCCCC)-c5sc(/C=C6\C(=O)c8cc(F)c(F)cc8C6=C(C#N)C#N)cc5C7(CCCCCC)CCCCCC)cc4s2)sc1-3,0.914,10.7,6.54,66.9,-5.4,-3.24,-5.43,-3.92,,,2020.0,10.1021/acsapm.0c00748,opvdb_experimental,electrochemical,training
PBDTTPD-HT,PC71BM,CCCCCCCCN1C(=O)c2c(-c3cc(CCCCCC)cs3)sc(-c3cc(CCCCCC)c(-c4cc5c(-c6ccc(CC(CC)CCCC)s6)c6sccc6c(-c6ccc(CC(CC)CCCC)s6)c5s4)s3)c2C1=O,CCCCC(=O)OCC1(C2=CC=CC=C2)C3=CC=CC4=CC=CC5=CC=CC6=CC=C7C=CC=CC8=CC=CC1=C8C7=C6C5=C4C3,0.869,12.4,7.72,71.4,-5.33,-3.545,-6.1,-3.9,,,2020.0,10.1021/acsaem.0c01000,opvdb_experimental,electrochemical,training
PM6,TPQx-4F,CCCCC(CC)Cc1sc(-c2c3cc(-c4ccc(-c5sc(-c6cccs6)c6c5C(=O)c5c(CC(CC)CCCC)sc(CC(CC)CCCC)c5C6=O)s4)sc3c(-c3cc(F)c(CC(CC)CCCC)s3)c3ccsc23)cc1F,CCc1ccc(-c2nc3c(nc2-c2ccc(CC)s2)c2c4sc5c(CC)c(/C=C6\C(=O)c7cc(F)c(F)cc7C6=C(C#N)C#N)sc5c4n(CC)c2c2c3c3sc4c(CC)c(/C=C5\C(=O)c6cc(F)c(F)cc6C5=C(C#N)C#N)sc4c3n2CC)s1,0.94,15.42,7.75,54.52,-5.56,-3.65,-5.57,-3.74,,,2020.0,10.1039/d0qm00034e,opvdb_experimental,electrochemical,training
PTQ10,BOC-4F,CCCCCCCCC(CCCCCC)COc1cnc2c(-c3cccs3)c(F)c(F)cc2n1,CCCCC(CC)CC1(CC(CC)CCCC)c2cc(/C=C3\C(=O)c4cc(F)c(F)cc4C3=C(C#N)C#N)sc2-c2sc(-c3c(OC)c(OC)c(-c4cc5c(s4)-c4sc(/C=C6\C(=O)c7cc(F)c(F)cc7C6=C(C#N)C#N)cc4C5(CC(CC)CCCC)CC(CC)CCCC)c4nsnc34)cc21,0.88,14.41,7.76,61.3,-5.54,-2.92,-5.4,-3.78,,,2020.0,10.1002/solr.202000421,opvdb_experimental,electrochemical,training
J71,IDTN-O,CCCCCCCCC(CCCCCC)Cn1nc2c(-c3cccs3)c(F)c(F)c(-c3ccc(-c4cc5c(-c6ccc([Si](CCC)(CCC)CCC)s6)c6sccc6c(-c6ccc([Si](CCC)(CCC)CCC)s6)c5s4)s3)c2n1,CCOc1c(/C=C2\C(=O)c3cc4ccccc4cc3C2=C(C#N)C#N)sc2c1C(c1ccc(CC)cc1)(c1ccc(CC)cc1)c1cc3c(cc1-2)C(c1ccc(CC)cc1)(c1ccc(CC)cc1)c1c-3sc(/C=C2\C(=O)c3cc4ccccc4cc3C2=C(C#N)C#N)c1OCC,0.91,17.2,12.1,77.0,-5.4,-3.24,-5.77,-3.89,,,2020.0,10.1039/d0ta10953c,opvdb_experimental,electrochemical,training
PTB7-Th,F8IC,CCCCC(CC)COC(=O)c1sc2csc(-c3cc4c(-c5ccc(CC(CC)CCCC)s5)c5sccc5c(-c5ccc(CC(CC)CCCC)s5)c4s3)c2c1F,CCCCCCc1ccc(C2(c3ccc(CCCCCC)cc3)c3c(sc4cc(/C=C5\C(=O)c6cc(F)c(F)cc6C5=C(C#N)C#N)sc34)-c3sc4c5c(sc4c32)-c2sc3cc(/C=C4\C(=O)c6cc(F)c(F)cc6C4=C(C#N)C#N)sc3c2C5(c2ccc(CCCCCC)cc2)c2ccc(CCCCCC)cc2)cc1,0.65,26.5,12.1,70.4,-5.21,-3.6,-5.4,-4.0,,,2020.0,10.1002/solr.202000140,opvdb_experimental,electrochemical,training
J71,AOIC1,CCCCCCCCC(CCCCCC)Cn1nc2c(-c3cccs3)c(F)c(F)c(-c3ccc(-c4cc5c(-c6ccc([Si](CCC)(CCC)CCC)s6)c6sccc6c(-c6ccc([Si](CCC)(CCC)CCC)s6)c5s4)s3)c2n1,CCCCCCc1ccc(C2(c3ccc(CCCCCC)cc3)c3cc4c(cc3-c3sc5c(c32)C(c2ccc(CCCCCC)cc2)(c2ccc(CCCCCC)cc2)c2cc(/C=C3\C(=O)c6cc(F)c(F)cc6C3=C(C#N)C#N)sc2-5)C(c2ccc(CCCCCC)cc2)(c2ccc(CCCCCC)cc2)c2c-4sc3cc(/C=C4\C(=O)c5cc(F)c(F)cc5C4=C(C#N)C#N)sc23)cc1,0.819,21.65,12.1,68.3,-5.4,-3.24,-5.53,-3.94,,,2020.0,10.1021/acs.chemmater.0c04318,opvdb_experimental,electrochemical,training
J71,AOIC2,CCCCCCCCC(CCCCCC)Cn1nc2c(-c3cccs3)c(F)c(F)c(-c3ccc(-c4cc5c(-c6ccc([Si](CCC)(CCC)CCC)s6)c6sccc6c(-c6ccc([Si](CCC)(CCC)CCC)s6)c5s4)s3)c2n1,CCCCCCc1ccc(C2(c3ccc(CCCCCC)cc3)c3cc4c(cc3-c3sc(/C=C5\C(=O)c6cc(F)c(F)cc6C5=C(C#N)C#N)cc32)C(c2ccc(CCCCCC)cc2)(c2ccc(CCCCCC)cc2)c2c-4sc3c4c(sc23)-c2sc(/C=C3\C(=O)c5cc(F)c(F)cc5C3=C(C#N)C#N)cc2C4(c2ccc(CCCCCC)cc2)c2ccc(CCCCCC)cc2)cc1,0.826,19.48,11.0,68.2,-5.4,-3.24,-5.62,-3.83,,,2020.0,10.1021/acs.chemmater.0c04318,opvdb_experimental,electrochemical,training
