Repository: AsadKhanJBNU/osc_predictor

# OSC Donor–Acceptor Property Predictor

Predicts **nine** electronic and photovoltaic properties of organic solar cell
donor–acceptor pairs **directly from SMILES** — no DFT and no device measurements
as inputs.

**Try it live:** https://huggingface.co/spaces/AsadWazir/osc_predictor

## About

Selected models from the combined SMILES-only pipeline:

| Property | Description | Selected model | Test *R*² |
|---|---|---|---|
| V_OC | Open-circuit voltage | ElasticNet | 45.8% |
| J_SC | Short-circuit current | ElasticNet | 69.5% |
| PCE | Power conversion efficiency | Ridge | 61.2% |
| HOMO_D | Donor HOMO | k-NN | 18.5% |
| LUMO_D | Donor LUMO | Extra Trees | 39.1% |

File: Dataset/Combined_Dataset.csv (part 13 of 28)
DonorName,AcceptorName,DonorSMILES,AcceptorSMILES,V_OC,J_SC,PCE,FF_percent,HOMO_D,LUMO_D,HOMO_A,LUMO_A,Lambda+,Lambda-,PubYear,DOI,source,orbital_label_type,split
FTAZ,SIDIC,CCCCCCC(CCCC)CCc1c2cc(-c3ccc(-c4c(F)c(F)c(-c5cccs5)c5nn(CC(CCCC)CCCCCC)nc45)s3)sc2c(CCC(CCCC)CCCCCC)c2ccsc12,CCCCCCC1(CCCCCC)c2cc3c(cc2-c2sc(/C=C4\C(=O)c5cc(F)c(F)cc5C4=C(C#N)C#N)cc21)C(CCCCCC)(CCCCCC)c1cc(-c2cc4c(s2)-c2cc5c(cc2C4(CCCCCC)CCCCCC)-c2sc(/C=C4\C(=O)c6cc(F)c(F)cc6C4=C(C#N)C#N)cc2C5(CCCCCC)CCCCCC)sc1-3,0.863,18.4,11.0,69.4,-5.38,-3.17,-5.44,-3.93,,,2020.0,10.1039/d0ta03058a,opvdb_experimental,electrochemical,training
PTQ10,N3,CCCCCCCCC(CCCCCC)COc1cnc2c(-c3cccs3)c(F)c(F)cc2n1,CCCCCCCCCCCc1c(/C=C2\C(=O)c3cc(F)c(F)cc3C2=C(C#N)C#N)sc2c1sc1c3c4nsnc4c4c5sc6c(CCCCCCCCCCC)c(/C=C7\C(=O)c8cc(F)c(F)cc8C7=C(C#N)C#N)sc6c5n(CCC(CC)CCCC)c4c3n(CCC(CC)CCCC)c21,0.851,25.726,16.476,75.2,-5.54,-2.92,-5.64,-3.86,,,2020.0,10.1016/j.joule.2020.06.014,opvdb_experimental,electrochemical,training
P3,ITIC-3T,CCCCCCc1csc(-c2ccc(-c3cc(CCCCCC)c(/C=C/c4csc(-c5cc6c(OCC(CC)CCCC)c7sc(-c8ccc(C9=C%10C(=O)N(CC(CC)CCCC)C(c%11ccc(-c%12cc%13c(OCC(CC)CCCC)c%14sccc%14c(OCC(CC)CCCC)c%13s%12)s%11)=C%10C(=O)N9CC(CC)CCCC)s8)cc7c(OCC(CC)CCCC)c6s5)c4)s3)c3nsnc23)c1,CCCCCCc1ccc(C2(c3ccc(CCCCCC)cc3)C3=C(SC4C=C(/C=C5\C(=O)c6cc(F)c(F)cc6C5=C(C#N)C#N)SC34)c3cc4c(cc32)-c2sc(/C=C3\C(=O)c5cc(F)c(F)cc5C3=C(C#N)C#N)cc2C4(c2ccc(CCCCCC)cc2)c2ccc(CCCCCC)cc2)cc1,0.641,18.18,6.47,55.5,-5.31,-3.6,-5.53,-3.95,,,2020.0,10.1016/j.dyepig.2020.108727,opvdb_experimental,electrochemical,training
PBDB-T-2Cl,ICPDT-4F,CC1=CC(=CC(=C1)C2=C3C=CC(=C4C5=C(C=C(S5)/C=C\6/C(=O)C7=CC(=CC(=C7)Cl)C(=O)/C6=C\C8=CC(=C(S8)C9=CC(=CC(=C9)C)C)C)SC4=C3S2)C)C,CCc1ccc(C2(c3ccc(CC)cc3)c3cc4c(cc3-c3sc5c(c32)C(CC)(CC)c2cc(/C=C3\C(=O)c6cc(F)c(F)cc6C3=C(C#N)C#N)sc2-5)C(c2ccc(CC)cc2)(c2ccc(CC)cc2)c2c-4sc3c2C(CC)(CC)c2cc(/C=C4\C(=O)c5cc(F)c(F)cc5C4=C(C#N)C#N)sc2-3)cc1,0.88,9.96,5.39,61.4,-5.63,-3.67,-5.33,-3.91,,,2020.0,10.1021/acs.jpcc.0c09663,opvdb_experimental,electrochemical,training
PBDB-T,COTh-αPDI,CCCCC(CC)Cc1ccc(-c2c3cc(-c4ccc(-c5sc(-c6cccs6)c6c5C(=O)c5c(CC(CC)CCCC)sc(CC(CC)CCCC)c5C6=O)s4)sc3c(-c3ccc(CC(CC)CCCC)s3)c3ccsc23)s1,CCCCCC(CCCCC)N1C(=O)c2ccc3c4ccc5c6c(c(-c7cc8c(s7)-c7sc(-c9cc%10c%11ccc%12c%13c(ccc(c%14ccc%15c(c9C(=O)N(C(CCCCC)CCCCC)C%15=O)c%14%10)c%13%11)C(=O)N(C(CCCCC)CCCCC)C%12=O)cc7-c7cc(-c9cc%10c%11ccc%12c%13c(ccc(c%14ccc%15c(c9C(=O)N(C(CCCCC)CCCCC)C%15=O)c%14%10)c%13%11)C(=O)N(C(CCCCC)CCCCC)C%12=O)sc7-c7sc(-c9cc%10c%11ccc%12c%13c(ccc(c%14ccc%15c(c9C(=O)N(C(CCCCC)CCCCC)C%15=O)c%14%10)c%13%11)C(=O)N(C(CCCCC)CCCCC)C%12=O)cc7-8)cc(c7ccc(c2c37)C1=O)c64)C(=O)N(C(CCCCC)CCCCC)C5=O,0.86,10.89,5.39,58.95,-5.33,-3.53,-6.0,-3.94,,,2020.0,10.1021/acs.jpcc.0c11530,opvdb_experimental,electrochemical,training
J52-Cl,IT-4F,CCCCCCCCC(CCCCCC)Cn1nc2c(-c3cccs3)c(F)c(F)c(-c3ccc(-c4cc5c(-c6cc(Cl)c(CC(CC)CCCC)s6)c6sccc6c(-c6cc(Cl)c(CC(CC)CCCC)s6)c5s4)s3)c2n1,CCCCCCc1ccc(C2(c3ccc(CCCCCC)cc3)c3cc4c(cc3-c3sc5cc(/C=C6\C(=O)c7cc(F)c(F)cc7C6=C(C#N)C#N)sc5c32)C(c2ccc(CCCCCC)cc2)(c2ccc(CCCCCC)cc2)c2c-4sc3cc(/C=C4\C(=O)c5cc(F)c(F)cc5C4=C(C#N)C#N)sc23)cc1,0.836,20.39,12.18,69.0,-5.39,-3.45,-5.66,-4.14,,,2020.0,10.1039/d0ee02426k,opvdb_experimental,electrochemical,training
PBNT-S,Y6,CCCCC(CC)CSc1ccc(-c2c3cc(-c4ccc(-c5sc(-c6cccs6)c6c5C(=O)c5cc(SCC(CC)CCCC)c(SCC(CC)CCCC)cc5C6=O)s4)sc3c(-c3ccc(SCC(CC)CCCC)s3)c3ccsc23)s1,CCCCCCCCCCCc1c(/C=C2\C(=O)c3cc(F)c(F)cc3C2=C(C#N)C#N)sc2c1sc1c3c4nsnc4c4c5sc6c(CCCCCCCCCCC)c(/C=C7\C(=O)c8cc(F)c(F)cc8C7=C(C#N)C#N)sc6c5n(CC(CC)CCCC)c4c3n(CC(CC)CCCC)c21,0.8,23.08,11.1,60.0,-5.44,-3.44,-5.65,-4.09,,,2020.0,10.1039/d0ta01425g,opvdb_experimental,electrochemical,training
PBDFP-Bz,ITIC,CCCCCCCCC(CCCCCC)Cn1nc2c(-c3cccs3)c(F)c(F)c(-c3ccc(-c4cc5c(-c6ccc(SCC(CC)CCCC)c(F)c6)c6occc6c(-c6ccc(SCC(CC)CCCC)c(F)c6)c5o4)s3)c2n1,CCCCCCc1ccc(C2(c3ccc(CCCCCC)cc3)c3cc4c(cc3-c3sc5cc(C=C6C(=O)c7ccccc7C6=C(C#N)C#N)sc5c32)C(c2ccc(CCCCCC)cc2)(c2ccc(CCCCCC)cc2)c2c-4sc3cc(C=C4C(=O)c5ccccc5C4=C(C#N)C#N)sc23)cc1,0.97,17.83,11.1,64.16,-5.5,-3.46,-5.576,-3.916,,,2020.0,10.1016/j.nanoen.2020.104964,opvdb_experimental,electrochemical,training
PTQ10,IDIC-4F,CCCCCCCCC(CCCCCC)COc1cnc2c(-c3cccs3)c(F)c(F)cc2n1,CCCCCCc1ccc(C2(c3ccc(CCCCCC)cc3)c3cc4c(cc3-c3sc(/C=C5\C(=O)c6cc(F)c(F)cc6C5=C(C#N)C#N)cc32)C(c2ccc(CCCCCC)cc2)(c2ccc(CCCCCC)cc2)c2cc(/C=C3\C(=O)c5cc(F)c(F)cc5C3=C(C#N)C#N)sc2-4)cc1,0.81,18.57,11.1,73.78,-5.54,-2.92,-5.73,-3.93,,,2020.0,10.1016/j.cclet.2020.08.051,opvdb_experimental,electrochemical,training
TPD-3F,Y6,CCCCCCCCC(CCCCCC)Cc1sc(-c2c3cc(-c4ccc(-c5sc(-c6cccs6)c6c5C(=O)N(CCCCCCCC)C6=O)s4)sc3c(-c3cc(F)c(CC(CCCCCC)CCCCCCCC)s3)c3ccsc23)cc1F,CCCCCCCCCCCc1c(/C=C2\C(=O)c3cc(F)c(F)cc3C2=C(C#N)C#N)sc2c1sc1c3c4nsnc4c4c5sc6c(CCCCCCCCCCC)c(/C=C7\C(=O)c8cc(F)c(F)cc8C7=C(C#N)C#N)sc6c5n(CC(CC)CCCC)c4c3n(CC(CC)CCCC)c21,0.93,19.3,12.2,62.6,-5.32,-3.5,-5.65,-4.09,,,2020.0,10.1021/acsami.0c19198,opvdb_experimental,electrochemical,training
PM7,ITIC-4F,CCCCC(CC)Cc1sc(-c2c3ccsc3c(-c3cc(Cl)c(CC(CC)CCCC)s3)c3sc(-c4ccc(-c5sc(-c6cccs6)c6c5C(=O)c5c(CC(CC)CCCC)sc(CC(CC)CCCC)c5C6=O)s4)cc23)cc1Cl,CCCCCCc1ccc(C2(c3ccc(CCCCCC)cc3)c3cc4c(cc3-c3sc5cc(/C=C6/C(=O)c7cc(F)c(F)cc7C6=C(C#N)C#N)sc5c32)C(c2ccc(CCCCCC)cc2)(c2ccc(CCCCCC)cc2)c2c-4sc3cc(/C=C4/C(=O)c5cc(F)c(F)cc5C4=C(C#N)C#N)sc23)cc1,0.83,18.9,12.22,74.0,-5.575,-3.67,-5.82,-4.24,,,2020.0,10.1039/d0tc03096a,opvdb_experimental,electrochemical,training
PBDT-AFBT,IDTCN-O,CCCCCCCCC(CCCCCC)COc1c(F)c(-c2cccs2)c2nsnc2c1-c1ccc(-c2cc3c(-c4ccc(CC(CC)CCCC)s4)c4sccc4c(-c4ccc(CC(CC)CCCC)s4)c3s2)s1,CCCCCCOc1cc(-c2cc3c(s2)-c2cc4c(cc2C3(c2ccc(CCCCCC)cc2)c2ccc(CCCCCC)cc2)-c2sc(-c3cc(OCCCCCC)c(/C=C5\C(=O)c6cc(F)c(F)cc6C5=C(C#N)C#N)s3)cc2C4(c2ccc(CCCCCC)cc2)c2ccc(CCCCCC)cc2)sc1/C=C1\C(=O)c2cc(F)c(F)cc2C1=C(C#N)C#N,0.86,21.48,12.15,65.72,-5.35,-3.56,-5.51,-3.83,,,2020.0,10.1021/acsami.0c17571,opvdb_experimental,electrochemical,training
PM6,IDF-4F,CCCCC(CC)Cc1sc(-c2c3cc(-c4ccc(-c5sc(-c6cccs6)c6c5C(=O)c5c(CC(CC)CCCC)sc(CC(CC)CCCC)c5C6=O)s4)sc3c(-c3cc(F)c(CC(CC)CCCC)s3)c3ccsc23)cc1F,CCCCCCc1ccc(C2(c3ccc(CCCCCC)cc3)c3cc4c(cc3-c3oc(/C=C5\C(=O)c6cc(F)c(F)cc6C5=C(C#N)C#N)cc32)C(c2ccc(CCCCCC)cc2)(c2ccc(CCCCCC)cc2)c2cc(/C=C3\C(=O)c5cc(F)c(F)cc5C3=C(C#N)C#N)oc2-4)cc1,0.736,17.49,7.81,61.0,-5.56,-3.65,-5.83,-4.27,,,2020.0,10.1021/acsaem.0c01247,opvdb_experimental,electrochemical,training
PDPP5T,IEICO-4F,CCCCCCCCC(CCCCCC)CN1C(=O)C2=C(c3ccc(-c4cc(CCCCCC)c(-c5cccs5)s4)s3)N(CC(CCCCCC)CCCCCCCC)C(=O)C2=C1c1ccc(-c2cc(CCCCCC)cs2)s1,CCCCCCc1ccc(C2(c3ccc(CCCCCC)cc3)c3cc4c(cc3-c3sc(-c5sc(/C=C6\C(=O)c7cc(F)c(F)cc7C6=C(C#N)C#N)cc5OCC(CC)CCCC)cc32)C(c2ccc(CCCCCC)cc2)(c2ccc(CCCCCC)cc2)c2cc(-c3scc(/C=C5/C(=O)c6cc(F)c(F)cc6C5=C(C#N)C#N)c3OCC(CC)CCCC)sc2-4)cc1,0.56,16.1,4.8,55.0,-5.08,-3.63,-5.44,-4.19,,,2020.0,10.1021/acs.jpcc.0c11377,opvdb_experimental,electrochemical,training
PTB7-Th,PBBT,CCCCC(CC)COC(=O)c1sc2csc(-c3cc4c(-c5ccc(CC(CC)CCCC)s5)c5sccc5c(-c5ccc(CC(CC)CCCC)s5)c4s3)c2c1F,CCCCCCCCCCC(CCCCCCCC)Cn1c(=O)c2ccsc2c2sc(-c3cc4c(=O)n(CC(CCCCCCCC)CCCCCCCCCC)c(=O)c5c(sc6c5sc5c7sc(-c8cc9c(=O)n(CC(CCCCCCCC)CCCCCCCCCC)c(=O)c%10cc(-c%11cccc%12nsnc%11%12)sc%10c9s8)cc7c(=O)n(CCC(CCCCCCCC)CCCCCCCCC)c(=O)c56)c4s3)cc2c1=O,0.99,11.1,4.6,41.81,-5.29,-3.72,-6.04,-3.57,,,2020.0,10.1016/j.dyepig.2020.109049,opvdb_experimental,electrochemical,training
PBDTTTPD,P(NDIOD-ClT2),CCCCCCCCN1C(=O)c2csc(-c3cc4c(-c5ccc(CC(CC)CCCC)s5)c5sccc5c(-c5ccc(CC(CC)CCCC)s5)c4s3)c2C1=O,CCCCCCCCCCC(CCCCCCCC)CN1C(=O)c2ccc3c4c(c(-c5cc(Cl)c(-c6cccs6)s5)cc(c24)C1=O)C(=O)N(CC(CCCCCCCC)CCCCCCCCCC)C3=O,1.01,9.43,4.61,48.0,-5.49,-3.47,-5.84,-3.92,,,2020.0,10.1021/acsami.0c18351,opvdb_experimental,electrochemical,training
PM7,BTA3,CCCCC(CC)Cc1sc(-c2c3ccsc3c(-c3cc(Cl)c(CC(CC)CCCC)s3)c3sc(-c4ccc(-c5sc(-c6cccs6)c6c5C(=O)c5c(CC(CC)CCCC)sc(CC(CC)CCCC)c5C6=O)s4)cc23)cc1Cl,CCCCCCCCn1nc2c(/C=c3\sc(=C(C#N)C#N)n(CC)c3=O)ccc(-c3cc4c(s3)-c3cc5c(cc3C4(c3ccc(CCCCCC)cc3)c3ccc(CCCCCC)cc3)-c3sc(-c4ccc(/C=c6\sc(=C(C#N)C#N)n(CC)c6=O)c6nn(CCCCCCCC)nc46)cc3C5(c3ccc(CCCCCC)cc3)c3ccc(CCCCCC)cc3)c2n1,1.27,7.56,4.61,48.18,-5.575,-3.67,-5.49,-3.72,,,2020.0,10.1016/j.gee.2020.07.017,opvdb_experimental,electrochemical,training
PTB7-Th,IDT-CT,CCCCC(CC)COC(=O)c1sc2csc(-c3cc4c(-c5ccc(CC(CC)CCCC)s5)c5sccc5c(-c5ccc(CC(CC)CCCC)s5)c4s3)c2c1F,CCc1ccc(C2(c3ccc(CC)cc3)c3cc4c(cc3-c3sc(C5=CC(=C6C(=O)N(CC)C(=S)N(CC)C6=O)CCC5)cc32)C(c2ccc(CC)cc2)(c2ccc(CC)cc2)c2cc(C3C=CC(=C5C(=O)N(CC)C(=S)N(CC)C5=O)CC3)sc2-4)cc1,0.93,11.19,4.62,42.32,-5.21,-3.6,-5.39,-3.67,,,2020.0,10.1039/d0ta09924d,opvdb_experimental,electrochemical,training
PBDB-T,IDTC,CCCCC(CC)Cc1ccc(-c2c3cc(-c4ccc(-c5sc(-c6cccs6)c6c5C(=O)c5c(CC(CC)CCCC)sc(CC(CC)CCCC)c5C6=O)s4)sc3c(-c3ccc(CC(CC)CCCC)s3)c3ccsc23)s1,CCCCCCc1ccc(C2(c3ccc(CCCCCC)cc3)c3cc4c(cc3-c3sc(-c5sc(/C=C6\C(=O)c7cscc7C6=C(C#N)C#N)cc5CC(CC)CCCC)cc32)C(c2ccc(CCCCCC)cc2)(c2ccc(CCCCCC)cc2)c2cc(-c3sc(/C=C5\C(=O)c6cscc6C5=C(C#N)C#N)cc3CC(CC)CCCC)sc2-4)cc1,1.0,16.09,11.08,68.9,-5.33,-3.48,-5.29,-3.37,,,2020.0,10.1039/d0nr00698j,opvdb_experimental,electrochemical,training
PBTz4T2C-a,IT2F,CCCCCCCCC(CCCCCC)COC(=O)c1ccsc1-c1cc2sc(-c3sc(-c4ccc(-c5c(F)c(F)c(-c6cccs6)c6nn(CC(CCCCCC)CCCCCCCC)nc56)s4)cc3C(=O)OCC(CCCCCC)CCCCCCCC)cc2s1,CCCCCCc1ccc(C2(c3ccc(CCCCCC)cc3)c3cc4c(cc3-c3sc5cc(/C=C6\C(=O)c7cc(F)ccc7C6=C(C#N)C#N)sc5c32)C(c2ccc(CCCCCC)cc2)(c2ccc(CCCCCC)cc2)c2c-4sc3cc(/C=C4\C(=O)c5cc(F)ccc5C4=C(C#N)C#N)sc23)cc1,0.868,17.75,11.02,71.51,-5.49,-3.6,-5.67,-4.14,,,2020.0,10.1002/marc.202000454,opvdb_experimental,electrochemical,training
PTB7-Th,i-IF-4F,CCCCC(CC)COC(=O)c1sc2csc(-c3cc4c(-c5ccc(CC(CC)CCCC)s5)c5sccc5c(-c5ccc(CC(CC)CCCC)s5)c4s3)c2c1F,CCCCCCCCC1(CCCCCCCC)c2cc(-c3scc(/C=C4\C(=O)c5cc(F)c(F)cc5C4=C(C#N)C#N)c3OCC(CC)CCCC)ccc2-c2cc3c(cc21)-c1ccc(-c2scc(/C=C4\C(=O)c5cc(F)c(F)cc5C4=C(C#N)C#N)c2OCC(CC)CCCC)cc1C3(CCCCCCCC)CCCCCCCC,0.87,12.46,6.47,59.85,-5.29,-3.72,-5.55,-3.71,,,2020.0,10.1016/j.dyepig.2020.108409,opvdb_experimental,electrochemical,training
PBNT-BDD,Y6-BO,CC(S1)=CC=C1C(S2)=C(C(C3=C(CC(CC)CCCC)SC(CC(CC)CCCC)=C3C4=O)=O)C4=C2C5=CC=C(C6=CC(B(C7=CC=CC=C7)N(CC(CCCCCC)CCCCCCCC)C8=C9C=C%10C(C(SC(C)=C%11)=C%11B(C%12=CC=CC=C%12)N%10CC(CCCCCC)CCCCCCCC)=C8)=C9S6)S5,CCCCCCCCCCCc1c(/C=C2\C(=O)c3cc(F)c(F)cc3C2=C(C#N)C#N)sc2c1sc1c3c4nsnc4c4c5sc6c(CCCCCCCCCCC)c(/C=C7\C(=O)c8cc(F)c(F)cc8C7=C(C#N)C#N)sc6c5n(CC(CCCC)CCCCCC)c4c3n(CC(CCCC)CCCCCC)c21,0.87,25.4,16.1,71.0,-5.52,-3.46,-5.79,-4.1,,,2020.0,10.1002/anie.202016265,opvdb_experimental,electrochemical,training
PTB7-Th,IDT-IC,CC(CC)CCCC(=O)OCC1=C(SC(=C1)C2=CC3=C(S2)C(=O)C4=C(C3=O)C5=CC(=CC(=C5S4)F)C(CC)CCCC)C(=O)OCCCC(CC)C,CCCCCCc1ccc(C2(c3ccc(CCCCCC)cc3)c3cc4c(cc3-c3sc(/C=C5\C(=O)c6ccccc6C5=C(C#N)C#N)cc32)C(c2ccc(CCCCCC)cc2)(c2ccc(CCCCCC)cc2)c2cc(/C=C3\C(=O)c5ccccc5C3=C(C#N)C#N)sc2-4)cc1,0.83,9.53,3.16,40.0,-5.24,-3.64,-5.658,-3.856,,,2020.0,10.1021/acsaem.0c01247,opvdb_experimental,electrochemical,training
PDTTP-2FBTA,PC71BM,CCCCCCCCCCC(CCCCCCCC)COc1cc(-c2cc3sc(-c4ccc(-c5c(F)c(F)c(-c6cccs6)c6nn(CC(CCCC)CCCCCC)nc56)s4)cc3s2)c(OCC(CCCCCCCC)CCCCCCCCCC)cc1-c1cc2sccc2s1,COC(=O)CCCC1(c2ccccc2)C23c4c5ccc6c7cc8c9c%10c(cc%11cc%12c%13c%14c(cc%15c%16ccc-5c2c%16c2c5c%16c%17c(c(c46)c7c9c%17c4c%10c%11c%13c4c%16c%14c%152)C513)C%12)C8,0.53,10.68,3.2,52.4,-5.18,-3.25,-5.9,-3.9,,,2020.0,10.1016/j.dyepig.2020.108540,opvdb_experimental,electrochemical,training
PTB7-Th,ITIC-4F,CCCCC(CC)COC(=O)c1sc2csc(-c3cc4c(-c5ccc(CC(CC)CCCC)s5)c5sccc5c(-c5ccc(CC(CC)CCCC)s5)c4s3)c2c1F,CCCCCCc1ccc(C2(c3ccc(CCCCCC)cc3)c3cc4c(cc3-c3sc5cc(/C=C6/C(=O)c7cc(F)c(F)cc7C6=C(C#N)C#N)sc5c32)C(c2ccc(CCCCCC)cc2)(c2ccc(CCCCCC)cc2)c2c-4sc3cc(/C=C4/C(=O)c5cc(F)c(F)cc5C4=C(C#N)C#N)sc23)cc1,0.69,17.3,7.94,66.7,-5.29,-3.72,-5.82,-4.24,,,2020.0,10.1016/j.orgel.2020.105630,opvdb_experimental,electrochemical,training
PBTT-F,Y6,CCCCC(CC)Cc1sc(-c2c3cc(-c4ccc(-c5sc(-c6cccs6)c6c5C(=O)c5c(sc(CC(CC)CCCC)c5CC(CC)CCCC)C6=O)s4)sc3c(-c3cc(F)c(CC(CC)CCCC)s3)c3ccsc23)cc1F,CCCCCCCCCCCc1c(/C=C2\C(=O)c3cc(F)c(F)cc3C2=C(C#N)C#N)sc2c1sc1c3c4nsnc4c4c5sc6c(CCCCCCCCCCC)c(/C=C7\C(=O)c8cc(F)c(F)cc8C7=C(C#N)C#N)sc6c5n(CC(CC)CCCC)c4c3n(CC(CC)CCCC)c21,0.84,24.8,16.1,77.1,-5.48,-3.68,-5.65,-4.09,,,2020.0,10.1021/acsenergylett.0c00537,opvdb_experimental,electrochemical,training
PBDBT,COTIC-4F,CCCCC(CC)Cc1sc(-c2c3cc(-c4cccc5nsnc45)sc3c(-c3cc(Cl)c(CC(CC)CCCC)s3)c3ccsc23)cc1Cl,CCCCC(CC)COc1cc(/C=C2\C(=O)c3cc(F)c(F)cc3C2=C(C#N)C#N)sc1-c1cc2c(s1)-c1sc(-c3sc(/C=C4\C(=O)c5cc(F)c(F)cc5C4=C(C#N)C#N)cc3OCC(CC)CCCC)cc1C2(CC(CC)CCCC)CC(CC)CCCC,0.55,8.0,2.32,49.0,-5.33,-3.48,-5.26,-4.16,,,2020.0,10.1039/d0tc02136a,opvdb_experimental,electrochemical,training
PBDB-TF,BTN-4F,CCCCC(CC)Cc1sc(-c2c3cc(-c4ccc(-c5sc(-c6cccs6)c6c5C(=O)c5c(CC(CC)CCCC)sc(CC(CC)CCCC)c5C6=O)s4)sc3c(-c3cc(F)c(CC(CC)CCCC)s3)c3ccsc23)cc1F,CCCCCCCCCCCC1C2=C(SC1/C=C1\C(=O)c3cc(F)c(F)cc3C1=C(C#N)C#N)C1C(S2)c2c(c3c(c4nsnc24)c2c(cc(/C=C4\C(=O)C5C=C(F)C(F)=CC5C4=C(C#N)C#N)n2C)n3CC(CC)CCCC)N1CC(CC)CCCC,0.816,25.05,15.82,77.3,-5.49,-3.64,-5.73,-4.15,,,2020.0,10.1002/sstr.202000052,opvdb_experimental,electrochemical,training
PBDB-TF,SY2,CCCCC(CC)Cc1sc(-c2c3cc(-c4ccc(-c5sc(-c6cccs6)c6c5C(=O)c5c(CC(CC)CCCC)sc(CC(CC)CCCC)c5C6=O)s4)sc3c(-c3cc(F)c(CC(CC)CCCC)s3)c3ccsc23)cc1F,CCCCCCCCCCCc1c(/C=C2\C(=O)c3cc(F)c(F)cc3C2=C(C#N)C#N)sc2c1sc1c3c4nsnc4c4c5sc6c(CCCCCCCCCCC)c(/C=C7\C(=O)c8cc(Cl)c(Cl)cc8C7=C(C#N)C#N)sc6c5n(CC(CC)CCCC)c4c3n(CC(CC)CCCC)c21,0.852,25.29,16.01,74.3,-5.49,-3.64,-5.67,-3.99,,,2020.0,10.1002/adfm.202000456,opvdb_experimental,electrochemical,training
PBDB-TF,BID-4F,CCCCC(CC)Cc1sc(-c2c3cc(-c4ccc(-c5sc(-c6cccs6)c6c5C(=O)c5c(CC(CC)CCCC)sc(CC(CC)CCCC)c5C6=O)s4)sc3c(-c3cc(F)c(CC(CC)CCCC)s3)c3ccsc23)cc1F,CCCCCCC1(CCCCCC)c2cc3c(cc2-c2sc(/C=C4\C(=O)c5cc(F)c(F)cc5C4=C(C#N)C#N)cc21)C(CCCCCC)(CCCCCC)c1cc(-c2c(F)c(F)c(-c4cc5c(s4)-c4cc6c(cc4C5(CCCCCC)CCCCCC)-c4sc(/C=C5\C(=O)c7cc(F)c(F)cc7C5=C(C#N)C#N)cc4C6(CCCCCC)CCCCCC)c4nsnc24)sc1-3,0.92,17.8,12.3,74.3,-5.49,-3.64,-5.69,-3.73,,,2020.0,10.1016/j.jechem.2020.03.036,opvdb_experimental,electrochemical,training
PBDB-TF,ITCPTC,CCCCC(CC)Cc1sc(-c2c3cc(-c4ccc(-c5sc(-c6cccs6)c6c5C(=O)c5c(CC(CC)CCCC)sc(CC(CC)CCCC)c5C6=O)s4)sc3c(-c3cc(F)c(CC(CC)CCCC)s3)c3ccsc23)cc1F,CCCCCCc1ccc(C2(c3ccc(CCCCCC)cc3)c3cc4c(cc3-c3sc5cc(/C=C6\C(=O)c7cscc7C6=C(C#N)C#N)sc5c32)C(c2ccc(CCCCCC)cc2)(c2ccc(CCCCCC)cc2)c2c-4sc3cc(/C=C4\C(=O)c5cscc5C4=C(C#N)C#N)sc23)cc1,0.964,17.285,12.31,73.8,-5.49,-3.64,-5.63,-3.96,,,2020.0,10.1021/acsenergylett.0c01364,opvdb_experimental,electrochemical,training
PTB7-Th,DTC-F-F,CCCCC(CC)COC(=O)c1sc2csc(-c3cc4c(-c5ccc(CC(CC)CCCC)s5)c5sccc5c(-c5ccc(CC(CC)CCCC)s5)c4s3)c2c1F,CCCCCCCCC1(CCCCCCCC)c2cc(-c3ccc(/C=C4\C(=O)c5cscc5C4=C(C#N)C#N)o3)ccc2-c2ccc(-c3ccc(/C=C4\C(=O)c5cscc5C4=C(C#N)C#N)o3)cc21,0.84,16.01,7.53,56.0,-5.21,-3.6,-5.51,-3.83,,,2020.0,10.1016/j.orgel.2020.106026,opvdb_experimental,electrochemical,training
PBDB-T,NDP-Se,CCCCC(CC)Cc1ccc(-c2c3cc(-c4ccc(-c5sc(-c6cccs6)c6c5C(=O)c5c(CC(CC)CCCC)sc(CC(CC)CCCC)c5C6=O)s4)sc3c(-c3ccc(CC(CC)CCCC)s3)c3ccsc23)s1,CCCCCC(CCCCC)n1c(=O)c2cc3[se]c4cc5c(=O)n(C(CCCCC)CCCCC)c(=O)c6cc7c8c9cc%10c(=O)n(C(CCCCC)CCCCC)c(=O)c%11cc%12[se]c%13cc%14c(=O)n(C(CCCCC)CCCCC)c(=O)c%15cc(c8c8cc(c1=O)c2c1c3c4c(c56)c7c81)c1c9c(c%11%10)c%12c%13c1c%14%15,0.94,12.68,7.41,61.89,-5.33,-3.48,-6.09,-3.92,,,2020.0,10.1016/j.dyepig.2020.108186,opvdb_experimental,electrochemical,training
PBDB-T,i-mO-4Cl,CCCCC(CC)Cc1ccc(-c2c3cc(-c4ccc(-c5sc(-c6cccs6)c6c5C(=O)c5c(CC(CC)CCCC)sc(CC(CC)CCCC)c5C6=O)s4)sc3c(-c3ccc(CC(CC)CCCC)s3)c3ccsc23)s1,CCCCCCOc1cccc(C2(c3cccc(OCCCCCC)c3)c3cc4c(cc3-c3sc(-c5scc(/C=C6\C(=O)c7cc(Cl)c(Cl)cc7C6=C(C#N)C#N)c5OCC(CC)CCCC)cc32)C(c2cccc(OCCCCCC)c2)(c2cccc(OCCCCCC)c2)c2cc(-c3scc(/C=C5\C(=O)c6cc(Cl)c(Cl)cc6C5=C(C#N)C#N)c3OCC(CC)CCCC)sc2-4)c1,0.872,15.08,7.41,56.4,-5.33,-3.48,-5.55,-3.83,,,2020.0,10.1039/d0ta07960j,opvdb_experimental,electrochemical,training
PDFQx-3T,PC71BM,CCCCCCCCOc1ccc(-c2nc3cc(F)c(F)c(-c4ccc(-c5ccc(-c6cccs6)s5)s4)c3nc2-c2ccc(OCCCCCCCC)c(OCCCCCCCC)c2)cc1OCCCCCCCC,COC(=O)CCCC1(c2ccccc2)C23c4c5ccc6c7cc8c9c%10c(cc%11cc%12c%13c%14c(cc%15c%16ccc-5c2c%16c2c5c%16c%17c(c(c46)c7c9c%17c4c%10c%11c%13c4c%16c%14c%152)C513)C%12)C8,0.74,17.19,8.0,63.0,-5.39,-3.66,-5.9,-3.9,,,2020.0,10.1002/adma.202002217,opvdb_experimental,electrochemical,training
PTB7-F20,PC71BM,CCCCC(CC)COC(=O)c1cc2c(-c3sc(-c4cc5c(C(CC)CCCC)c6sccc6c(C(CC)CCCC)c5s4)c4c(F)c(C(=O)OCC(CC)CCCC)sc34)scc2s1,COC(=O)CCCC1(c2ccccc2)C23c4c5ccc6c7cc8c9c%10c(cc%11cc%12c%13c%14c(cc%15c%16ccc-5c2c%16c2c5c%16c%17c(c(c46)c7c9c%17c4c%10c%11c%13c4c%16c%14c%152)C513)C%12)C8,0.68,17.24,7.92,67.2,-5.09,-3.48,-5.9,-3.9,,,2020.0,10.1039/d0ra08093d,opvdb_experimental,electrochemical,training
PBTATBT-4f,Y6,CCCCCCCCC(CCCCCC)Cc1csc(-c2c(F)c(F)c(-c3cc(CC(CCCCCC)CCCCCCCC)c(-c4ccc(-c5c(F)c(F)c(-c6cccs6)c6nsnc56)s4)s3)c3nc(CC(CCCCCC)CCCCCCCC)sc23)c1,CCCCCCCCCCCc1c(/C=C2\C(=O)c3cc(F)c(F)cc3C2=C(C#N)C#N)sc2c1sc1c3c4nsnc4c4c5sc6c(CCCCCCCCCCC)c(/C=C7\C(=O)c8cc(F)c(F)cc8C7=C(C#N)C#N)sc6c5n(CC(CC)CCCC)c4c3n(CC(CC)CCCC)c21,0.81,27.25,16.08,72.7,-5.55,-3.82,-5.65,-4.09,,,2020.0,10.1021/acsenergylett.0c00691,opvdb_experimental,electrochemical,training
PBDB-TF,HDO-4Cl,CCCCC(CC)Cc1sc(-c2c3cc(-c4ccc(-c5sc(-c6cccs6)c6c5C(=O)c5c(CC(CC)CCCC)sc(CC(CC)CCCC)c5C6=O)s4)sc3c(-c3cc(F)c(CC(CC)CCCC)s3)c3ccsc23)cc1F,CCOc1c(/C=C2\C(=O)c3cc(Cl)c(Cl)cc3C2=C(C#N)C#N)sc2c1sc1c3c4nsnc4c4c5sc6c(OCC)c(/C=C7\C(=O)c8cc(Cl)c(Cl)cc8C7=C(C#N)C#N)sc6c5n(CC)c4c3n(CC)c21,0.94,21.9,15.6,76.0,-5.49,-3.64,-5.7,-3.91,,,2020.0,10.1039/d0qm00633e,opvdb_experimental,electrochemical,training
PBDB-T,PNB2F,CCCCC(CC)Cc1ccc(-c2c3cc(-c4ccc(-c5sc(-c6cccs6)c6c5C(=O)c5c(CC(CC)CCCC)sc(CC(CC)CCCC)c5C6=O)s4)sc3c(-c3ccc(CC(CC)CCCC)s3)c3ccsc23)s1,CCCCCCCCCCCCC(CCCCCCCC)CN1C(=O)c2ccc3c4c(c(-c5ccc(-c6cc(F)c(-c7cccs7)cc6F)s5)cc(c24)C1=O)C(=O)N(CC(CCCCCCCC)CCCCCCCCCCCC)C3=O,0.86,8.03,4.49,65.0,-5.33,-3.48,-5.55,-3.88,,,2020.0,10.1016/j.orgel.2020.106051,opvdb_experimental,electrochemical,training
PM6,IDIC,CCCCC(CC)Cc1sc(-c2c3cc(-c4ccc(-c5sc(-c6cccs6)c6c5C(=O)c5c(CC(CC)CCCC)sc(CC(CC)CCCC)c5C6=O)s4)sc3c(-c3cc(F)c(CC(CC)CCCC)s3)c3ccsc23)cc1F,CCCCCCC1(CCCCCC)c2cc3c(cc2-c2sc(/C=C4\C(=O)c5ccccc5C4=C(C#N)C#N)cc21)C(CCCCCC)(CCCCCC)c1cc(/C=C2\C(=O)c4ccccc4C2=C(C#N)C#N)sc1-3,0.963,17.94,12.37,71.6,-5.56,-3.65,-5.69,-3.91,,,2020.0,10.1039/d0qm01037e,opvdb_experimental,electrochemical,training
J71,m-ITTC,CCCCCCCCC(CCCCCC)Cn1nc2c(-c3cccs3)c(F)c(F)c(-c3ccc(-c4cc5c(-c6ccc([Si](CCC)(CCC)CCC)s6)c6sccc6c(-c6ccc([Si](CCC)(CCC)CCC)s6)c5s4)s3)c2n1,CCCCCCc1cccc(C2(c3cccc(CCCCCC)c3)c3cc4c(cc3-c3sc5cc(/C=C6/C(=O)c7cscc7C6=C(C#N)C#N)sc5c32)C(c2cccc(CCCCCC)c2)(c2cccc(CCCCCC)c2)c2c-4sc3cc(/C=C4/C(=O)c5cscc5C4=C(C#N)C#N)sc23)c1,0.874,19.27,12.38,73.54,-5.4,-3.24,-5.62,-3.89,,,2020.0,10.1039/d0tc03217d,opvdb_experimental,electrochemical,training
PffBT4T-2OD,IEICO-4F,CCCCCCCCCCC(CCCCCCCC)Cc1csc(-c2c(F)c(F)c(-c3cc(CC(CCCCCCCC)CCCCCCCCCC)c(-c4ccc(-c5cccs5)s4)s3)c3nsnc23)c1,CCCCCCc1ccc(C2(c3ccc(CCCCCC)cc3)c3cc4c(cc3-c3sc(-c5sc(/C=C6\C(=O)c7cc(F)c(F)cc7C6=C(C#N)C#N)cc5OCC(CC)CCCC)cc32)C(c2ccc(CCCCCC)cc2)(c2ccc(CCCCCC)cc2)c2cc(-c3scc(/C=C5/C(=O)c6cc(F)c(F)cc6C5=C(C#N)C#N)c3OCC(CC)CCCC)sc2-4)cc1,0.69,11.5,4.7,60.0,-5.32,-3.7,-5.44,-4.19,,,2020.0,10.1021/acsaem.0c00740,opvdb_experimental,electrochemical,training
PBNO,PC71BM,CCCCCCCCC(CCCCCC)COC1c2ccsc2C(c2ccc(-c3ccc(OCC(CC)CCCC)cc3)cc2)c2cc(-c3ccc(-c4sc(-c5cccs5)c5c4C(=O)c4cc(OCC(CC)CCCC)c(OCC(CC)CCCC)cc4C5=O)s3)sc21,COC(=O)CCCC1(c2ccccc2)C23c4c5ccc6c7cc8c9c%10c(cc%11cc%12c%13c%14c(cc%15c%16ccc-5c2c%16c2c5c%16c%17c(c(c46)c7c9c%17c4c%10c%11c%13c4c%16c%14c%152)C513)C%12)C8,0.784,9.85,4.71,60.98,-5.25,-3.59,-5.9,-3.9,,,2020.0,10.1016/j.polymer.2020.123184,opvdb_experimental,electrochemical,training
PCE10-SF,IT-4F,CCOC(=O)c1sc2c(-c3cc4c(-c5cc(F)c(SCC)s5)c5sc(-c6sc(-c7cc8c(-c9cc(F)c(SCC)s9)c9sc(-c%10sc(-c%11cc%12c(-c%13cc(F)c(SCC)s%13)c%13sccc%13c(-c%13cc(F)c(SCC)s%13)c%12s%11)c%11sc(C(=O)OCC)c(F)c%10%11)cc9c(-c9cc(F)c(SCC)s9)c8s7)c7sc(C(=O)OCC)c(F)c67)cc5c(-c5cc(F)c(SCC)s5)c4s3)scc2c1F,CCCCCCc1ccc(C2(c3ccc(CCCCCC)cc3)c3cc4c(cc3-c3sc5cc(/C=C6\C(=O)c7cc(F)c(F)cc7C6=C(C#N)C#N)sc5c32)C(c2ccc(CCCCCC)cc2)(c2ccc(CCCCCC)cc2)c2c-4sc3cc(/C=C4\C(=O)c5cc(F)c(F)cc5C4=C(C#N)C#N)sc23)cc1,0.682,8.48,2.4,41.5,-5.53,-3.76,-5.66,-4.14,,,2020.0,10.1039/d0ta11203h,opvdb_experimental,electrochemical,training
PBT1-C-2Cl,Y6,CCCCCCC(CCCC)Cc1ccc(-c2c3cc(-c4sc(-c5sc(-c6cc(Cl)cs6)c6c5C(=O)c5c(CC(CC)CCCC)sc(CC(CC)CCCC)c5C6=O)cc4Cl)sc3c(-c3ccc(CC(CCCC)CCCCCC)cc3)c3ccsc23)cc1,CCCCCCCCCCCc1c(/C=C2\C(=O)c3cc(F)c(F)cc3C2=C(C#N)C#N)sc2c1sc1c3c4nsnc4c4c5sc6c(CCCCCCCCCCC)c(/C=C7\C(=O)c8cc(F)c(F)cc8C7=C(C#N)C#N)sc6c5n(CC(CC)CCCC)c4c3n(CC(CC)CCCC)c21,0.84,26.1,16.1,72.5,-5.59,-3.53,-5.65,-4.09,,,2020.0,10.1002/adfm.202002181,opvdb_experimental,electrochemical,training
PTQ10,HO-IDIC-2F,CCCCCCCCC(CCCCCC)COc1cnc2c(C)c(F)c(F)c(-c3ccc(C)s3)c2n1,CCCCCCOc1c2c(c(OCCCCCC)c3c1C(CCCCCC)(CCCCCC)c1cc(/C=C4\C(=O)c5cc(F)ccc5C4=C(C#N)C#N)sc1-3)C(CCCCCC)(CCCCCC)c1cc(/C=C3\C(=O)c4ccc(F)cc4C3=C(C#N)C#N)sc1-2,0.92,19.01,12.43,70.7,-5.54,-2.98,-5.81,-3.91,,,2020.0,10.1039/d0tc01313g,opvdb_experimental,electrochemical,training
PTh37,ITIC,CCCCCCCCc1csc2cc(-c3sc(-c4cc5sc(-c6cc7c(-c8ccc(CC(CC)CCCC)s8)c8sccc8c(-c8ccc(CC(CC)CCCC)s8)c7s6)c(CCCCCCCC)c5s4)c4c3C(=O)N(CC(CCCCCC)CCCCCCCC)C4=O)sc12,CCCCCCc1ccc(C2(c3ccc(CCCCCC)cc3)c3cc4c(cc3-c3sc5cc(C=C6C(=O)c7ccccc7C6=C(C#N)C#N)sc5c32)C(c2ccc(CCCCCC)cc2)(c2ccc(CCCCCC)cc2)c2c-4sc3cc(C=C4C(=O)c5ccccc5C4=C(C#N)C#N)sc23)cc1,0.927,17.63,10.9,66.7,-5.22,-3.36,-5.576,-3.916,,,2020.0,10.1039/d0tc02032j,opvdb_experimental,electrochemical,training
J71,Y22,CCCCCCCCC(CCCCCC)Cn1nc2c(-c3cccs3)c(F)c(F)c(-c3ccc(-c4cc5c(-c6ccc([Si](CCC)(CCC)CCC)s6)c6sccc6c(-c6ccc([Si](CCC)(CCC)CCC)s6)c5s4)s3)c2n1,CCc1c(/C=C2\C(=O)c3cc(F)c(F)cc3C2=C(C#N)C#N)sc2c1sc1c3c4nn(CC)nc4c4c5sc(/C=C6\C(=O)c7cc(F)c(F)cc7C6=C(C#N)C#N)c(CC)c5n(CC)c4c3n(CC)c21,0.806,21.7,10.89,62.27,-5.4,-3.24,-5.69,-3.94,,,2020.0,10.1039/d0ta01636e,opvdb_experimental,electrochemical,training
PBDB-T,ITIC-Th3,CCCCC(CC)Cc1ccc(-c2c3cc(-c4ccc(-c5sc(-c6cccs6)c6c5C(=O)c5c(CC(CC)CCCC)sc(CC(CC)CCCC)c5C6=O)s4)sc3c(-c3ccc(CC(CC)CCCC)s3)c3ccsc23)s1,CCCCCCc1ccc(C2(c3ccc(CCCCCC)s3)c3cc4c(cc3-c3sc5cc(/C=C6\C(=O)c7ccc(OC)cc7C6=C(C#N)C#N)sc5c32)C(c2ccc(CCCCCC)s2)(c2ccc(CCCCCC)s2)c2c-4sc3cc(/C=C4\C(=O)c5ccc(OC)cc5C4=C(C#N)C#N)sc23)s1,0.93,15.9,10.9,70.8,-5.33,-3.48,-5.67,-3.73,,,2020.0,10.1002/adma.202002315,opvdb_experimental,electrochemical,training
J71,IDTN,CCCCCCCCC(CCCCCC)Cn1nc2c(-c3cccs3)c(F)c(F)c(-c3ccc(-c4cc5c(-c6ccc([Si](CCC)(CCC)CCC)s6)c6sccc6c(-c6ccc([Si](CCC)(CCC)CCC)s6)c5s4)s3)c2n1,CCCCCCc1ccc(C2(c3ccc(CCCCCC)cc3)c3cc4c(cc3-c3sc(/C=C5\C(=O)c6cc7ccccc7cc6C5=C(C#N)C#N)cc32)C(c2ccc(CCCCCC)cc2)(c2ccc(CCCCCC)cc2)c2cc(/C=C3\C(=O)c5cc6ccccc6cc5C3=C(C#N)C#N)sc2-4)cc1,0.88,16.7,10.9,74.4,-5.4,-3.24,-5.8,-3.98,,,2020.0,10.1039/d0ta10953c,opvdb_experimental,electrochemical,training
BTR,MeIC,CCCCCCc1cc(-c2cc3c(-c4cc(CC(CC)CCCC)c(CCCCCC)s4)c4sc(-c5cc(CCCCCC)c(-c6cc(CCCCCC)c(-c7ccc(/C=C8/SC(=S)N(CCCCCC)C8=O)s7)s6)s5)cc4c(-c4cc(CC(CC)CCCC)c(CCCCCC)s4)c3s2)sc1-c1cc(CCCCCC)c(-c2ccc(/C=C3/SC(=S)N(CCCCCC)C3=O)s2)s1,CCCCCCc1ccc(C2(c3ccc(CCCCCC)cc3)c3cc4c(cc3-c3sc5cc(/C=C6\C(=O)c7c(csc7C)C6=C(C#N)C#N)sc5c32)C(c2ccc(CCCCCC)cc2)(c2ccc(CCCCCC)cc2)c2c-4sc3cc(/C=C4\C(=O)c5c(csc5C)C4=C(C#N)C#N)sc23)cc1,0.795,19.54,10.95,70.5,-5.34,-3.53,-5.57,-3.93,,,2020.0,10.1016/j.solener.2020.11.043,opvdb_experimental,electrochemical,training
P2F-EHp,BTA3,CCc1c(F)cc(-c2c3cc(-c4ccc(-c5c6c(c(-c7ccc(-c8cc9c(-c%10cc(F)c(CC)c(F)c%10)c%10sc(-c%11ccc(-c%12c%13c(c(-c%14ccc(-c%15cc%16c(-c%17cc(F)c(CC)c(F)c%17)c%17sc(-c%18ccc(-c%19c%20c(c(-c%21cccs%21)c%21nn(CC)nc%19%21)C(=O)N(CC)C%20=O)s%18)cc%17c(-c%17cc(F)c(CC)c(F)c%17)c%16s%15)s%14)c%14nn(CC)nc%12%14)C(=O)N(CC)C%13=O)s%11)cc%10c(-c%10cc(F)c(CC)c(F)c%10)c9s8)s7)c7nn(CC)nc57)C(=O)N(CC)C6=O)s4)sc3c(-c3cc(F)c(CC)c(F)c3)c3ccsc23)cc1F,CCCCCCCCn1nc2c(/C=c3\sc(=C(C#N)C#N)n(CC)c3=O)ccc(-c3cc4c(s3)-c3cc5c(cc3C4(c3ccc(CCCCCC)cc3)c3ccc(CCCCCC)cc3)-c3sc(-c4ccc(/C=c6\sc(=C(C#N)C#N)n(CC)c6=O)c6nn(CCCCCCCC)nc46)cc3C5(c3ccc(CCCCCC)cc3)c3ccc(CCCCCC)cc3)c2n1,1.29,6.61,4.62,54.09,-5.38,-3.06,-5.49,-3.72,,,2020.0,10.1021/acs.jpcc.0c05914,opvdb_experimental,electrochemical,training
BSCl-C2,IDIC-4Cl,CCCCCCc1cc(/C=C2\SC(=S)N(CC(CC)CCCC)C2=O)sc1-c1cc2sc(-c3cc4c(-c5cc(Cl)c(SCC(CC)CCCC)s5)c5sc(-c6sc7cc(-c8sc(/C=C9\SC(=S)N(CC(CC)CCCC)C9=O)cc8CCCCCC)sc7c6CCCCCC)cc5c(-c5cc(Cl)c(SCC(CC)CCCC)s5)c4s3)c(CCCCCC)c2s1,CCCCCCCCC1(CCCCCCCC)c2cc3c(cc2-c2sc(/C=C4\C(=O)c5cc(Cl)c(Cl)cc5C4=C(C#N)C#N)cc21)C(CCCCCCCC)(CCCCCCCC)c1cc(/C=C2\C(=O)c4cc(Cl)c(Cl)cc4C2=C(C#N)C#N)sc1-3,0.865,20.1,12.4,71.3,-5.58,-3.39,-5.9,-4.04,,,2020.0,10.1021/acsami.0c03977,opvdb_experimental,electrochemical,training
PBDB-T,M6,CCCCC(CC)Cc1ccc(-c2c3cc(-c4ccc(-c5sc(-c6cccs6)c6c5C(=O)c5c(CC(CC)CCCC)sc(CC(CC)CCCC)c5C6=O)s4)sc3c(-c3ccc(CC(CC)CCCC)s3)c3ccsc23)s1,CCCCCCCCC(CCCCCC)Cn1c2cc(/C=C3\C(=O)c4cc(Cl)c(Cl)cc4C3=C(C#N)C#N)sc2c2sc3c(OCC(CC)CCCC)c4c(sc5c6sc(/C=C7\C(=O)c8cc(Cl)c(Cl)cc8C7=C(C#N)C#N)cc6n(CC(CCCCCC)CCCCCCCC)c54)c(OCC(CC)CCCC)c3c21,0.81,22.74,10.63,58.01,-5.33,-3.48,-5.62,-4.0,,,2020.0,10.1002/adfm.202010436,opvdb_experimental,electrochemical,training
J71,PNDIBS,CCCCCCCCC(CCCCCC)Cn1nc2c(-c3cccs3)c(F)c(F)c(-c3ccc(-c4cc5c(-c6ccc([Si](CCC)(CCC)CCC)s6)c6sccc6c(-c6ccc([Si](CCC)(CCC)CCC)s6)c5s4)s3)c2n1,CCCCCCCCCCCCC(CCCCCCCCCC)CN1C(=O)c2ccc3c4c(c(-c5ccc(-c6ccc[se]6)[se]5)cc(c24)C1=O)C(=O)N(CC(CCCCCCCCCC)CCCCCCCCCCCC)C3=O,0.84,7.41,2.74,42.91,-5.4,-3.24,-5.94,-3.91,,,2020.0,10.1016/j.dyepig.2020.108721,opvdb_experimental,electrochemical,training
PFT-EHp,Y6,CCCCCCCCN1C(=O)c2c(c(-c3ccc(-c4cc5c(-c6cc(F)c(CC(CC)CCCC)s6)c6sccc6c(-c6cc(F)c(CC(CC)CCCC)s6)c5s4)s3)c3nn(CC(CC)CCCC)nc3c2-c2cccs2)C1=O,CCCCCCCCCCCc1c(/C=C2\C(=O)c3cc(F)c(F)cc3C2=C(C#N)C#N)sc2c1sc1c3c4nsnc4c4c5sc6c(CCCCCCCCCCC)c(/C=C7\C(=O)c8cc(F)c(F)cc8C7=C(C#N)C#N)sc6c5n(CC(CC)CCCC)c4c3n(CC(CC)CCCC)c21,0.78,26.9,15.4,72.7,-5.97,-3.63,-5.65,-4.09,,,2020.0,10.1039/d0ta08725d,opvdb_experimental,electrochemical,training
PM6,Y22,CCCCC(CC)Cc1sc(-c2c3cc(-c4ccc(-c5sc(-c6cccs6)c6c5C(=O)c5c(CC(CC)CCCC)sc(CC(CC)CCCC)c5C6=O)s4)sc3c(-c3cc(F)c(CC(CC)CCCC)s3)c3ccsc23)cc1F,CCc1c(/C=C2\C(=O)c3cc(F)c(F)cc3C2=C(C#N)C#N)sc2c1sc1c3c4nn(CC)nc4c4c5sc(/C=C6\C(=O)c7cc(F)c(F)cc7C6=C(C#N)C#N)c(CC)c5n(CC)c4c3n(CC)c21,0.853,24.37,15.4,74.12,-5.56,-3.65,-5.69,-3.94,,,2020.0,10.1039/d0ta01636e,opvdb_experimental,electrochemical,training
PBDB-T,PIDIC2T,CCCCC(CC)Cc1ccc(-c2c3cc(-c4ccc(-c5sc(-c6cccs6)c6c5C(=O)c5c(CC(CC)CCCC)sc(CC(CC)CCCC)c5C6=O)s4)sc3c(-c3ccc(CC(CC)CCCC)s3)c3ccsc23)s1,CCCCCCCCCCCCCCCCC1(CCCCCCCCCCCCCCCC)c2cc3c(cc2-c2sc(/C=C4\C(=O)c5ccccc5C4=C(C#N)C#N)cc21)C(CCCCCCCCCCCCCCCC)(CCCCCCCCCCCCCCCC)c1cc(/C=C2\C(=O)c4ccc(-c5ccc(-c6cccs6)s5)cc4C2=C(C#N)C#N)sc1-3,0.8,9.07,2.97,41.0,-5.33,-3.48,-5.65,-3.85,,,2020.0,10.1021/acsami.0c08442,opvdb_experimental,electrochemical,training
PM6,PNDIBS,CCCCC(CC)Cc1sc(-c2c3cc(-c4ccc(-c5sc(-c6cccs6)c6c5C(=O)c5c(CC(CC)CCCC)sc(CC(CC)CCCC)c5C6=O)s4)sc3c(-c3cc(F)c(CC(CC)CCCC)s3)c3ccsc23)cc1F,CCCCCCCCCCCCC(CCCCCCCCCC)CN1C(=O)c2ccc3c4c(c(-c5ccc(-c6ccc[se]6)[se]5)cc(c24)C1=O)C(=O)N(CC(CCCCCCCCCC)CCCCCCCCCCCC)C3=O,0.925,6.72,3.11,50.0,-5.56,-3.65,-5.94,-3.91,,,2020.0,10.1021/acsami.0c01382,opvdb_experimental,electrochemical,training
PBDB-T-2Cl,BTCIC,CCCCC(CC)Cc1sc(-c2c3cc(-c4ccc(-c5sc(-c6cccs6)c6c5C(=O)c5c(CC(CC)CCCC)sc(CC(CC)CCCC)c5C6=O)s4)sc3c(-c3cc(Cl)c(CC(CC)CCCC)s3)c3ccsc23)cc1Cl,CCCCC(CC)CC1(CC(CC)CCCC)c2cc(/C=C3\C(=O)c4ccccc4C3=C(C#N)C#N)sc2-c2sc(-c3ccc(-c4cc5c(s4)-c4sc(/C=C6\C(=O)c7ccccc7C6=C(C#N)C#N)cc4C5(CC(CC)CCCC)CC(CC)CCCC)c4nsnc34)cc21,0.83,5.4,2.8,62.0,-5.52,-3.6,-5.53,-4.0,,,2020.0,10.1021/acsami.0c01850,opvdb_experimental,electrochemical,training
FTAZ,INIC,CCCCCCC(CCCC)CCc1c2cc(-c3ccc(-c4c(F)c(F)c(-c5cccs5)c5nn(CC(CCCC)CCCCCC)nc45)s3)sc2c(CCC(CCCC)CCCCCC)c2ccsc12,CCCCCCc1ccc(C2(c3ccc(CCCCCC)cc3)c3cc4c(cc3-c3sc5c(sc6cc(/C=C7\C(=O)c8ccccc8C7=C(C#N)C#N)sc65)c32)C(c2ccc(CCCCCC)cc2)(c2ccc(CCCCCC)cc2)c2c-4sc3c2sc2cc(/C=C4\C(=O)c5ccccc5C4=C(C#N)C#N)sc23)cc1,0.956,14.01,7.8,58.5,-5.38,-3.17,-5.45,-3.88,,,2020.0,10.1002/sstr.202000006,opvdb_experimental,electrochemical,training
PM6,IDF-IC,CCCCC(CC)Cc1sc(-c2c3cc(-c4ccc(-c5sc(-c6cccs6)c6c5C(=O)c5c(CC(CC)CCCC)sc(CC(CC)CCCC)c5C6=O)s4)sc3c(-c3cc(F)c(CC(CC)CCCC)s3)c3ccsc23)cc1F,CCCCCCc1ccc(C2(c3ccc(CCCCCC)cc3)c3cc4c(cc3-c3oc(/C=C5\C(=O)c6ccccc6C5=C(C#N)C#N)cc32)C(c2ccc(CCCCCC)cc2)(c2ccc(CCCCCC)cc2)c2cc(/C=C3\C(=O)c5ccccc5C3=C(C#N)C#N)oc2-4)cc1,0.905,14.55,7.8,59.0,-5.56,-3.65,-5.75,-4.13,,,2020.0,10.1021/acsaem.0c01247,opvdb_experimental,electrochemical,training
PBDB-TF,BTP-2Cl-delta,CCCCC(CC)Cc1sc(-c2c3cc(-c4ccc(-c5sc(-c6cccs6)c6c5C(=O)c5c(CC(CC)CCCC)sc(CC(CC)CCCC)c5C6=O)s4)sc3c(-c3cc(F)c(CC(CC)CCCC)s3)c3ccsc23)cc1F,CCCCCCCCCCCc1c(/C=C2\C(=O)c3ccc(Cl)cc3C2=C(C#N)C#N)sc2c1sc1c3c4nsnc4c4c5sc6c(CCCCCCCCCCC)c(/C=C7\C(=O)c8ccc(Cl)cc8C7=C(C#N)C#N)sc6c5n(CC(CC)CCCC)c4c3n(CC(CC)CCCC)c21,0.89,24.3,15.4,71.1,-5.49,-3.64,-5.57,-3.85,,,2020.0,10.1021/acsami.0c16389,opvdb_experimental,electrochemical,training
PBDB-T,MPU2,CCCCC(CC)Cc1ccc(-c2c3cc(-c4ccc(-c5sc(-c6cccs6)c6c5C(=O)c5c(CC(CC)CCCC)sc(CC(CC)CCCC)c5C6=O)s4)sc3c(-c3ccc(CC(CC)CCCC)s3)c3ccsc23)s1,CCCCC(CC)CN1C(=O)C2=C(c3ccc(/C=c4\sc(=C(C#N)C#N)n(CC)c4=O)s3)N(CC(CC)CCCC)C(=O)C2=C1c1ccc(/C=c2\sc(=C(C#N)C#N)n(CC)c2=O)s1,0.81,15.36,8.21,66.0,-5.33,-3.48,-5.72,-4.15,,,2020.0,10.1016/j.solener.2020.02.057,opvdb_experimental,electrochemical,training
PPFOEH-BZ,ITIC,CCCCCCCCC(CCCCCC)Cn1nc2c(-c3cccs3)c(F)c(F)c(-c3ccc(-c4cc5c(-c6ccc(OCC(CC)CCCC)c(F)c6)c6sccc6c(-c6ccc(OCC(CC)CCCC)c(F)c6)c5o4)s3)c2n1,CCCCCCc1ccc(C2(c3ccc(CCCCCC)cc3)c3cc4c(cc3-c3sc5cc(C=C6C(=O)c7ccccc7C6=C(C#N)C#N)sc5c32)C(c2ccc(CCCCCC)cc2)(c2ccc(CCCCCC)cc2)c2c-4sc3cc(C=C4C(=O)c5ccccc5C4=C(C#N)C#N)sc23)cc1,0.86,17.26,8.16,54.7,-5.43,-3.75,-5.576,-3.916,,,2020.0,10.1016/j.dyepig.2020.108775,opvdb_experimental,electrochemical,training
PBBSe-H,Y6,CCCCC(CC)Cc1ccc(-c2c3cc(-c4ccc(-c5sc(-c6ccc[se]6)c6c5C(=O)c5c(CC(CC)CCCC)sc(CC(CC)CCCC)c5C6=O)[se]4)sc3c(-c3ccc(CC(CC)CCCC)s3)c3ccsc23)s1,CCCCCCCCCCCc1c(/C=C2\C(=O)c3cc(F)c(F)cc3C2=C(C#N)C#N)sc2c1sc1c3c4nsnc4c4c5sc6c(CCCCCCCCCCC)c(/C=C7\C(=O)c8cc(F)c(F)cc8C7=C(C#N)C#N)sc6c5n(CC(CC)CCCC)c4c3n(CC(CC)CCCC)c21,0.65,22.23,8.17,56.4,-5.16,-3.45,-5.65,-4.09,,,2020.0,10.1021/acs.macromol.0c00405,opvdb_experimental,electrochemical,training
P3HT,IDTT-CR,CCCCCCc1ccsc1,CCc1ccc(C2(c3ccc(CC)cc3)c3cc4c(cc3-c3sc5cc(C6=C/C(=c7/sc(=C(C#N)C#N)n(CC)c7=O)CCC6)sc5c32)C(c2ccc(CC)cc2)(c2ccc(CC)cc2)c2c-4sc3cc(C4=C/C(=c5/sc(=C(C#N)C#N)n(CC)c5=O)CCC4)sc23)cc1,0.82,5.61,2.86,55.06,-5.01,-3.12,-5.25,-3.38,,,2020.0,10.1039/d0ta09924d,opvdb_experimental,electrochemical,training
PM6,M6,CCCCC(CC)Cc1sc(-c2c3cc(-c4ccc(-c5sc(-c6cccs6)c6c5C(=O)c5c(CC(CC)CCCC)sc(CC(CC)CCCC)c5C6=O)s4)sc3c(-c3cc(F)c(CC(CC)CCCC)s3)c3ccsc23)cc1F,CCCCCCCCC(CCCCCC)Cn1c2cc(/C=C3\C(=O)c4cc(Cl)c(Cl)cc4C3=C(C#N)C#N)sc2c2sc3c(OCC(CC)CCCC)c4c(sc5c6sc(/C=C7\C(=O)c8cc(Cl)c(Cl)cc8C7=C(C#N)C#N)cc6n(CC(CCCCCC)CCCCCCCC)c54)c(OCC(CC)CCCC)c3c21,0.89,24.7,15.45,70.3,-5.56,-3.65,-5.62,-4.0,,,2020.0,10.1002/adfm.202010436,opvdb_experimental,electrochemical,training
PBDB-TF,BTIC-CF3-γ,CCCCC(CC)Cc1sc(-c2c3cc(-c4ccc(-c5sc(-c6cccs6)c6c5C(=O)c5c(CC(CC)CCCC)sc(CC(CC)CCCC)c5C6=O)s4)sc3c(-c3cc(F)c(CC(CC)CCCC)s3)c3ccsc23)cc1F,CCCCCCCCCCCc1c(/C=C2\C(=O)c3cc(C)ccc3C2=C(C#N)C#N)sc2c1sc1c3c4nsnc4c4c5sc6c(CCCCCCCCCCC)c(/C=C7\C(=O)c8cc(C)ccc8C7=C(C#N)C#N)sc6c5n(CC(CC)CCCC)c4c3n(CC(CC)CCC)c21,0.85,25.19,15.59,72.8,-5.49,-3.64,-5.45,-3.96,,,2020.0,10.1016/j.joule.2020.02.004,opvdb_experimental,electrochemical,training
PBDB-T,H2,CCCCC(CC)Cc1ccc(-c2c3cc(-c4ccc(-c5sc(-c6cccs6)c6c5C(=O)c5c(CC(CC)CCCC)sc(CC(CC)CCCC)c5C6=O)s4)sc3c(-c3ccc(CC(CC)CCCC)s3)c3ccsc23)s1,CCCCCCCCCCCc1c(/C=C2\C(=O)c3ccccc3C2=C(C#N)C#N)sc2c1sc1c3c4nsnc4c4c5sc6c(CCCCCCCCCCC)c(/C=C7\C(=O)c8ccccc8C7=C(C#N)C#N)sc6c5n(CC(CC)CCCC)c4c3n(CC(CC)CCCC)c21.CCl.CCl,0.79,25.82,15.12,73.0,-5.33,-3.48,-5.62,-3.94,,,2020.0,10.1002/anie.202006081,opvdb_experimental,electrochemical,training
PBDB-TF,PF2-DTSi,CCCCC(CC)Cc1sc(-c2c3cc(-c4ccc(-c5sc(-c6cccs6)c6c5C(=O)c5c(CC(CC)CCCC)sc(CC(CC)CCCC)c5C6=O)s4)sc3c(-c3cc(F)c(CC(CC)CCCC)s3)c3ccsc23)cc1F,CCCCCCCCCCCCCCCCC1(CCCCCCCCCCCCCCCC)c2cc3c(cc2-c2sc(/C=C4\C(=O)c5ccccc5C4=C(C#N)C#N)cc21)C(CCCCCCCCCCCCCCCC)(CCCCCCCCCCCCCCCC)c1cc(/C=C2\C(=O)c4ccc(-c5cc6c(s5)-c5sccc5[Si]6(CC(CC)CCCC)CC(CC)CCCC)cc4C2=C(C#N)C#N)sc1-3,0.99,16.48,10.77,66.1,-5.49,-3.64,-5.74,-3.87,,,2020.0,10.1016/j.joule.2020.01.014,opvdb_experimental,electrochemical,training
PM6,IT6-4F,CCCCC(CC)Cc1sc(-c2c3cc(-c4ccc(-c5sc(-c6cccs6)c6c5C(=O)c5c(CC(CC)CCCC)sc(CC(CC)CCCC)c5C6=O)s4)sc3c(-c3cc(F)c(CC(CC)CCCC)s3)c3ccsc23)cc1F,CCc1ccc(C2(c3ccc(CC)cc3)c3cc4c(cc3-c3sc(/C=C5\C(=O)c6cc(F)c(F)cc6C5=C(C#N)C#N)cc32)C(c2ccc(CC)cc2)(c2ccc(CC)cc2)c2c-4sc3cc(/C=C4\C(=O)c5cc(F)c(F)cc5C4=C(C#N)C#N)sc23)cc1,0.9,16.69,10.8,72.1,-5.56,-3.65,-5.69,-3.99,,,2020.0,10.1039/d0ta03985c,opvdb_experimental,electrochemical,training
PBDB-T,A701,CCCCC(CC)Cc1ccc(-c2c3cc(-c4ccc(-c5sc(-c6cccs6)c6c5C(=O)c5c(CC(CC)CCCC)sc(CC(CC)CCCC)c5C6=O)s4)sc3c(-c3ccc(CC(CC)CCCC)s3)c3ccsc23)s1,CCCCCCCCCCCc1c(/C=C2\C(=O)c3ccccc3C2=C(C#N)C#N)sc2c1sc1c3c4nsnc4c4c5sc6c(CCCCCCCCCCC)c(/C=C7\C(=O)c8ccc(-c9cc%10c(-c%11cc(CCCCCC)c(CC(CC)CCCCCC)s%11)c%11sccc%11c(-c%11cc(CCCCCC)c(CC(CC)CCCCCC)s%11)c%10s9)cc8C7=C(C#N)C#N)sc6c5n(CC(CCCC)CCCCCC)c4c3n(CC(CCCC)CCCCCC)c21,0.92,18.27,10.7,64.0,-5.33,-3.48,-5.61,-3.8,,,2020.0,10.1021/acsmacrolett.0c00234,opvdb_experimental,electrochemical,training
PCE10-2Cl,IT-4F,CCOC(=O)c1sc2c(-c3cc4c(-c5cc(Cl)c(CC)s5)c5sc(-c6sc(-c7cc8c(-c9cc(Cl)c(CC)s9)c9sc(-c%10sc(-c%11cc%12c(-c%13cc(Cl)c(CC)s%13)c%13sccc%13c(-c%13cc(Cl)c(CC)s%13)c%12s%11)c%11sc(C(=O)OCC)c(F)c%10%11)cc9c(-c9cc(Cl)c(CC)s9)c8s7)c7sc(C(=O)OCC)c(F)c67)cc5c(-c5cc(Cl)c(CC)s5)c4s3)scc2c1F,CCCCCCc1ccc(C2(c3ccc(CCCCCC)cc3)c3cc4c(cc3-c3sc5cc(/C=C6\C(=O)c7cc(F)c(F)cc7C6=C(C#N)C#N)sc5c32)C(c2ccc(CCCCCC)cc2)(c2ccc(CCCCCC)cc2)c2c-4sc3cc(/C=C4\C(=O)c5cc(F)c(F)cc5C4=C(C#N)C#N)sc23)cc1,0.822,18.13,10.72,71.94,-5.5,-3.93,-5.66,-4.14,,,2020.0,10.1039/d0ta11203h,opvdb_experimental,electrochemical,training
PBDB-TF,PIDIC2T,CCCCC(CC)Cc1sc(-c2c3cc(-c4ccc(-c5sc(-c6cccs6)c6c5C(=O)c5c(CC(CC)CCCC)sc(CC(CC)CCCC)c5C6=O)s4)sc3c(-c3cc(F)c(CC(CC)CCCC)s3)c3ccsc23)cc1F,CCCCCCCCCCCCCCCCC1(CCCCCCCCCCCCCCCC)c2cc3c(cc2-c2sc(/C=C4\C(=O)c5ccccc5C4=C(C#N)C#N)cc21)C(CCCCCCCCCCCCCCCC)(CCCCCCCCCCCCCCCC)c1cc(/C=C2\C(=O)c4ccc(-c5ccc(-c6cccs6)s5)cc4C2=C(C#N)C#N)sc1-3,0.9,10.47,4.89,52.0,-5.49,-3.64,-5.65,-3.85,,,2020.0,10.1021/acsami.0c08442,opvdb_experimental,electrochemical,training
P-SEH,P(NDI2OD-T2),CCCCCCCCc1csc2cc(-c3sc(-c4cc5sc(-c6cc7c(-c8ccc(SCC(CC)CCCC)s8)c8sccc8c(-c8ccc(SCC(CC)CCCC)s8)c7s6)c(CCCCCCCC)c5s4)c4c3C(=O)N(CC(CCCCCC)CCCCCCCC)C4=O)sc12,CCCCCCCCCCC(CCCCCCCC)CN1C(=O)c2ccc3c4c(c(-c5ccc(-c6cccs6)s5)cc(c24)C1=O)C(=O)N(C(CCCCCCCC)CCCCCCCCCC)C3=O,0.98,9.07,4.9,55.0,-5.48,-3.6,-5.49,-4.05,,,2020.0,10.1021/acs.chemmater.0c00783,opvdb_experimental,electrochemical,training
PT3,TTPTTT-4F,CCCCCCCCc1sc(CCCCCCCC)c2c1C(=O)c1c(-c3cc4sccc4s3)sc(-c3cc4sc(-c5cc6c(-c7ccc(CC(CC)CCCC)s7)c7sccc7c(-c7ccc(CC(CC)CCCC)s7)c6s5)cc4s3)c1C2=O,CCCCCCC1=CCC(C2(c3ccc(CCCCCC)cc3)c3cc4c(cc3-c3sc5cc(/C=C6\C(=O)c7cc(F)c(F)cc7C6C(C#N)C#N)sc5c32)C(c2ccc(CCCCCC)cc2)(c2ccc(CCCCCC)cc2)c2c-4sc3c2sc2cc(/C=C4\C(=O)C5=C(C=C(F)C(F)C5)C4=C(C#N)C#N)sc23)C=C1,0.86,19.42,12.61,73.9,-5.37,-3.54,-5.69,-4.12,,,2020.0,10.1002/advs.202001986,opvdb_experimental,electrochemical,training
PBDB-TF,IDTTP-4F,CCCCC(CC)Cc1sc(-c2c3cc(-c4ccc(-c5sc(-c6cccs6)c6c5C(=O)c5c(CC(CC)CCCC)sc(CC(CC)CCCC)c5C6=O)s4)sc3c(-c3cc(F)c(CC(CC)CCCC)s3)c3ccsc23)cc1F,CCCCCCc1ccc(C2(c3ccc(CCCCCC)cc3)c3cc4c(cc3-c3sc5cc(/C=C6\C(=O)c7cc(F)c(F)cc7C6=C(C#N)C#N)sc5c32)C(c2ccc(CCCCCC)cc2)(c2ccc(CCCCCC)cc2)c2c-4sc3c4sc(/C=C5\C(=O)c6cc(F)c(F)cc6C5=C(C#N)C#N)cc4n(CC(CC)CCCC)c23)cc1,0.876,20.21,12.64,71.4,-5.49,-3.64,-5.53,-3.97,,,2020.0,10.1002/smll.202001942,opvdb_experimental,electrochemical,training
PTB7-Th,PBTI2(50DT)-FT,CCCCC(CC)COC(=O)c1sc2csc(-c3cc4c(-c5ccc(CC(CC)CCCC)s5)c5sccc5c(-c5ccc(CC(CC)CCCC)s5)c4s3)c2c1F,CCCCCCCCCCCCC(CCCCCCCCCC)Cn1c(=O)c2ccsc2c2sc3c(sc4c5sc(-c6sc(-c7cc8c(=O)n(CC(CCCCCCCC)CCCCCCCCCC)c(=O)c9c(sc%10c9sc9c%11sc(-c%12scc(F)c%12F)cc%11c(=O)n(CC(CCCCCCCC)CCCCCCCCCC)c(=O)c9%10)c8s7)c(F)c6F)cc5c(=O)n(CC(CCCCCCCCCC)CCCCCCCCCCCC)c(=O)c43)c2c1=O,1.02,13.96,8.32,59.0,-5.29,-3.72,-6.14,-3.43,,,2020.0,10.1039/d0tc00087f,opvdb_experimental,electrochemical,training
PM6,IPT-4F,CCCCC(CC)Cc1sc(-c2c3cc(-c4ccc(-c5sc(-c6cccs6)c6c5C(=O)c5c(CC(CC)CCCC)sc(CC(CC)CCCC)c5C6=O)s4)sc3c(-c3cc(F)c(CC(CC)CCCC)s3)c3ccsc23)cc1F,CCc1ccc(C2(c3ccc(CC)cc3)c3cc4c(cc3-c3sc(/C=C5\C(=O)c6ccc(F)cc6C5=C(C#N)C#N)cc32)C(c2ccc(CC)cc2)(c2ccc(CC)cc2)c2c-4sc3c4sc(/C=C5\C(=O)c6ccc(F)cc6C5=C(C#N)C#N)cc4n(CC)c23)cc1,0.914,22.08,14.96,74.15,-5.56,-3.65,-5.57,-4.08,,,2020.0,10.1039/d0ta00651c,opvdb_experimental,electrochemical,training
PTQ10,4TIC-4F,CCCCCCCCC(CCCCCC)COc1cnc2c(-c3cccs3)c(F)c(F)cc2n1,CCCCCCc1ccc(C2(c3ccc(CCCCCC)cc3)c3cc(/C=C4\C(=O)c5cc(F)c(F)cc5C4=C(C#N)C#N)sc3-c3sc4c5c(sc4c32)-c2sc(/C=C3\C(=O)c4cc(F)c(F)cc4C3=C(C#N)C#N)cc2C5(c2ccc(CCCCCC)cc2)c2ccc(CCCCCC)cc2)cc1,0.77,19.3,8.4,55.0,-5.54,-2.92,-5.63,-4.115,,,2020.0,10.1002/solr.202000538,opvdb_experimental,electrochemical,training
PTQ10,tPDI2N-EH,CCCCCCCCC(CCCCCC)COc1cnc2c(C)c(F)c(F)c(-c3ccc(C)s3)c2n1,CCCCC(CC)Cn1c2cc3c(=O)n(C(CC)CC)c(=O)c4ccc5c6c(-c7cc8c(=O)n(C(CC)CC)c(=O)c9cc%10c%11c(c7c7ccc%12c(=O)n(C(CC)CC)c(=O)c%13cc(c%11c7c%12%13)n%10CC(CC)CCCC)c89)cc7c(=O)n(C(CC)CC)c(=O)c8cc1c(c6c78)c2c5c43,1.21,8.2,5.5,55.0,-5.6,-3.0,-5.9,-3.6,,,2020.0,10.1039/d0tc03614e,opvdb_experimental,electrochemical,training
PCPDTBT,PC71BM,CCCCC(CC)CC1(CC(CC)CCCC)c2ccsc2-c2sc(-c3cccc4nsnc34)cc21,COC(=O)CCCC1(c2ccccc2)C23c4c5ccc6c7cc8c9c%10c(cc%11cc%12c%13c%14c(cc%15c%16ccc-5c2c%16c2c5c%16c%17c(c(c46)c7c9c%17c4c%10c%11c%13c4c%16c%14c%152)C513)C%12)C8,0.62,16.2,5.5,55.0,-5.3,-3.6,-5.9,-3.9,,,2020.0,10.1021/acs.jpcc.0c10218,opvdb_experimental,electrochemical,training
PM6,IDIC-4F,CCCCC(CC)Cc1sc(-c2c3cc(-c4ccc(-c5sc(-c6cccs6)c6c5C(=O)c5c(CC(CC)CCCC)sc(CC(CC)CCCC)c5C6=O)s4)sc3c(-c3cc(F)c(CC(CC)CCCC)s3)c3ccsc23)cc1F,CCCCCCc1ccc(C2(c3ccc(CCCCCC)cc3)c3cc4c(cc3-c3sc(/C=C5\C(=O)c6cc(F)c(F)cc6C5=C(C#N)C#N)cc32)C(c2ccc(CCCCCC)cc2)(c2ccc(CCCCCC)cc2)c2cc(/C=C3\C(=O)c5cc(F)c(F)cc5C3=C(C#N)C#N)sc2-4)cc1,0.766,18.1,10.6,76.5,-5.56,-3.65,-5.73,-3.93,,,2020.0,10.1002/smtd.202000687,opvdb_experimental,electrochemical,training
PTzTz,IT-4F,CCCCCCC(CCCC)Cc1csc(-c2nc3sc(-c4cc(CC(CCCC)CCCCCC)c(-c5cc6c(-c7ccc(CC(CC)CCCC)s7)c7sccc7c(-c7ccc(CC(CC)CCCC)s7)c6s5)s4)nc3s2)c1,CCCCCCc1ccc(C2(c3ccc(CCCCCC)cc3)c3cc4c(cc3-c3sc5cc(/C=C6\C(=O)c7cc(F)c(F)cc7C6=C(C#N)C#N)sc5c32)C(c2ccc(CCCCCC)cc2)(c2ccc(CCCCCC)cc2)c2c-4sc3cc(/C=C4\C(=O)c5cc(F)c(F)cc5C4=C(C#N)C#N)sc23)cc1,0.82,18.81,10.63,69.0,-5.42,-3.52,-5.66,-4.14,,,2020.0,10.1039/d0nj02483j,opvdb_experimental,electrochemical,training
PBDTTT-E-T,DCNBT-TPIC,CCCCC(CC)COC(=O)c1cc2csc(-c3cc4c(-c5ccc(CC(CC)CCCC)s5)c5sccc5c(-c5ccc(CC(CC)CCCC)s5)c4s3)c2s1,CCCCCCCCC1(CCCCCCCC)Cc2cc3c(cc2-c2sc(-c4c(C#N)c(C#N)cc5nsnc45)cc21)C(CCCCCCCC)(CCCCCCCC)Oc1ccsc1-3,0.7,22.52,10.22,64.8,-5.09,-3.22,-5.51,-3.87,,,2020.0,10.1002/adma.202001476,opvdb_experimental,electrochemical,training
PM7,IDTP-4F,CCCCC(CC)Cc1sc(-c2c3ccsc3c(-c3cc(Cl)c(CC(CC)CCCC)s3)c3sc(-c4ccc(-c5sc(-c6cccs6)c6c5C(=O)c5c(CC(CC)CCCC)sc(CC(CC)CCCC)c5C6=O)s4)cc23)cc1Cl,CCCCCCc1ccc(C2(c3ccc(CCCCCC)cc3)c3cc4c(cc3-c3sc(/C=C5\C(=O)c6cc(F)c(F)cc6C5=C(C#N)C#N)cc32)C(c2ccc(CCCCCC)cc2)(c2ccc(CCCCCC)cc2)c2c-4sc3c4sc(/C=C5\C(=O)c6cc(F)c(F)cc6C5=C(C#N)C#N)cc4n(CC(CC)CCCC)c23)cc1,0.903,22.5,15.2,74.6,-5.575,-3.67,-5.54,-3.98,,,2020.0,10.1002/adfm.202000383,opvdb_experimental,electrochemical,training
PM6,IPTBO-4Cl,CCCCC(CC)Cc1sc(-c2c3cc(-c4ccc(-c5sc(-c6cccs6)c6c5C(=O)c5c(CC(CC)CCCC)sc(CC(CC)CCCC)c5C6=O)s4)sc3c(-c3cc(F)c(CC(CC)CCCC)s3)c3ccsc23)cc1F,CCc1ccc(C2(c3ccc(CC)cc3)c3cc4c(cc3-c3sc(/C=C5\C(=O)c6cc(Cl)c(Cl)cc6C5=C(C#N)C#N)cc32)C(c2ccc(CC)cc2)(c2ccc(CC)cc2)c2c-4sc3c4sc(/C=C5\C(=O)c6cc(Cl)c(Cl)cc6C5=C(C#N)C#N)cc4n(CC)c23)cc1,0.893,23.15,15.0,72.57,-5.56,-3.65,-5.64,-4.08,,,2020.0,10.1039/d0ta00651c,opvdb_experimental,electrochemical,training
PBDB-TF,FO-2F,CCCCC(CC)Cc1sc(-c2c3cc(-c4ccc(-c5sc(-c6cccs6)c6c5C(=O)c5c(CC(CC)CCCC)sc(CC(CC)CCCC)c5C6=O)s4)sc3c(-c3cc(F)c(CC(CC)CCCC)s3)c3ccsc23)cc1F,CCC1(CC)Oc2cc3c(cc2-c2sc(/C=C4\C(=O)c5cc(F)c(F)cc5C4=C(C#N)C#N)cc21)C(CC)(CC)c1cc2c(cc1-3)OC(CC)(CC)c1cc(/C=C3\C(=O)c4cc(F)c(F)cc4C3=C(C#N)C#N)sc1-2,0.878,22.26,15.05,77.0,-5.49,-3.64,-5.72,-3.94,,,2020.0,10.1039/d0ta03087b,opvdb_experimental,electrochemical,training
