Repository: AsadKhanJBNU/osc_predictor

# OSC Donor–Acceptor Property Predictor

Predicts **nine** electronic and photovoltaic properties of organic solar cell
donor–acceptor pairs **directly from SMILES** — no DFT and no device measurements
as inputs.

**Try it live:** https://huggingface.co/spaces/AsadWazir/osc_predictor

## About

Selected models from the combined SMILES-only pipeline:

| Property | Description | Selected model | Test *R*² |
|---|---|---|---|
| V_OC | Open-circuit voltage | ElasticNet | 45.8% |
| J_SC | Short-circuit current | ElasticNet | 69.5% |
| PCE | Power conversion efficiency | Ridge | 61.2% |
| HOMO_D | Donor HOMO | k-NN | 18.5% |
| LUMO_D | Donor LUMO | Extra Trees | 39.1% |

File: Dataset/Examined_Dataset_1.csv (part 13 of 24)
DonorName,AcceptorName,DonorSMILES,AcceptorSMILES,V_OC,J_SC,FF_percent,PCE,HOMO_D,LUMO_D,HOMO_A,LUMO_A,Lambda+,Lambda-,PubYear,DOI,Source_Database
PBDB-TF,BTTPC,CCCCC(CC)Cc1sc(-c2c3cc(-c4ccc(-c5sc(-c6cccs6)c6c5C(=O)c5c(CC(CC)CCCC)sc(CC(CC)CCCC)c5C6=O)s4)sc3c(-c3cc(F)c(CC(CC)CCCC)s3)c3ccsc23)cc1F,CCc1c(/C=C2\C(=O)c3cc4ccsc4cc3C2=C(C#N)C#N)sc2c1sc1c3c4nsnc4c4c5sc6c(CC)c(/C=C7\C(=O)c8cc9ccsc9cc8C7=C(C#N)C#N)sc6c5n(CC)c4c3n(CC)c21,0.98,15.89,60.0,9.4,-5.49,-3.64,-5.47,-3.78,,,2020,10.1002/adma.202001621,"OPV-DB (Qiu, J., Zenodo, 2026, doi:10.5281/zenodo.20841543)"
PBDTTT-E-T,DCNBT-TPC,CCCCC(CC)COC(=O)c1cc2csc(-c3cc4c(-c5ccc(CC(CC)CCCC)s5)c5sccc5c(-c5ccc(CC(CC)CCCC)s5)c4s3)c2s1,CCCCCCCCC1(CCCCCCCC)Oc2cc3c(cc2-c2sccc21)OC(CCCCCCCC)(CCCCCCCC)c1cc(-c2c(C#N)c(C#N)cc4nsnc24)sc1-3,0.73,19.44,65.8,9.34,-5.09,-3.22,-5.54,-3.8,,,2020,10.1002/adma.202001476,"OPV-DB (Qiu, J., Zenodo, 2026, doi:10.5281/zenodo.20841543)"
PTCO1,ITIC,CCCCC(CC)Cc1ccc(-c2c3cc(-c4cc(C(C)=O)cs4)sc3c(-c3ccc(CC(CC)CCCC)s3)c3ccsc23)s1,CCCCCCc1ccc(C2(c3ccc(CCCCCC)cc3)c3cc4c(cc3-c3sc5cc(C=C6C(=O)c7ccccc7C6=C(C#N)C#N)sc5c32)C(c2ccc(CCCCCC)cc2)(c2ccc(CCCCCC)cc2)c2c-4sc3cc(C=C4C(=O)c5ccccc5C4=C(C#N)C#N)sc23)cc1,0.95,16.91,57.9,9.33,-5.33,-3.64,-5.576,-3.916,,,2020,10.1016/j.dyepig.2020.108987,"OPV-DB (Qiu, J., Zenodo, 2026, doi:10.5281/zenodo.20841543)"
PBDB-T,PNDIHD/DT-0.41,CCCCC(CC)Cc1ccc(-c2c3cc(-c4ccc(-c5sc(-c6cccs6)c6c5C(=O)c5c(CC(CC)CCCC)sc(CC(CC)CCCC)c5C6=O)s4)sc3c(-c3ccc(CC(CC)CCCC)s3)c3ccsc23)s1,CCCCCCCCCCCCC(CCCCCCCCCC)CN1C(=O)c2cc(-c3ccc(-c4ccc(-c5cc6c7c(ccc8c7c5C(=O)N(CC(CCCCCC)CCCCCCCC)C8=O)C(=O)N(CC(CCCCCC)CCCCCCCC)C6=O)s4)s3)c3c4c(cc(-c5ccc(-c6cccs6)s5)c(c24)C1=O)C(=O)N(CC(CCCCCCCCCC)CCCCCCCCCCCC)C3=O,0.89,15.83,66.0,9.31,-5.33,-3.53,-5.53,-4.02,,,2020,10.1021/acs.chemmater.0c04721,"OPV-DB (Qiu, J., Zenodo, 2026, doi:10.5281/zenodo.20841543)"
PTzBI-oF,PY5T,CCCCCCCCN1C(=O)c2c(c(-c3cc(F)c(-c4cc5c(-c6ccc(CC(CC)CCCC)s6)c6sccc6c(-c6ccc(CC(CC)CCCC)s6)c5s4)s3)c3nn(CC(CC)CCCC)nc3c2-c2cc(F)cs2)C1=O,CCCCCCCCCCCCC(CCCCCCCCCC)Cn1c2c3sc(/C=C4\C(=O)c5ccccc5C4=C(C#N)C#N)c(CCCCCCCCCCC)c3sc2c2c3nsnc3c3c4sc5c(CCCCCCCCCCC)c(/C=C6\C(=O)c7ccc(-c8cccs8)cc7C6=C(C#N)C#N)sc5c4n(CC(CCCCCCCCCC)CCCCCCCCCCCC)c3c21,0.91,9.91,44.42,3.95,-5.25,-3.25,-5.71,-3.76,,,2020,10.1021/acsenergylett.0c02053,"OPV-DB (Qiu, J., Zenodo, 2026, doi:10.5281/zenodo.20841543)"
PBDB-T2Cl,BTA3,CCCCC(CC)Cc1sc(-c2c3cc(-c4ccc(-c5sc(-c6cccs6)c6c5C(=O)c5c(CC(CC)CCCC)sc(CC(CC)CCCC)c5C6=O)s4)sc3c(-c3cc(Cl)c(CC(CC)CCCC)s3)c3ccsc23)cc1Cl,CCCCCCCCn1nc2c(/C=c3\sc(=C(C#N)C#N)n(CC)c3=O)ccc(-c3cc4c(s3)-c3cc5c(cc3C4(c3ccc(CCCCCC)cc3)c3ccc(CCCCCC)cc3)-c3sc(-c4ccc(/C=c6\sc(=C(C#N)C#N)n(CC)c6=O)c6nn(CCCCCCCC)nc46)cc3C5(c3ccc(CCCCCC)cc3)c3ccc(CCCCCC)cc3)c2n1,1.29,5.8,49.9,3.9,-5.51,-3.63,-5.49,-3.72,,,2020,10.1002/adma.202002122,"OPV-DB (Qiu, J., Zenodo, 2026, doi:10.5281/zenodo.20841543)"
PSBDB-T,IT-M,CCCCC(CC)C[Si]1(CC(CC)CCCC)c2ccsc2-c2sc(-c3cccc4nsnc34)cc21,CCCCCCc1ccc(C2(c3ccc(CCCCCC)cc3)c3cc4c(cc3-c3sc5cc(/C=C6\C(=O)c7ccc(C)cc7C6=C(C#N)C#N)sc5c32)C(c2ccc(CCCCCC)cc2)(c2ccc(CCCCCC)cc2)c2c-4sc3cc(/C=C4\C(=O)c5ccc(C)cc5C4=C(C#N)C#N)sc23)cc1,0.91,10.77,41.0,4.0,-4.8,-3.3,-5.514,-3.808,,,2020,10.1016/j.dyepig.2020.108601,"OPV-DB (Qiu, J., Zenodo, 2026, doi:10.5281/zenodo.20841543)"
PBT1-C-2Cl,BTA3,CCCCCCC(CCCC)Cc1ccc(-c2c3cc(-c4sc(-c5sc(-c6cc(Cl)cs6)c6c5C(=O)c5c(CC(CC)CCCC)sc(CC(CC)CCCC)c5C6=O)cc4Cl)sc3c(-c3ccc(CC(CCCC)CCCCCC)cc3)c3ccsc23)cc1,CCCCCCCCn1nc2c(/C=c3\sc(=C(C#N)C#N)n(CC)c3=O)ccc(-c3cc4c(s3)-c3cc5c(cc3C4(c3ccc(CCCCCC)cc3)c3ccc(CCCCCC)cc3)-c3sc(-c4ccc(/C=c6\sc(=C(C#N)C#N)n(CC)c6=O)c6nn(CCCCCCCC)nc46)cc3C5(c3ccc(CCCCCC)cc3)c3ccc(CCCCCC)cc3)c2n1,1.29,6.42,46.5,4.0,-5.59,-3.53,-5.49,-3.72,,,2020,10.1002/adma.202002122,"OPV-DB (Qiu, J., Zenodo, 2026, doi:10.5281/zenodo.20841543)"
SM2,PC71BM,CCCCCCCCCCCCN1C(=O)c2cccc3c(-c4ccc(-c5ccc(-c6ccc(-c7ccc8c9c(cccc79)C(=O)N(CCCCCCCCCCCC)C8=O)s6)c(F)c5)s4)ccc(c23)C1=O,COC(=O)CCCC1(c2ccccc2)C23c4c5ccc6c7cc8c9c%10c(cc%11cc%12c%13c%14c(cc%15c%16ccc-5c2c%16c2c5c%16c%17c(c(c46)c7c9c%17c4c%10c%11c%13c4c%16c%14c%152)C513)C%12)C8,0.97,12.73,76.0,9.38,-5.98,-3.62,-5.9,-3.9,,,2020,10.1016/j.nanoen.2020.104708,"OPV-DB (Qiu, J., Zenodo, 2026, doi:10.5281/zenodo.20841543)"
PBDB-TF,BTIC-F-m,CCCCC(CC)Cc1sc(-c2c3cc(-c4ccc(-c5sc(-c6cccs6)c6c5C(=O)c5c(CC(CC)CCCC)sc(CC(CC)CCCC)c5C6=O)s4)sc3c(-c3cc(F)c(CC(CC)CCCC)s3)c3ccsc23)cc1F,CCCCCCCCCCCc1c(/C=C2\C(=O)c3cc(F)ccc3C2=C(C#N)C#N)sc2c1sc1c3c4nsnc4c4c5sc6c(CCCCCCCCCCC)c(/C=C7\C(=O)c8cc(F)ccc8C7=C(C#N)C#N)sc6c5n(CC(CC)CCCC)c4c3n(CC(CC)CCC)c21,0.92,21.41,69.1,13.61,-5.49,-3.64,-5.42,-3.9,,,2020,10.1016/j.joule.2020.02.004,"OPV-DB (Qiu, J., Zenodo, 2026, doi:10.5281/zenodo.20841543)"
PBDB-PS2F,IT-4F,CCCCCCCCC(CCCCCC)CSc1c(F)cc(-c2c3cc(-c4ccc(-c5sc(-c6cccs6)c6c5C(=O)c5c(CC(CC)CCCC)sc(CC(CC)CCCC)c5C6=O)s4)sc3c(-c3cc(F)c(SCC(CCCCCC)CCCCCCCC)c(F)c3)c3ccsc23)cc1F,CCCCCCc1ccc(C2(c3ccc(CCCCCC)cc3)c3cc4c(cc3-c3sc5cc(/C=C6\C(=O)c7cc(F)c(F)cc7C6=C(C#N)C#N)sc5c32)C(c2ccc(CCCCCC)cc2)(c2ccc(CCCCCC)cc2)c2c-4sc3cc(/C=C4\C(=O)c5cc(F)c(F)cc5C4=C(C#N)C#N)sc23)cc1,0.9,21.53,69.68,13.56,-5.72,-3.83,-5.66,-4.14,,,2020,10.1021/acsami.0c10658,"OPV-DB (Qiu, J., Zenodo, 2026, doi:10.5281/zenodo.20841543)"
PM7,PC71BM,CCCCC(CC)Cc1sc(-c2c3ccsc3c(-c3cc(Cl)c(CC(CC)CCCC)s3)c3sc(-c4ccc(-c5sc(-c6cccs6)c6c5C(=O)c5c(CC(CC)CCCC)sc(CC(CC)CCCC)c5C6=O)s4)cc23)cc1Cl,COC(=O)CCCC1(c2ccccc2)C23c4c5ccc6c7cc8c9c%10c(cc%11cc%12c%13c%14c(cc%15c%16ccc-5c2c%16c2c5c%16c%17c(c(c46)c7c9c%17c4c%10c%11c%13c4c%16c%14c%152)C513)C%12)C8,0.96,15.79,65.0,9.82,-5.575,-3.67,-5.9,-3.9,,,2020,10.1002/ente.202000710,"OPV-DB (Qiu, J., Zenodo, 2026, doi:10.5281/zenodo.20841543)"
PffBT-3,PC71BM,CCCCCCC(CCCC)Cc1cc(-c2c(F)c(F)cc3nsnc23)sc1-c1sccc1OCC(CCC)CCCCC,COC(=O)CCCC1(c2ccccc2)C23c4c5ccc6c7cc8c9c%10c(cc%11cc%12c%13c%14c(cc%15c%16ccc-5c2c%16c2c5c%16c%17c(c(c46)c7c9c%17c4c%10c%11c%13c4c%16c%14c%152)C513)C%12)C8,0.67,21.46,70.9,9.81,-5.2,-3.74,-5.9,-3.9,,,2020,10.1039/d0nj01006e,"OPV-DB (Qiu, J., Zenodo, 2026, doi:10.5281/zenodo.20841543)"
PBDB-T,Y2,CCCCC(CC)Cc1ccc(-c2c3cc(-c4ccc(-c5sc(-c6cccs6)c6c5C(=O)c5c(CC(CC)CCCC)sc(CC(CC)CCCC)c5C6=O)s4)sc3c(-c3ccc(CC(CC)CCCC)s3)c3ccsc23)s1,CCCCC(CC)Cn1nc2c(n1)c1c3sc4cc(/C=C5\C(=O)c6cscc6C5=C(C#N)C#N)sc4c3n(CC(CC)CCCC)c1c1c2c2sc3cc(/C=C4\C(=O)c5cscc5C4=C(C#N)C#N)sc3c2n1CC(CC)CCCC,0.82,23.56,69.4,13.4,-5.33,-3.48,-5.43,-4.04,,,2020,10.1021/acsenergylett.0c00537,"OPV-DB (Qiu, J., Zenodo, 2026, doi:10.5281/zenodo.20841543)"
PM6,NCBDT-4Cl,CCCCC(CC)Cc1sc(-c2c3cc(-c4ccc(-c5sc(-c6cccs6)c6c5C(=O)c5c(CC(CC)CCCC)sc(CC(CC)CCCC)c5C6=O)s4)sc3c(-c3cc(F)c(CC(CC)CCCC)s3)c3ccsc23)cc1F,CCCCCCCCc1c2sc3c(c2c(CCCCCCCC)c2sc4c(c12)C(c1ccc(CCCCCC)cc1)(c1ccc(CCCCCC)cc1)c1cc(/C=C2\C(=O)c5cc(Cl)c(Cl)cc5C2=C(C#N)C#N)sc1-4)C(c1ccc(CCCCCC)cc1)(c1ccc(CCCCCC)cc1)c1cc(/C=C2\C(=O)c4cc(Cl)c(Cl)cc4C2=C(C#N)C#N)sc1-3,0.827,21.81,74.77,13.48,-5.56,-3.65,-5.6,-4.02,,,2020,10.1002/adfm.202007088,"OPV-DB (Qiu, J., Zenodo, 2026, doi:10.5281/zenodo.20841543)"
PTB7-Th,AOIC2,CCCCC(CC)COC(=O)c1sc2csc(-c3cc4c(-c5ccc(CC(CC)CCCC)s5)c5sccc5c(-c5ccc(CC(CC)CCCC)s5)c4s3)c2c1F,CCCCCCc1ccc(C2(c3ccc(CCCCCC)cc3)c3cc4c(cc3-c3sc(/C=C5\C(=O)c6cc(F)c(F)cc6C5=C(C#N)C#N)cc32)C(c2ccc(CCCCCC)cc2)(c2ccc(CCCCCC)cc2)c2c-4sc3c4c(sc23)-c2sc(/C=C3\C(=O)c5cc(F)c(F)cc5C3=C(C#N)C#N)cc2C4(c2ccc(CCCCCC)cc2)c2ccc(CCCCCC)cc2)cc1,0.764,19.35,63.3,9.35,-5.21,-3.6,-5.62,-3.83,,,2020,10.1021/acs.chemmater.0c04318,"OPV-DB (Qiu, J., Zenodo, 2026, doi:10.5281/zenodo.20841543)"
PBDB-T,i-cc34,CCCCC(CC)Cc1ccc(-c2c3cc(-c4ccc(-c5sc(-c6cccs6)c6c5C(=O)c5c(CC(CC)CCCC)sc(CC(CC)CCCC)c5C6=O)s4)sc3c(-c3ccc(CC(CC)CCCC)s3)c3ccsc23)s1,CCCCCCc1ccc(C2(c3ccc(CCCCCC)cc3)c3cc4c(cc3-c3sc(-c5scc(/C=C6\C(=O)c7cscc7C6=C(C#N)C#N)c5OCC(CC)CCCC)cc32)C(c2ccc(CCCCCC)cc2)(c2ccc(CCCCCC)cc2)c2cc(-c3scc(/C=C5\C(=O)c6cscc6C5=C(C#N)C#N)c3OCC(CC)CCCC)sc2-4)cc1,0.96,15.46,63.0,9.35,-5.26,-3.16,-5.39,-3.75,,,2020,10.1021/acsami.0c03842,"OPV-DB (Qiu, J., Zenodo, 2026, doi:10.5281/zenodo.20841543)"
BSFTR,Y6,CCCCCCc1cc(-c2cc3c(-c4cc(F)c(SCC(CC)CCCC)s4)c4sc(-c5cc(CCCCCC)c(-c6cc(CCCCCC)c(-c7ccc(/C=C8/SC(=S)N(CC(CC)CCCC)C8=O)s7)s6)s5)cc4c(-c4cc(F)c(SCC(CC)CCCC)s4)c3s2)sc1-c1cc(CCCCCC)c(-c2ccc(/C=C3/SC(=S)N(CC(CC)CCCC)C3=O)s2)s1,CCCCCCCCCCCc1c(/C=C2\C(=O)c3cc(F)c(F)cc3C2=C(C#N)C#N)sc2c1sc1c3c4nsnc4c4c5sc6c(CCCCCCCCCCC)c(/C=C7\C(=O)c8cc(F)c(F)cc8C7=C(C#N)C#N)sc6c5n(CC(CC)CCCC)c4c3n(CC(CC)CCCC)c21,0.85,23.16,69.66,13.69,-5.59,-3.61,-5.65,-4.09,,,2020,10.1016/j.jechem.2020.09.025,"OPV-DB (Qiu, J., Zenodo, 2026, doi:10.5281/zenodo.20841543)"
PBDBT-2Cl,IT-2Cl,CCCCC(CC)Cc1sc(-c2c3cc(-c4ccc(-c5sc(-c6cccs6)c6c5C(=O)c5c(CC(CC)CCCC)sc(CC(CC)CCCC)c5C6=O)s4)sc3c(-c3cc(Cl)c(CC(CC)CCCC)s3)c3ccsc23)cc1Cl,CCCCCCc1ccc(C2(c3ccc(CCCCCC)cc3)c3cc4c(cc3-c3sc5cc(/C=C6\C(=O)c7cc(Cl)ccc7C6=C(C#N)C#N)sc5c32)C(c2ccc(CCCCCC)cc2)(c2ccc(CCCCCC)cc2)c2c-4sc3cc(/C=C4\C(=O)c5cc(Cl)ccc5C4=C(C#N)C#N)sc23)cc1,0.91,19.85,75.74,13.68,-5.51,-3.63,-5.42,-3.9,,,2020,10.1016/j.nanoen.2020.105032,"OPV-DB (Qiu, J., Zenodo, 2026, doi:10.5281/zenodo.20841543)"
P4T2F-HD,Y6-BO,CCCCCCCCC(CCCCCC)Cc1csc(-c2cc(CC(CCCCCC)CCCCCCCC)c(-c3cc(F)c(-c4sccc4F)s3)s2)c1,CCCCCCCCCCCc1c(/C=C2\C(=O)c3cc(F)c(F)cc3C2=C(C#N)C#N)sc2c1sc1c3c4nsnc4c4c5sc6c(CCCCCCCCCCC)c(/C=C7\C(=O)c8cc(F)c(F)cc8C7=C(C#N)C#N)sc6c5n(CC(CCCC)CCCCCC)c4c3n(CC(CCCC)CCCCCC)c21,0.72,24.39,75.3,13.65,-5.35,-3.43,-5.65,-4.1,,,2020,10.1002/adma.202008158,"OPV-DB (Qiu, J., Zenodo, 2026, doi:10.5281/zenodo.20841543)"
PE44,Y6,CCCCCCCCC(CCCCCC)Cn1nc2c(-c3cc4scc(CCCCCC)c4s3)c(F)c(F)c(-c3cc4sc(-c5cc6c(-c7cc(F)c(OCC(CCCC)CCCCCC)c(F)c7)c7sccc7c(-c7cc(F)c(OCC(CCCC)CCCCCC)c(F)c7)c6s5)c(CCCCCC)c4s3)c2n1,CCCCCCCCCCCc1c(/C=C2\C(=O)c3cc(F)c(F)cc3C2=C(C#N)C#N)sc2c1sc1c3c4nsnc4c4c5sc6c(CCCCCCCCCCC)c(/C=C7\C(=O)c8cc(F)c(F)cc8C7=C(C#N)C#N)sc6c5n(CC(CC)CCCC)c4c3n(CC(CC)CCCC)c21,0.82,25.29,66.0,13.62,-5.49,-3.49,-5.65,-4.09,,,2020,10.1021/acsami.0c07720,"OPV-DB (Qiu, J., Zenodo, 2026, doi:10.5281/zenodo.20841543)"
PBDTCl,Y6,CCCCC(CC)Cc1ccc(-c2c3cc(-c4cc5c(-c6cc(Cl)c(CC(CC)CCCC)s6)c6sccc6c(-c6cc(Cl)c(CC(CC)CCCC)s6)c5s4)sc3c(-c3ccc(CC(CC)CCCC)s3)c3ccsc23)s1,CCCCCCCCCCCc1c(/C=C2\C(=O)c3cc(F)c(F)cc3C2=C(C#N)C#N)sc2c1sc1c3c4nsnc4c4c5sc6c(CCCCCCCCCCC)c(/C=C7\C(=O)c8cc(F)c(F)cc8C7=C(C#N)C#N)sc6c5n(CC(CC)CCCC)c4c3n(CC(CC)CCCC)c21,0.84,23.16,69.2,13.46,-5.57,-3.44,-5.65,-4.09,,,2020,10.1002/chem.202000951,"OPV-DB (Qiu, J., Zenodo, 2026, doi:10.5281/zenodo.20841543)"
PT2,TTPTTT-4F,CCCCCCCCc1sc(CCCCCCCC)c2c1C(=O)c1c(-c3cccs3)sc(-c3ccc(-c4cc5c(-c6ccc(CC(CC)CCCC)s6)c6sccc6c(-c6ccc(CC(CC)CCCC)s6)c5s4)s3)c1C2=O,CCCCCCC1=CCC(C2(c3ccc(CCCCCC)cc3)c3cc4c(cc3-c3sc5cc(/C=C6\C(=O)c7cc(F)c(F)cc7C6C(C#N)C#N)sc5c32)C(c2ccc(CCCCCC)cc2)(c2ccc(CCCCCC)cc2)c2c-4sc3c2sc2cc(/C=C4\C(=O)C5=C(C=C(F)C(F)C5)C4=C(C#N)C#N)sc23)C=C1,0.88,19.89,75.7,13.45,-5.35,-3.58,-5.69,-4.12,,,2020,10.1002/advs.202001986,"OPV-DB (Qiu, J., Zenodo, 2026, doi:10.5281/zenodo.20841543)"
PBQ7,Y6,CCCCCCCCOc1cccc(-c2nc3c(-c4cccs4)c(F)c(F)c(-c4ccc(-c5cc6c(-c7cc(F)c(CC(CC)CCCC)s7)c7sccc7c(-c7cc(F)c(CC(CC)CCCC)s7)c6s5)s4)c3nc2-c2cccc(OCCCCCCCC)c2)c1,CCCCCCCCCCCc1c(/C=C2\C(=O)c3cc(F)c(F)cc3C2=C(C#N)C#N)sc2c1sc1c3c4nsnc4c4c5sc6c(CCCCCCCCCCC)c(/C=C7\C(=O)c8cc(F)c(F)cc8C7=C(C#N)C#N)sc6c5n(CC(CC)CCCC)c4c3n(CC(CC)CCCC)c21,0.81,25.83,64.3,13.45,-5.38,-3.14,-5.65,-4.1,,,2020,10.1021/acs.chemmater.0c00459,"OPV-DB (Qiu, J., Zenodo, 2026, doi:10.5281/zenodo.20841543)"
PBDB-T,TPT10,CCCCC(CC)Cc1ccc(-c2c3cc(-c4ccc(-c5sc(-c6cccs6)c6c5C(=O)c5c(CC(CC)CCCC)sc(CC(CC)CCCC)c5C6=O)s4)sc3c(-c3ccc(CC(CC)CCCC)s3)c3ccsc23)s1,O=C(C(C=C(Br)C=C1)=C1C/2=C(C#N)/C#N)C2=C/C3=C(CCCCCCCCCCC)C(SC4=C5N(CC(CC)CCCC)C6=C4C7=NSN=C7C8=C6N(CC(CC)CCCC)C9=C8SC%10=C9SC(/C=C%11/C(C%12=C(C%11=O)C=CC(Br)=C%12)=C(C#N)\\C#N)=C%10CCCCCCCCCCC)=C5S3,0.783,23.73,68.8,13.41,-5.33,-2.92,-5.52,-3.99,,,2020,10.1039/d0ta04941g,"OPV-DB (Qiu, J., Zenodo, 2026, doi:10.5281/zenodo.20841543)"
PTCO8,ITIC,CCCCCCCCC(=O)c1csc(-c2cc3c(-c4ccc(CC(CC)CCCC)s4)c4sccc4c(-c4ccc(CC(CC)CCCC)s4)c3s2)c1,CCCCCCc1ccc(C2(c3ccc(CCCCCC)cc3)c3cc4c(cc3-c3sc5cc(C=C6C(=O)c7ccccc7C6=C(C#N)C#N)sc5c32)C(c2ccc(CCCCCC)cc2)(c2ccc(CCCCCC)cc2)c2c-4sc3cc(C=C4C(=O)c5ccccc5C4=C(C#N)C#N)sc23)cc1,0.99,14.33,41.5,5.91,-5.39,-3.68,-5.576,-3.916,,,2020,10.1016/j.dyepig.2020.108987,"OPV-DB (Qiu, J., Zenodo, 2026, doi:10.5281/zenodo.20841543)"
DRCN5T,IT-M,CCCCCCCCc1cc(/C=c2\sc(=C(C#N)C#N)n(CC)c2=O)sc1-c1cc(CCCCCCCC)c(-c2ccc(-c3sc(-c4sc(/C=c5\sc(=C(C#N)C#N)n(CC)c5=O)cc4CCCCCCCC)cc3CCCCCCCC)s2)s1,CCCCCCc1ccc(C2(c3ccc(CCCCCC)cc3)c3cc4c(cc3-c3sc5cc(/C=C6\C(=O)c7ccc(C)cc7C6=C(C#N)C#N)sc5c32)C(c2ccc(CCCCCC)cc2)(c2ccc(CCCCCC)cc2)c2c-4sc3cc(/C=C4\C(=O)c5ccc(C)cc5C4=C(C#N)C#N)sc23)cc1,0.93,12.2,53.0,5.9,-5.22,-3.41,-5.514,-3.808,,,2020,10.1021/acsami.0c14922,"OPV-DB (Qiu, J., Zenodo, 2026, doi:10.5281/zenodo.20841543)"
P(TDPPPy-T)-ran,PC71BM,CCCCCCCCC(CCCCCC)CN1C(=O)C2=C(c3cccs3)N(CC(CCCCCC)CCCCCCCC)C(=O)C2=C1c1ccc(-c2ccc(-c3ccc(C4=C5C(=O)N(CC(CCCCCC)CCCCCCCC)C(c6ccc(-c7cccs7)cn6)=C5C(=O)N4CC(CCCCCC)CCCCCCCC)s3)s2)cn1,COC(=O)CCCC1(c2ccccc2)C23c4c5ccc6c7cc8c9c%10c(cc%11cc%12c%13c%14c(cc%15c%16ccc-5c2c%16c2c5c%16c%17c(c(c46)c7c9c%17c4c%10c%11c%13c4c%16c%14c%152)C513)C%12)C8,0.85,11.2,61.0,5.9,-5.16,-3.2,-5.9,-3.9,,,2020,10.1021/acs.macromol.0c01655,"OPV-DB (Qiu, J., Zenodo, 2026, doi:10.5281/zenodo.20841543)"
PDT2fBT-BT10,PC71BM,CCCCCCCCCCCCC(CCCCCCCCCC)Cc1csc(-c2c(F)c(F)c(-c3cc(CC(CCCCCCCCCC)CCCCCCCCCCCC)c(-c4ccc(-c5ccc(-c6c(F)c(F)c(-c7ccc(-c8cccs8)s7)c7nsnc67)s5)s4)s3)c3nsnc23)c1,COC(=O)CCCC1(c2ccccc2)C23c4c5ccc6c7cc8c9c%10c(cc%11cc%12c%13c%14c(cc%15c%16ccc-5c2c%16c2c5c%16c%17c(c(c46)c7c9c%17c4c%10c%11c%13c4c%16c%14c%152)C513)C%12)C8,0.766,19.26,63.71,9.42,-5.42,-3.8,-5.9,-3.9,,,2020,10.1002/adma.202002217,"OPV-DB (Qiu, J., Zenodo, 2026, doi:10.5281/zenodo.20841543)"
PTB7-Th,ITIC,CCCCC(CC)COC(=O)c1sc2csc(-c3cc4c(-c5ccc(CC(CC)CCCC)s5)c5sccc5c(-c5ccc(CC(CC)CCCC)s5)c4s3)c2c1F,CCCCCCc1ccc(C2(c3ccc(CCCCCC)cc3)c3cc4c(cc3-c3sc5cc(C=C6C(=O)c7ccccc7C6=C(C#N)C#N)sc5c32)C(c2ccc(CCCCCC)cc2)(c2ccc(CCCCCC)cc2)c2c-4sc3cc(C=C4C(=O)c5ccccc5C4=C(C#N)C#N)sc23)cc1,0.791,17.81,65.63,9.5,-5.21,-3.6,-5.576,-3.916,,,2020,10.1016/j.orgel.2020.105827,"OPV-DB (Qiu, J., Zenodo, 2026, doi:10.5281/zenodo.20841543)"
PBDT-2FBnT,ITIC,CCCCC(CC)Cc1ccc(-c2c3cc(-c4sc(-c5cc(F)c(-c6cccs6)cc5F)cc4CC(CC)CCCC)sc3c(-c3ccc(CC(CC)CCCC)s3)c3ccsc23)s1,CCCCCCc1ccc(C2(c3ccc(CCCCCC)cc3)c3cc4c(cc3-c3sc5cc(C=C6C(=O)c7ccccc7C6=C(C#N)C#N)sc5c32)C(c2ccc(CCCCCC)cc2)(c2ccc(CCCCCC)cc2)c2c-4sc3cc(C=C4C(=O)c5ccccc5C4=C(C#N)C#N)sc23)cc1,0.919,16.1,64.1,9.5,-5.48,-3.45,-5.576,-3.916,,,2020,10.1016/j.solener.2020.06.090,"OPV-DB (Qiu, J., Zenodo, 2026, doi:10.5281/zenodo.20841543)"
S1,IDTTP-4F,CCCCC(CC)Cc1sc(-c2c3cc(-c4ccc(-c5sc(-c6ccc(-c7cc8c(-c9cc(F)c(CC(CC)CCCC)s9)c9sc(-c%10scc(C(=O)OC)c%10F)cc9c(-c9cc(F)c(CC(CC)CCCC)s9)c8s7)s6)c6c5C(=O)c5c(CC(CC)CCCC)sc(CC(CC)CCCC)c5C6=O)s4)sc3c(-c3cc(F)c(CC(CC)CCCC)s3)c3ccsc23)cc1F,CCCCCCc1ccc(C2(c3ccc(CCCCCC)cc3)c3cc4c(cc3-c3sc5cc(/C=C6\C(=O)c7cc(F)c(F)cc7C6=C(C#N)C#N)sc5c32)C(c2ccc(CCCCCC)cc2)(c2ccc(CCCCCC)cc2)c2c-4sc3c4sc(/C=C5\C(=O)c6cc(F)c(F)cc6C5=C(C#N)C#N)cc4n(CC(CC)CCCC)c23)cc1,0.897,21.4,70.2,13.5,-5.52,-3.72,-5.53,-3.97,,,2020,10.1002/adfm.202000383,"OPV-DB (Qiu, J., Zenodo, 2026, doi:10.5281/zenodo.20841543)"
PBDB-T,IDTTC,CCCCC(CC)Cc1ccc(-c2c3cc(-c4ccc(-c5sc(-c6cccs6)c6c5C(=O)c5c(CC(CC)CCCC)sc(CC(CC)CCCC)c5C6=O)s4)sc3c(-c3ccc(CC(CC)CCCC)s3)c3ccsc23)s1,CCCCCCc1ccc(C2(c3ccc(CCCCCC)cc3)c3cc4c(cc3-c3sc5cc(/C=C6\C(=O)C7Sc8ccsc8C7C6=C(C#N)C#N)sc5c32)C(c2ccc(CCCCCC)cc2)(c2ccc(CCCCCC)cc2)c2c-4sc3cc(/C=C4\C(=O)C5Sc6ccsc6C5C4=C(C#N)C#N)sc23)cc1,1.01,18.25,73.2,13.49,-5.33,-3.48,-5.4,-3.72,,,2020,10.1039/d0nr00698j,"OPV-DB (Qiu, J., Zenodo, 2026, doi:10.5281/zenodo.20841543)"
PBDB-TF,BTP-S2,CCCCC(CC)Cc1sc(-c2c3cc(-c4ccc(-c5sc(-c6cccs6)c6c5C(=O)c5c(CC(CC)CCCC)sc(CC(CC)CCCC)c5C6=O)s4)sc3c(-c3cc(F)c(CC(CC)CCCC)s3)c3ccsc23)cc1F,CCCCCCCCCCCc1c(/C=C2\C(=O)c3cc(Cl)c(Cl)cc3C2=C(C#N)C#N)sc2c1sc1c3c4nsnc4c4c5sc6c(CCCCCCCCCCC)c(/C=C7\C(=O)c8c(Cl)c(Cl)c(Cl)c(Cl)c8C7=C(C#N)C#N)sc6c5n(CC(CCCC)CCCCCC)c4c3n(CC(CCCC)CCCCCC)c21,0.945,24.07,72.0,16.37,-5.49,-3.64,-5.65,-4.01,,,2020,10.1002/adma.202001160,"OPV-DB (Qiu, J., Zenodo, 2026, doi:10.5281/zenodo.20841543)"
PBDB-T,i-cc23,CCCCC(CC)Cc1ccc(-c2c3cc(-c4ccc(-c5sc(-c6cccs6)c6c5C(=O)c5c(CC(CC)CCCC)sc(CC(CC)CCCC)c5C6=O)s4)sc3c(-c3ccc(CC(CC)CCCC)s3)c3ccsc23)s1,CCCCCCc1ccc(C2(c3ccc(CCCCCC)cc3)c3cc4c(cc3-c3sc(-c5scc(/C=C6\C(=O)c7sccc7C6=C(C#N)C#N)c5OCC(CC)CCCC)cc32)C(c2ccc(CCCCCC)cc2)(c2ccc(CCCCCC)cc2)c2cc(-c3scc(/C=C5\C(=O)c6sccc6C5=C(C#N)C#N)c3OCC(CC)CCCC)sc2-4)cc1,1.09,11.1,59.5,7.23,-5.33,-3.48,-5.34,-3.64,,,2020,10.1021/acsami.0c03842,"OPV-DB (Qiu, J., Zenodo, 2026, doi:10.5281/zenodo.20841543)"
PBQ10,Y6,CCCCCCCCC(CCCCCC)COc1cnc2c(-c3ccc(-c4cc5c(-c6cc(F)c(CC(CC)CCCC)s6)c6sccc6c(-c6cc(F)c(CC(CC)CCCC)s6)c5s4)s3)c(F)c(F)c(-c3cccs3)c2n1,CCCCCCCCCCCc1c(/C=C2\C(=O)c3cc(F)c(F)cc3C2=C(C#N)C#N)sc2c1sc1c3c4nsnc4c4c5sc6c(CCCCCCCCCCC)c(/C=C7\C(=O)c8cc(F)c(F)cc8C7=C(C#N)C#N)sc6c5n(CC(CC)CCCC)c4c3n(CC(CC)CCCC)c21,0.85,25.77,74.6,16.34,-5.455,-3.12,-5.65,-4.1,,,2020,10.1021/acs.chemmater.0c00459,"OPV-DB (Qiu, J., Zenodo, 2026, doi:10.5281/zenodo.20841543)"
OPz1,Y6,CCCCC(CC)Cc1sc(-c2c3cc(-c4ccc(-c5sc(-c6ccc(-c7cc8c(-c9cc(F)c(CC(CC)CCCC)s9)c9sc(-c%10nc(C(=O)OCC)cs%10)cc9c(-c9cc(F)c(CC(CC)CCCC)s9)c8s7)s6)c6c5C(=O)c5c(CC(CC)CCCC)sc(CC(CC)CCCC)c5C6=O)s4)sc3c(-c3cc(F)c(CC(CC)CCCC)s3)c3ccsc23)cc1F,CCCCCCCCCCCc1c(/C=C2\C(=O)c3cc(F)c(F)cc3C2=C(C#N)C#N)sc2c1sc1c3c4nsnc4c4c5sc6c(CCCCCCCCCCC)c(/C=C7\C(=O)c8cc(F)c(F)cc8C7=C(C#N)C#N)sc6c5n(CC(CC)CCCC)c4c3n(CC(CC)CCCC)c21,0.871,25.34,73.7,16.28,-5.52,-3.62,-5.65,-4.1,,,2020,10.1021/acs.macromol.0c01462,"OPV-DB (Qiu, J., Zenodo, 2026, doi:10.5281/zenodo.20841543)"
PBDB-TF,TPT10,CCCCC(CC)Cc1sc(-c2c3cc(-c4ccc(-c5sc(-c6cccs6)c6c5C(=O)c5c(CC(CC)CCCC)sc(CC(CC)CCCC)c5C6=O)s4)sc3c(-c3cc(F)c(CC(CC)CCCC)s3)c3ccsc23)cc1F,O=C(C(C=C(Br)C=C1)=C1C/2=C(C#N)/C#N)C2=C/C3=C(CCCCCCCCCCC)C(SC4=C5N(CC(CC)CCCC)C6=C4C7=NSN=C7C8=C6N(CC(CC)CCCC)C9=C8SC%10=C9SC(/C=C%11/C(C%12=C(C%11=O)C=CC(Br)=C%12)=C(C#N)\\C#N)=C%10CCCCCCCCCCC)=C5S3,0.899,23.91,73.0,16.26,-5.5,-3.61,-5.52,-3.99,,,2020,10.1039/d0ta04941g,"OPV-DB (Qiu, J., Zenodo, 2026, doi:10.5281/zenodo.20841543)"
W1,Y6,CCOc1c(OCC)c(-c2ccc(-c3cc4c(-c5cc(F)c(CC)s5)c5sc(-c6ccc(-c7c(F)c(F)c(-c8ccc(-c9cc%10c(-c%11cc(F)c(CC)s%11)c%11sc(-c%12ccc(-c%13c(F)c(F)c(-c%14ccc(-c%15cc%16c(-c%17cc(F)c(CC)s%17)c%17sccc%17c(-c%17cc(F)c(CC)s%17)c%16s%15)s%14)c(OCC)c%13OCC)s%12)cc%11c(-c%11cc(F)c(CC)s%11)c%10s9)s8)c(OCC)c7OCC)s6)cc5c(-c5cc(F)c(CC)s5)c4s3)s2)c(F)c(F)c1-c1cccs1,CCCCCCCCCCCc1c(/C=C2\C(=O)c3cc(F)c(F)cc3C2=C(C#N)C#N)sc2c1sc1c3c4nsnc4c4c5sc6c(CCCCCCCCCCC)c(/C=C7\C(=O)c8cc(F)c(F)cc8C7=C(C#N)C#N)sc6c5n(CC(CC)CCCC)c4c3n(CC(CC)CCCC)c21,0.881,26.01,70.8,16.23,-5.65,-4.1,-5.65,-4.09,,,2020,10.1016/j.nanoen.2020.105161,"OPV-DB (Qiu, J., Zenodo, 2026, doi:10.5281/zenodo.20841543)"
PBDB-T,m-4TBC-2F,CCCCC(CC)Cc1ccc(-c2c3cc(-c4ccc(-c5sc(-c6cccs6)c6c5C(=O)c5c(CC(CC)CCCC)sc(CC(CC)CCCC)c5C6=O)s4)sc3c(-c3ccc(CC(CC)CCCC)s3)c3ccsc23)s1,CCOc1cc(OCC)cc(-c2cc(-c3ccc(/C=C4\C(=O)c5cc(F)c(F)cc5C4=C(C#N)C#N)s3)sc2-c2sc(-c3ccc(/C=C4\C(=O)c5cc(F)c(F)cc5C4=C(C#N)C#N)s3)cc2-c2cc(OCC)cc(OCC)c2)c1,0.84,7.9,40.0,2.63,-5.33,-3.48,-5.68,-4.0,,,2020,10.1002/anie.202010856,"OPV-DB (Qiu, J., Zenodo, 2026, doi:10.5281/zenodo.20841543)"
PBTATBT-2f,Y6,CCCCCCCCC(CCCCCC)Cc1csc(-c2c(F)c(F)c(-c3cc(CC(CCCCCC)CCCCCCCC)c(-c4ccc(-c5ccc(-c6cccs6)c6nsnc56)s4)s3)c3nc(CC(CCCCCC)CCCCCCCC)sc23)c1,CCCCCCCCCCCc1c(/C=C2\C(=O)c3cc(F)c(F)cc3C2=C(C#N)C#N)sc2c1sc1c3c4nsnc4c4c5sc6c(CCCCCCCCCCC)c(/C=C7\C(=O)c8cc(F)c(F)cc8C7=C(C#N)C#N)sc6c5n(CC(CC)CCCC)c4c3n(CC(CC)CCCC)c21,0.9,10.07,28.9,2.61,-5.45,-3.76,-5.65,-4.09,,,2020,10.1021/acsenergylett.0c00691,"OPV-DB (Qiu, J., Zenodo, 2026, doi:10.5281/zenodo.20841543)"
PBD-SF,INIC,CCCCC(CC)CSc1sc(-c2c3cc(-c4ccc(-c5sc(-c6cccs6)c6c5C(=O)c5c(CC(CC)CCCC)sc(CC(CC)CCCC)c5C6=O)s4)sc3c(-c3cc(F)c(SCC(CC)CCCC)s3)c3ccsc23)cc1F,CCCCCCc1ccc(C2(c3ccc(CCCCCC)cc3)c3cc4c(cc3-c3sc5c(sc6cc(/C=C7\C(=O)c8ccccc8C7=C(C#N)C#N)sc65)c32)C(c2ccc(CCCCCC)cc2)(c2ccc(CCCCCC)cc2)c2c-4sc3c2sc2cc(/C=C4\C(=O)c5ccccc5C4=C(C#N)C#N)sc23)cc1,1.06,9.89,49.0,5.1,-5.32,-3.51,-5.45,-3.88,,,2020,10.1002/adma.202000645,"OPV-DB (Qiu, J., Zenodo, 2026, doi:10.5281/zenodo.20841543)"
PBDB-T,BTCPDTO4,CCCCC(CC)Cc1ccc(-c2c3cc(-c4ccc(-c5sc(-c6cccs6)c6c5C(=O)c5c(CC(CC)CCCC)sc(CC(CC)CCCC)c5C6=O)s4)sc3c(-c3ccc(CC(CC)CCCC)s3)c3ccsc23)s1,CCOc1c(OCC)c(-c2cc3c(s2)-c2sc(/C=C4\C(=O)c5cc(F)c(F)cc5C4=C(C#N)C#N)cc2C3(CC)CC)c2nsnc2c1-c1cc2c(s1)-c1sc(/C=C3\C(=O)c4cc(F)c(F)cc4C3=C(C#N)C#N)cc1C2(CC)CC,0.78,21.21,71.0,11.85,-5.33,-3.48,-5.52,-3.9,,,2020,10.1021/acsaem.0c02083,"OPV-DB (Qiu, J., Zenodo, 2026, doi:10.5281/zenodo.20841543)"
PBDB-T,PG1,CCCCC(CC)Cc1ccc(-c2c3cc(-c4ccc(-c5sc(-c6cccs6)c6c5C(=O)c5c(CC(CC)CCCC)sc(CC(CC)CCCC)c5C6=O)s4)sc3c(-c3ccc(CC(CC)CCCC)s3)c3ccsc23)s1,CCCCCCCCC(CCCCCC)Cn1nc2c(-c3cccs3)c(F)c(F)c(-c3ccc(-c4cc5c(-c6ccc([Si](CCC)(CCC)CCC)s6)c6sccc6c(-c6ccc([Si](CCC)(CCC)CCC)s6)c5s4)s3)c2n1,0.94,17.8,69.0,11.5,-5.33,-3.48,-5.66,-3.81,,,2020,10.1039/d0tc03303k,"OPV-DB (Qiu, J., Zenodo, 2026, doi:10.5281/zenodo.20841543)"
PM6,NTO-4F,CCCCC(CC)Cc1sc(-c2c3cc(-c4ccc(-c5sc(-c6cccs6)c6c5C(=O)c5c(CC(CC)CCCC)sc(CC(CC)CCCC)c5C6=O)s4)sc3c(-c3cc(F)c(CC(CC)CCCC)s3)c3ccsc23)cc1F,CCCCCCc1ccc(C2(c3ccc(CCCCCC)cc3)c3cc(/C=C4\C(=O)c5cc(F)c(F)cc5C4=C(C#N)C#N)sc3-c3sc4c(cc(OCC(CC)CCCC)c5c6sc7c(c6cc(OCC(CC)CCCC)c45)C(c4ccc(CCCCCC)cc4)(c4ccc(CCCCCC)cc4)c4cc(/C=C5\C(=O)c6cc(F)c(F)cc6C5=C(C#N)C#N)sc4-7)c32)cc1,0.99,19.1,61.0,11.5,-5.56,-3.65,-5.61,-3.88,,,2020,10.1039/d0tc00270d,"OPV-DB (Qiu, J., Zenodo, 2026, doi:10.5281/zenodo.20841543)"
J71,BTP-BO-4Cl,CCCCCCCCC(CCCCCC)Cn1nc2c(-c3cccs3)c(F)c(F)c(-c3ccc(-c4cc5c(-c6ccc([Si](CCC)(CCC)CCC)s6)c6sccc6c(-c6ccc([Si](CCC)(CCC)CCC)s6)c5s4)s3)c2n1,CCCCCCCCCCCc1c(/C=C2\C(=O)c3cc(Cl)c(Cl)cc3C2=C(C#N)C#N)sc2c1Cc1c-2n(CC(CCCC)CCCCCC)c2c1c1nsnc1c1c3c(n(CC(CCCC)CCCCCC)c12)-c1sc(/C=C2\C(=O)c4cc(Cl)c(Cl)cc4C2=C(C#N)C#N)c(CCCCCCCCCCC)c1C3,0.881,22.88,57.79,11.63,-5.4,-3.24,-5.62,-4.05,,,2020,10.1039/d0se00605j,"OPV-DB (Qiu, J., Zenodo, 2026, doi:10.5281/zenodo.20841543)"
PBDTS-TPTI,PC71BM,CCCCCCCCCCC(CCCCCCCC)Cn1c(=O)c2cc3c(cc2c2sccc21)c(=O)n(CC(CCCCCCCC)CCCCCCCCCC)c1cc(-c2cc4c(-c5ccc(SCC(CC)CCCC)s5)c5sccc5c(-c5ccc(SCC(CC)CCCC)s5)c4s2)sc31,COC(=O)CCCC1(c2ccccc2)C23c4c5ccc6c7cc8c9c%10c(cc%11cc%12c%13c%14c(cc%15c%16ccc-5c2c%16c2c5c%16c%17c(c(c46)c7c9c%17c4c%10c%11c%13c4c%16c%14c%152)C513)C%12)C8,0.99,12.6,42.7,5.35,-5.56,-3.76,-5.9,-3.9,,,2020,10.1016/j.synthmet.2020.116413,"OPV-DB (Qiu, J., Zenodo, 2026, doi:10.5281/zenodo.20841543)"
PBDB-T,PIDIC2T2Cl,CCCCC(CC)Cc1ccc(-c2c3cc(-c4ccc(-c5sc(-c6cccs6)c6c5C(=O)c5c(CC(CC)CCCC)sc(CC(CC)CCCC)c5C6=O)s4)sc3c(-c3ccc(CC(CC)CCCC)s3)c3ccsc23)s1,CCCCCCCCCCCCCCCCC1(CCCCCCCCCCCCCCCC)c2cc3c(cc2-c2sc(/C=C4\C(=O)c5ccccc5C4=C(C#N)C#N)cc21)C(CCCCCCCCCCCCCCCC)(CCCCCCCCCCCCCCCC)c1cc(/C=C2\C(=O)c4ccc(-c5cc(Cl)c(-c6sccc6Cl)s5)cc4C2=C(C#N)C#N)sc1-3,0.82,10.75,60.0,5.34,-5.33,-3.48,-5.67,-3.87,,,2020,10.1021/acsami.0c08442,"OPV-DB (Qiu, J., Zenodo, 2026, doi:10.5281/zenodo.20841543)"
PBDB-T,IDT-Fu-IC,CCCCC(CC)Cc1ccc(-c2c3cc(-c4ccc(-c5sc(-c6cccs6)c6c5C(=O)c5c(CC(CC)CCCC)sc(CC(CC)CCCC)c5C6=O)s4)sc3c(-c3ccc(CC(CC)CCCC)s3)c3ccsc23)s1,CCCCCCOc1ccc(C2(c3ccc(OCCCCCC)cc3)c3cc4c(cc3-c3sc(-c5ccc(/C=C6\C(=O)c7ccccc7C6=C(C#N)C#N)o5)cc32)C(c2ccc(OCCCCCC)cc2)(c2ccc(OCCCCCC)cc2)c2cc(-c3ccc(/C=C5\C(=O)c6ccccc6C5=C(C#N)C#N)o3)sc2-4)cc1,0.95,10.87,51.51,5.32,-5.33,-3.48,-5.35,-3.86,,,2020,10.1016/j.orgel.2020.106015,"OPV-DB (Qiu, J., Zenodo, 2026, doi:10.5281/zenodo.20841543)"
T-EHPPD-T-EHBDT,ITIC-F,CCc1ccc(-c2c3cc(-c4ccc(-c5nnc(-c6ccc(-c7cc8c(-c9ccc(CC)s9)c9sc(-c%10ccc(-c%11nnc(-c%12ccc(-c%13cc%14c(-c%15ccc(CC)s%15)c%15sc(-c%16ccc(-c%17nnc(-c%18cccs%18)c%18c%17C(=O)N(CC)C%18=O)s%16)cc%15c(-c%15ccc(CC)s%15)c%14s%13)s%12)c%12c%11C(=O)N(CC)C%12=O)s%10)cc9c(-c9ccc(CC)s9)c8s7)s6)c6c5C(=O)N(CC)C6=O)s4)sc3c(-c3ccc(CC)s3)c3ccsc23)s1,CCc1ccc(C2(c3ccc(CC)cc3)c3cc4c(cc3-c3sc5cc(/C=C6\C(=O)c7cc(F)c(F)cc7C6=C(C#N)C#N)sc5c32)C(c2ccc(CC)cc2)(c2ccc(CC)cc2)c2c-4sc3cc(/C=C4\C(=O)c5cc(F)c(F)cc5C4=C(C#N)C#N)sc23)cc1,0.773,17.2,56.0,7.39,-5.47,-3.68,-5.66,-4.14,,,2020,10.1039/d0nj04573j,"OPV-DB (Qiu, J., Zenodo, 2026, doi:10.5281/zenodo.20841543)"
PTB7-Th,PBTP,CCCCC(CC)COC(=O)c1sc2csc(-c3cc4c(-c5ccc(CC(CC)CCCC)s5)c5sccc5c(-c5ccc(CC(CC)CCCC)s5)c4s3)c2c1F,CCCCCCCCCCC(CCCCCCCC)Cn1c(=O)c2ccsc2c2sc(-c3cc4c(=O)n(CC(CCCCCCCC)CCCCCCCCCC)c(=O)c5c(sc6c5sc5c7sc(-c8cc9c(=O)n(CC(CCCCCCCC)CCCCCCCCCC)c(=O)c%10cc(-c%11scc%12nc(CCCCCC)c(CCCCCC)nc%11%12)sc%10c9s8)cc7c(=O)n(CCC(CCCCCCCC)CCCCCCCCC)c(=O)c56)c4s3)cc2c1=O,1.02,13.28,54.14,7.35,-5.29,-3.72,-6.0,-3.58,,,2020,10.1016/j.dyepig.2020.109049,"OPV-DB (Qiu, J., Zenodo, 2026, doi:10.5281/zenodo.20841543)"
J101,MeIC,CCCCCCCCC(CCCCCC)Cn1nc2c(-c3cccs3)c(Cl)c(Cl)c(-c3ccc(-c4cc5c(-c6ccc([Si](CCC)(CCC)CCC)s6)c6sccc6c(-c6ccc([Si](CCC)(CCC)CCC)s6)c5s4)s3)c2n1,CCCCCCc1ccc(C2(c3ccc(CCCCCC)cc3)c3cc4c(cc3-c3sc5cc(/C=C6\C(=O)c7c(csc7C)C6=C(C#N)C#N)sc5c32)C(c2ccc(CCCCCC)cc2)(c2ccc(CCCCCC)cc2)c2c-4sc3cc(/C=C4\C(=O)c5c(csc5C)C4=C(C#N)C#N)sc23)cc1,0.94,17.8,70.72,11.83,-5.3,-3.5,-5.57,-3.93,,,2020,10.1016/j.orgel.2020.105880,"OPV-DB (Qiu, J., Zenodo, 2026, doi:10.5281/zenodo.20841543)"
PBDB-TF,AOIC2,CCCCC(CC)Cc1sc(-c2c3cc(-c4ccc(-c5sc(-c6cccs6)c6c5C(=O)c5c(CC(CC)CCCC)sc(CC(CC)CCCC)c5C6=O)s4)sc3c(-c3cc(F)c(CC(CC)CCCC)s3)c3ccsc23)cc1F,CCCCCCc1ccc(C2(c3ccc(CCCCCC)cc3)c3cc4c(cc3-c3sc(/C=C5\C(=O)c6cc(F)c(F)cc6C5=C(C#N)C#N)cc32)C(c2ccc(CCCCCC)cc2)(c2ccc(CCCCCC)cc2)c2c-4sc3c4c(sc23)-c2sc(/C=C3\C(=O)c5cc(F)c(F)cc5C3=C(C#N)C#N)cc2C4(c2ccc(CCCCCC)cc2)c2ccc(CCCCCC)cc2)cc1,0.918,19.41,66.2,11.8,-5.49,-3.64,-5.62,-3.83,,,2020,10.1021/acs.chemmater.0c04318,"OPV-DB (Qiu, J., Zenodo, 2026, doi:10.5281/zenodo.20841543)"
PM6,TSeIC4Br,CCCCC(CC)Cc1sc(-c2c3cc(-c4ccc(-c5sc(-c6cccs6)c6c5C(=O)c5c(CC(CC)CCCC)sc(CC(CC)CCCC)c5C6=O)s4)sc3c(-c3cc(F)c(CC(CC)CCCC)s3)c3ccsc23)cc1F,*/C(C#N)=C1C(=C\c2cc3sc4c(c3[se]2)C(c2ccc(CCCCCC)cc2)(c2ccc(CCCCCC)cc2)c2cc3c(cc2-4)C(c2ccc(CCCCCC)cc2)(c2ccc(CCCCCC)cc2)c2c-3sc3cc(/C=C4\C(=O)c5cc(Br)c(Br)cc5C4=C(C#N)C#N)[se]c23)\C(=O)c2cc(Br)c(Br)cc2\1,0.77,21.27,72.4,11.92,-5.56,-3.65,-5.69,-3.97,,,2020,10.1002/solr.202000212,"OPV-DB (Qiu, J., Zenodo, 2026, doi:10.5281/zenodo.20841543)"
PBDB-T,o-DOC6-2F,CCCCC(CC)Cc1ccc(-c2c3cc(-c4ccc(-c5sc(-c6cccs6)c6c5C(=O)c5c(CC(CC)CCCC)sc(CC(CC)CCCC)c5C6=O)s4)sc3c(-c3ccc(CC(CC)CCCC)s3)c3ccsc23)s1,CCCCCCOc1c(-c2cc3c(s2)-c2sc(/C=C4\C(=O)c5cc(F)c(F)cc5C4=C(C#N)C#N)cc2C3(CC(CC)CCCC)CC(CC)CCCC)ccc(-c2cc3c(s2)-c2sc(/C=C4\C(=O)c5cc(F)c(F)cc5C4=C(C#N)C#N)cc2C3(CC(CC)CCCC)CC(CC)CCCC)c1OCCCCCC,0.89,18.58,71.8,11.87,-5.33,-3.48,-5.49,-3.83,,,2020,10.1021/acsami.0c13993,"OPV-DB (Qiu, J., Zenodo, 2026, doi:10.5281/zenodo.20841543)"
PBDT2FT-TQxT,ITIC,CCCCCCOc1cccc(-c2nc3c(-c4cccs4)c(F)c(F)c(-c4ccc(-c5cc6c(-c7sc(CC(CC)CCCC)c(F)c7F)c7sccc7c(-c7sc(CC(CC)CCCC)c(F)c7F)c6s5)s4)c3nc2-c2cccc(OCCCCCC)c2)c1,CCCCCCc1ccc(C2(c3ccc(CCCCCC)cc3)c3cc4c(cc3-c3sc5cc(C=C6C(=O)c7ccccc7C6=C(C#N)C#N)sc5c32)C(c2ccc(CCCCCC)cc2)(c2ccc(CCCCCC)cc2)c2c-4sc3cc(C=C4C(=O)c5ccccc5C4=C(C#N)C#N)sc23)cc1,0.98,9.46,53.0,5.13,-5.58,-3.37,-5.576,-3.916,,,2020,10.1016/j.dyepig.2020.108577,"OPV-DB (Qiu, J., Zenodo, 2026, doi:10.5281/zenodo.20841543)"
P3HT,TPBT-RCN,CCCCCCc1ccsc1,CCCCCCCCCCCc1c(/C=c2/sc(=C(C#N)C#N)n(CC)c2=O)sc2c1sc1c3c4nsnc4c4c5sc6c(CCCCCCCCCCC)c(/C=c7/sc(=C(C#N)C#N)n(CC)c7=O)sc6c5n(CC(CC)CCCC)c4c3n(CC(CC)CCCC)c21,0.81,10.29,61.4,5.11,-5.01,-3.12,-5.42,-3.71,,,2020,10.1021/acs.jpcc.0c07162,"OPV-DB (Qiu, J., Zenodo, 2026, doi:10.5281/zenodo.20841543)"
PBDB-TF,DTNIF,CCCCC(CC)Cc1sc(-c2c3cc(-c4ccc(-c5sc(-c6cccs6)c6c5C(=O)c5c(CC(CC)CCCC)sc(CC(CC)CCCC)c5C6=O)s4)sc3c(-c3cc(F)c(CC(CC)CCCC)s3)c3ccsc23)cc1F,CCCCC(CC)CC1(CC(CC)CCCC)c2cc(C=C3C(=O)c4cc(F)ccc4C3=C(C#N)C#N)sc2-c2c1ccc1c3c(ccc21)C(CC(CC)CCCC)(CC(CC)CCCC)c1cc(C=C2C(=O)c4cc(F)ccc4C2=C(C#N)C#N)sc1-3,1.01,12.76,56.86,7.31,-5.49,-3.64,-5.82,-3.92,,,2020,10.1039/d0ee03378b,"OPV-DB (Qiu, J., Zenodo, 2026, doi:10.5281/zenodo.20841543)"
PTzBT,PC71BM,CCCCCCCCC(CCCCCC)Cc1ccsc1-c1nc2sc(-c3sc(-c4cc(CC(CCCC)CCCCCC)c(-c5nc6sc(-c7sccc7CC(CCCC)CCCCCC)nc6s5)s4)cc3CC(CCCCCC)CCCCCCCC)nc2s1,CCCCC(=O)OCC1(C2=CC=CC=C2)C3=CC=CC4=CC=CC5=CC=CC6=CC=C7C=CC=CC8=CC=CC1=C8C7=C6C5=C4C3,0.88,11.8,71.0,7.4,-5.12,-2.76,-6.1,-3.9,,,2020,10.1021/acs.macromol.0c01787,"OPV-DB (Qiu, J., Zenodo, 2026, doi:10.5281/zenodo.20841543)"
PTQ10,ZITI-N,CCCCCCCCC(CCCCCC)COc1cnc2c(-c3cccs3)c(F)c(F)cc2n1,CCCCCCC(CCCC)CC1(CC(CCCC)CCCCCC)C2=C(c3cc4c(cc31)c1sc(/C=C3\C(=O)c5cc(F)c(F)cc5C3=C(C#N)C#N)cc1n4C)C(CC(CCCC)CCCCCC)(CC(CCCC)CCCCCC)c1cc3c4sc(/C=C5\C(=O)c6cc(F)c(F)cc6C5=C(C#N)C#N)cc4n(C)c3cc12,0.97,12.81,59.7,7.39,-5.54,-2.92,-5.57,-3.82,,,2020,10.1021/acs.jpcc.0c05654,"OPV-DB (Qiu, J., Zenodo, 2026, doi:10.5281/zenodo.20841543)"
PBPD-p,IT-4F,CCCCC(CC)Cc1ccc(-c2c3cc(-c4ccc(-c5sc(-c6cccs6)c6c5C(=O)c5c(CC(CC)CCCC)sc(CC(CC)CCCC)c5C6=O)s4)sc3c(-c3ccc(CC(CC)CCCC)cc3)c3ccsc23)cc1,CCCCCCc1ccc(C2(c3ccc(CCCCCC)cc3)c3cc4c(cc3-c3sc5cc(/C=C6\C(=O)c7cc(F)c(F)cc7C6=C(C#N)C#N)sc5c32)C(c2ccc(CCCCCC)cc2)(c2ccc(CCCCCC)cc2)c2c-4sc3cc(/C=C4\C(=O)c5cc(F)c(F)cc5C4=C(C#N)C#N)sc23)cc1,0.81,15.97,53.9,6.97,-5.39,-3.57,-5.66,-4.14,,,2020,10.1002/marc.202000170,"OPV-DB (Qiu, J., Zenodo, 2026, doi:10.5281/zenodo.20841543)"
PTQ10,Y1-4F,CCCCCCCCC(CCCCCC)COc1cnc2c(C)c(F)c(F)c(-c3ccc(C)s3)c2n1,CCCCC(CC)Cn1nc2c(n1)c1c3sc4cc(/C=C5\C(=O)c6cc(F)c(F)cc6C5=C(C#N)C#N)sc4c3n(CC(CC)CCCC)c1c1c2c2sc3cc(/C=C4\C(=O)c5cc(F)c(F)cc5C4=C(C#N)C#N)sc3c2n1CC(CC)CCCC,0.85,15.3,52.8,6.9,-5.54,-2.98,-5.56,-4.11,,,2020,10.1021/acs.nanolett.0c05045,"OPV-DB (Qiu, J., Zenodo, 2026, doi:10.5281/zenodo.20841543)"
PffBT-2,PC71BM,CCCCCCC(CCCC)Cc1cc(-c2c(F)c(F)cc3nsnc23)sc1-c1sccc1OC(CCC)CCCCC,COC(=O)CCCC1(c2ccccc2)C23c4c5ccc6c7cc8c9c%10c(cc%11cc%12c%13c%14c(cc%15c%16ccc-5c2c%16c2c5c%16c%17c(c(c46)c7c9c%17c4c%10c%11c%13c4c%16c%14c%152)C513)C%12)C8,0.65,20.01,57.2,7.28,-5.2,-3.74,-5.9,-3.9,,,2020,10.1039/d0nj01006e,"OPV-DB (Qiu, J., Zenodo, 2026, doi:10.5281/zenodo.20841543)"
PDCBT-Cl,ITIC,CCCCCCCCC(CCCCCC)CCOC(=O)c1csc(-c2cc(C(=O)OCCC(CCCCCC)CCCCCCCC)c(-c3ccc(-c4sccc4Cl)s3)s2)c1,CCCCCCc1ccc(C2(c3ccc(CCCCCC)cc3)c3cc4c(cc3-c3sc5cc(C=C6C(=O)c7ccccc7C6=C(C#N)C#N)sc5c32)C(c2ccc(CCCCCC)cc2)(c2ccc(CCCCCC)cc2)c2c-4sc3cc(C=C4C(=O)c5ccccc5C4=C(C#N)C#N)sc23)cc1,1.02,10.8,65.9,7.25,-5.34,-3.01,-5.49,-3.83,,,2020,10.1016/j.joule.2020.04.014,"OPV-DB (Qiu, J., Zenodo, 2026, doi:10.5281/zenodo.20841543)"
PTB7-Th,PBTI2(30HD)-FT,CCCCC(CC)COC(=O)c1sc2csc(-c3cc4c(-c5ccc(CC(CC)CCCC)s5)c5sccc5c(-c5ccc(CC(CC)CCCC)s5)c4s3)c2c1F,CCCCCCCCCCCCC(CCCCCCCCCC)Cn1c(=O)c2ccsc2c2sc3c(sc4c5sc(-c6sc(-c7cc8c(=O)n(CC(CCCCCC)CCCCCCCC)c(=O)c9c(sc%10c9sc9c%11sc(-c%12scc(F)c%12F)cc%11c(=O)n(CC(CCCCCC)CCCCCCCC)c(=O)c9%10)c8s7)c(F)c6F)cc5c(=O)n(CC(CCCCCCCCCC)CCCCCCCCCCCC)c(=O)c43)c2c1=O,1.04,12.54,55.45,7.23,-5.29,-3.72,-6.1,-3.45,,,2020,10.1002/solr.202000436,"OPV-DB (Qiu, J., Zenodo, 2026, doi:10.5281/zenodo.20841543)"
SM1,PC71BM,CCCCCCCCc1cc(/C=C(/C#N)C(=O)OCC(CC)CCCC)sc1-c1ccc(-c2sc(-c3cc4c(-c5ccc(CC(CC)CCCC)s5)c5sc(-c6cc(CCCCCCCC)c(-c7ccc(-c8sc(/C=C(\C#N)C(=O)OCC(CC)CCCC)cc8CCCCCCCC)s7)s6)cc5c(-c5ccc(CC(CC)CCCC)s5)c4s3)cc2CCCCCCCC)s1,COC(=O)CCCC1(c2ccccc2)C23c4c5ccc6c7cc8c9c%10c(cc%11cc%12c%13c%14c(cc%15c%16ccc-5c2c%16c2c5c%16c%17c(c(c46)c7c9c%17c4c%10c%11c%13c4c%16c%14c%152)C513)C%12)C8,1.07,24.49,79.0,20.56,-5.25,-2.8,-5.9,-3.9,,,2020,10.1016/j.nanoen.2020.104708,"OPV-DB (Qiu, J., Zenodo, 2026, doi:10.5281/zenodo.20841543)"
OPz4,Y6,CCCCC(CC)Cc1sc(-c2c3cc(-c4nc(C(=O)OCC)cs4)sc3c(-c3cc(F)c(CC(CC)CCCC)s3)c3ccsc23)cc1F,CCCCCCCCCCCc1c(/C=C2\C(=O)c3cc(F)c(F)cc3C2=C(C#N)C#N)sc2c1sc1c3c4nsnc4c4c5sc6c(CCCCCCCCCCC)c(/C=C7\C(=O)c8cc(F)c(F)cc8C7=C(C#N)C#N)sc6c5n(CC(CC)CCCC)c4c3n(CC(CC)CCCC)c21,0.25,1.48,27.5,0.1,-5.84,-3.68,-5.65,-4.1,,,2020,10.1021/acs.macromol.0c01462,"OPV-DB (Qiu, J., Zenodo, 2026, doi:10.5281/zenodo.20841543)"
J61,P-5T,CCCCCCCCCCCCSc1ccc(-c2c3cc(-c4ccc(-c5c(F)c(F)c(-c6cccs6)c6nn(CC(CCCCCC)CCCCCCCC)nc56)s4)sc3c(-c3ccc(SCCCCCCCCCCCC)s3)c3ccsc23)s1,CCCCCCCCCCC(CCCCCCCC)Cc1sc(CC(CCCCCCCC)CCCCCCCCCC)c2c1C(=O)c1c(-c3ccc(-c4cccs4)s3)sc(-c3ccc(-c4cccs4)s3)c1C2=O,1.23,0.66,23.95,0.2,-5.3,-3.15,-5.41,-3.48,,,2020,10.1039/d0ta07833f,"OPV-DB (Qiu, J., Zenodo, 2026, doi:10.5281/zenodo.20841543)"
J71,BTP-4F-12,CCCCCCCCC(CCCCCC)Cn1nc2c(-c3cccs3)c(F)c(F)c(-c3ccc(-c4cc5c(-c6ccc([Si](CCC)(CCC)CCC)s6)c6sccc6c(-c6ccc([Si](CCC)(CCC)CCC)s6)c5s4)s3)c2n1,CCCCCCCCCCCc1c(/C=C2\C(=O)c3cc(F)c(F)cc3C2=C(C#N)C#N)sc2c1sc1c3c4nsnc4c4c5sc6c(CCCCCCCCCCC)c(/C=C7\C(=O)c8cc(F)c(F)cc8C7=C(C#N)C#N)sc6c5n(CC(CC)CCCC)c4c3n(CC(CC)CCCC)c21,0.841,23.61,58.99,11.7,-5.4,-3.24,-5.65,-4.09,,,2021,10.1002/pol.20210118,"OPV-DB (Qiu, J., Zenodo, 2026, doi:10.5281/zenodo.20841543)"
Nap-SiBTz,N2200,CCCCCCCCC(CCCCCC)COc1ccc2cc(-c3ccc(-c4c5cc(-c6ccc(-c7c(F)c(F)c(-c8cccs8)c8nn(CCCCCC[Si](C)(O[Si](C)(C)C)O[Si](C)(C)C)nc78)s6)sc5c(-c5ccc(-c6ccc7cc(OCC(CCCCCC)CCCCCCCC)ccc7c6)s5)c5ccsc45)s3)ccc2c1,CCCCCCCCCCC(CCCCCCCC)CN1C(=O)c2ccc3c4c(c(-c5ccc(-c6cccs6)s5)cc(c24)C1=O)C(=O)N(CC(CCCCCCCC)CCCCCCCCCC)C3=O,0.84,19.21,70.08,11.66,-5.21,-3.34,-5.71,-4.02,,,2021,10.1021/acsami.1c05921,"OPV-DB (Qiu, J., Zenodo, 2026, doi:10.5281/zenodo.20841543)"
PBDB-T,PNEHD,CCCCC(CC)Cc1ccc(-c2c3cc(-c4ccc(-c5sc(-c6cccs6)c6c5C(=O)c5c(CC(CC)CCCC)sc(CC(CC)CCCC)c5C6=O)s4)sc3c(-c3ccc(CC(CC)CCCC)s3)c3ccsc23)s1,C#Cc1c2ccsc2c(C#Cc2cc3c4c(ccc5c4c2C(=O)N(CC(CCCCCC)CCCCCCCC)C5=O)C(=O)N(CC(CCCCCC)CCCCCCCC)C3=O)c2ccsc12,0.8,1.56,33.0,0.42,-5.33,-3.48,-5.95,-3.84,,,2021,10.1016/j.dyepig.2021.109246,"OPV-DB (Qiu, J., Zenodo, 2026, doi:10.5281/zenodo.20841543)"
PM6,IEICO,CCCCC(CC)Cc1sc(-c2c3cc(-c4ccc(-c5sc(-c6cccs6)c6c5C(=O)c5c(CC(CC)CCCC)sc(CC(CC)CCCC)c5C6=O)s4)sc3c(-c3cc(F)c(CC(CC)CCCC)s3)c3ccsc23)cc1F,CCCCCCc1ccc(C2(c3ccc(CCCCCC)cc3)c3cc4c(cc3-c3sc(-c5sc(/C=C6\C(=O)c7ccccc7C6=C(C#N)C#N)cc5OCC(CC)CCCC)cc32)C(c2ccc(CCCCCC)cc2)(c2ccc(CCCCCC)cc2)c2cc(-c3sc(/C=C5\C(=O)c6ccccc6C5=C(C#N)C#N)cc3OCC(CC)CCCC)sc2-4)cc1,0.923,1.433,30.78,0.41,-5.56,-3.65,-5.32,-3.95,,,2021,10.1002/anie.202103357,"OPV-DB (Qiu, J., Zenodo, 2026, doi:10.5281/zenodo.20841543)"
PBDB-T,PBDB-T,CCCCC(CC)Cc1ccc(-c2c3cc(-c4ccc(-c5sc(-c6cccs6)c6c5C(=O)c5c(CC(CC)CCCC)sc(CC(CC)CCCC)c5C6=O)s4)sc3c(-c3ccc(CC(CC)CCCC)s3)c3ccsc23)s1,CCCCC(CC)Cc1ccc(-c2c3cc(-c4ccc(-c5sc(-c6cccs6)c6c5C(=O)c5c(CC(CC)CCCC)sc(CC(CC)CCCC)c5C6=O)s4)sc3c(-c3ccc(CC(CC)CCCC)s3)c3ccsc23)s1,0.98,1.17,34.8,0.4,-5.33,-3.48,-5.33,-3.48,,,2021,10.1002/adfm.202101892,"OPV-DB (Qiu, J., Zenodo, 2026, doi:10.5281/zenodo.20841543)"
PBDB-T,MS-4F,CCCCC(CC)Cc1ccc(-c2c3cc(-c4ccc(-c5sc(-c6cccs6)c6c5C(=O)c5c(CC(CC)CCCC)sc(CC(CC)CCCC)c5C6=O)s4)sc3c(-c3ccc(CC(CC)CCCC)s3)c3ccsc23)s1,CCCCCCCCCCC(CCCCCCCC)Cn1c2c(sc3c4sc(/C=C5\C(=O)c6cc(F)c(F)cc6\C5=C(\C#N)N=O)cc4c4nn(CC(CC)CC)nc4c32)c2c3nsnc3c3c4sc5c6sc(/C=C7\C(=O)c8cc(F)c(F)cc8C7=C(C#N)C#N)cc6c6nn(CC(CC)CCCC)nc6c5c4n(CC(CCCCCCCC)CCCCCCCCCC)c3c21,0.85,19.61,70.6,11.75,-5.33,-3.48,-5.63,-3.91,,,2021,10.1002/cssc.202100592,"OPV-DB (Qiu, J., Zenodo, 2026, doi:10.5281/zenodo.20841543)"
PF1,Y6,CCCCCCCCC(CCCCCC)Cc1cc2sc(-c3c4cc(-c5sc(-c6c(F)cc(-c7cc(CC(CC)CCCC)cs7)c7nsnc67)cc5CC(CC)CCCC)sc4c(-c4cc5sc(CC(CCCCCC)CCCCCCCC)cc5s4)c4ccsc34)cc2s1,CCCCCCCCCCCc1c(/C=C2\C(=O)c3cc(F)c(F)cc3C2=C(C#N)C#N)sc2c1sc1c3c4nsnc4c4c5sc6c(CCCCCCCCCCC)c(/C=C7\C(=O)c8cc(F)c(F)cc8C7=C(C#N)C#N)sc6c5n(CC(CC)CCCC)c4c3n(CC(CC)CCCC)c21,0.87,26.3,76.0,17.3,-5.39,-3.7,-5.65,-4.09,,,2021,10.1016/j.cej.2021.134117,"OPV-DB (Qiu, J., Zenodo, 2026, doi:10.5281/zenodo.20841543)"
J52,NoCA-1,CCCCCCCCC(CCCCCC)Cn1nc2c(-c3cccs3)c(F)c(F)c(-c3ccc(-c4cc5c(-c6ccc(CC(CC)CCCC)s6)c6sccc6c(-c6ccc(CC(CC)CCCC)s6)c5s4)s3)c2n1,CCCCC(CC)COc1c(OCC(CC)CCCC)c(-c2cc3c(s2)-c2sc(/C=C4\C(=O)c5cc(F)c(F)cc5C4=C(C#N)C#N)cc2C3(CC(CC)CCCC)CC(CC)CCCC)c2nn(CC(CC)CCCC)nc2c1-c1cc2c(s1)-c1sc(/C=C3\C(=O)c4cc(F)c(F)cc4C3=C(C#N)C#N)cc1C2(CC(CC)CCCC)CC(CC)CCCC,0.769,24.69,61.7,11.71,-5.2,-3.05,-5.45,-3.88,,,2021,10.1002/anie.202106753,"OPV-DB (Qiu, J., Zenodo, 2026, doi:10.5281/zenodo.20841543)"
FTAZ,F9IC,CCCCCCC(CCCC)CCc1c2cc(-c3ccc(-c4c(F)c(F)c(-c5cccs5)c5nn(CC(CCCC)CCCCCC)nc45)s3)sc2c(CCC(CCCC)CCCCCC)c2ccsc12,CCCCCCc1ccc(C2(c3ccc(CCCCCC)cc3)c3cc4c(cc3-c3sc5c(sc6cc(/C=C7\C(=O)c8cc(F)c(F)cc8C7=C(C#N)C#N)sc65)c32)C(c2ccc(CCCCCC)cc2)(c2ccc(CCCCCC)cc2)c2c-4sc3c2sc2cc(/C=C4\C(=O)c5cc(F)c(F)cc5C4=C(C#N)C#N)sc23)cc1,0.873,20.2,66.4,11.7,-5.38,-3.17,-5.52,-3.995,,,2021,10.1002/solr.202100868,"OPV-DB (Qiu, J., Zenodo, 2026, doi:10.5281/zenodo.20841543)"
PBDB-T-2Cl,IDTT-Br-2F,CCCCC(CC)Cc1sc(-c2c3cc(-c4ccc(-c5sc(-c6cccs6)c6c5C(=O)c5c(CC(CC)CCCC)sc(CC(CC)CCCC)c5C6=O)s4)sc3c(-c3cc(Cl)c(CC(CC)CCCC)s3)c3ccsc23)cc1Cl,CCCCCCc1ccc(C2(c3ccc(CCCCCC)cc3)c3cc4c(cc3-c3sc5cc(/C=C6\C(=O)c7cc(F)c(F)cc7C6=C(C#N)C#N)sc5c32)C(c2ccc(CCCCCC)cc2)(c2ccc(CCCCCC)cc2)c2c-4sc3cc(/C=C4\C(=O)c5sc(Br)cc5C4=C(C#N)C#N)sc23)cc1,0.97,17.4,66.1,11.4,-5.52,-3.6,-5.79,-3.99,,,2021,10.1016/j.orgel.2021.106357,"OPV-DB (Qiu, J., Zenodo, 2026, doi:10.5281/zenodo.20841543)"
PBDB-TF,Y25,CCCCC(CC)Cc1sc(-c2c3cc(-c4ccc(-c5sc(-c6cccs6)c6c5C(=O)c5c(CC(CC)CCCC)sc(CC(CC)CCCC)c5C6=O)s4)sc3c(-c3cc(F)c(CC(CC)CCCC)s3)c3ccsc23)cc1F,CCCCC(CC)Cn1nc2c(n1)c1c3sc(/C=C4\C(=O)c5cc(F)c(F)cc5C4=C(C#N)C#N)cc3n(CC(CC)CCCC)c1c1c2c2sc(/C=C3\C(=O)c4cc(F)c(F)cc4C3=C(C#N)C#N)cc2n1CC(CC)CCCC,0.8,20.19,72.1,11.65,-5.49,-3.64,-5.49,-4.06,,,2021,10.1002/solr.202100281,"OPV-DB (Qiu, J., Zenodo, 2026, doi:10.5281/zenodo.20841543)"
PBDB-T,BTP-4Cl,CCCCC(CC)Cc1ccc(-c2c3cc(-c4ccc(-c5sc(-c6cccs6)c6c5C(=O)c5c(CC(CC)CCCC)sc(CC(CC)CCCC)c5C6=O)s4)sc3c(-c3ccc(CC(CC)CCCC)s3)c3ccsc23)s1,CCCCCCCCCc1c(/C=C2\C(=O)c3cc(Cl)c(Cl)cc3C2=C(C#N)C#N)sc2c1sc1c3c4nsnc4c4c5sc6c(CCC)c(/C=C7\C(=O)c8cc(Cl)c(Cl)cc8C7=C(C#N)C#N)sc6c5n(CC(CCCC)CCCCCC)c4c3n(CC(CCCC)CCCCCC)c21,0.75,22.9,68.8,11.8,-5.33,-3.48,-5.66,-4.14,,,2021,10.1002/anie.202102622,"OPV-DB (Qiu, J., Zenodo, 2026, doi:10.5281/zenodo.20841543)"
PBDB-T,MS-4Cl,CCCCC(CC)Cc1ccc(-c2c3cc(-c4ccc(-c5sc(-c6cccs6)c6c5C(=O)c5c(CC(CC)CCCC)sc(CC(CC)CCCC)c5C6=O)s4)sc3c(-c3ccc(CC(CC)CCCC)s3)c3ccsc23)s1,CCCCCCCCCCC(CCCCCCCC)Cn1c2c(sc3c4sc(/C=C5\C(=O)c6cc(Cl)c(Cl)cc6\C5=C(\C#N)N=O)cc4c4nn(CC(CC)CC)nc4c32)c2c3nsnc3c3c4sc5c6sc(/C=C7\C(=O)c8cc(Cl)c(Cl)cc8C7=C(C#N)C#N)cc6c6nn(CC(CC)CCCC)nc6c5c4n(CC(CCCCCCCC)CCCCCCCCCC)c3c21,0.81,20.3,71.2,11.79,-5.33,-3.48,-5.68,-3.99,,,2021,10.1002/cssc.202100592,"OPV-DB (Qiu, J., Zenodo, 2026, doi:10.5281/zenodo.20841543)"
PBDB-T,6TIC-2Br,CCCCC(CC)Cc1ccc(-c2c3cc(-c4ccc(-c5sc(-c6cccs6)c6c5C(=O)c5c(CC(CC)CCCC)sc(CC(CC)CCCC)c5C6=O)s4)sc3c(-c3ccc(CC(CC)CCCC)s3)c3ccsc23)s1,CCCCCCc1ccc(C2(c3ccc(CCCCCC)cc3)c3c(sc4cc(/C=C5\C(=O)c6cc(Br)ccc6C5=C(C#N)C#N)sc34)-c3sc4c5c(sc4c32)-c2sc3cc(/C=C4\C(=O)c6cc(Br)ccc6C4=C(C#N)C#N)sc3c2C5(c2ccc(CCCCCC)cc2)c2ccc(CCCCCC)cc2)cc1,0.76,22.74,68.27,11.77,-5.33,-3.48,-5.42,-4.1,,,2021,10.1016/j.solener.2021.11.077,"OPV-DB (Qiu, J., Zenodo, 2026, doi:10.5281/zenodo.20841543)"
J61,m-ITIC,CCCCCCCCCCCCSc1ccc(-c2c3cc(-c4ccc(-c5c(F)c(F)c(-c6cccs6)c6nn(CC(CCCCCC)CCCCCCCC)nc56)s4)sc3c(-c3ccc(SCCCCCCCCCCCC)s3)c3ccsc23)s1,CCCCCCc1cccc(C2(c3cccc(CCCCCC)c3)c3cc4c(cc3-c3sc5cc(C=C6C(=O)c7ccccc7C6=C(C#N)C#N)sc5c32)C(c2cccc(CCCCCC)c2)(c2cccc(CCCCCC)c2)c2c-4sc3cc(C=C4C(=O)c5ccccc5C4=C(C#N)C#N)sc23)c1,0.91,18.31,70.5,11.77,-5.3,-3.15,-5.527,-3.854,,,2021,10.1016/j.synthmet.2021.116736,"OPV-DB (Qiu, J., Zenodo, 2026, doi:10.5281/zenodo.20841543)"
J71,ITIC,CCCCCCCCC(CCCCCC)Cn1nc2c(-c3cccs3)c(F)c(F)c(-c3ccc(-c4cc5c(-c6ccc([Si](CCC)(CCC)CCC)s6)c6sccc6c(-c6ccc([Si](CCC)(CCC)CCC)s6)c5s4)s3)c2n1,CCCCCCc1ccc(C2(c3ccc(CCCCCC)cc3)c3cc4c(cc3-c3sc5cc(C=C6C(=O)c7ccccc7C6=C(C#N)C#N)sc5c32)C(c2ccc(CCCCCC)cc2)(c2ccc(CCCCCC)cc2)c2c-4sc3cc(C=C4C(=O)c5ccccc5C4=C(C#N)C#N)sc23)cc1,0.94,17.32,69.8,11.41,-5.4,-3.24,-5.576,-3.916,,,2021,10.1016/j.synthmet.2021.116736,"OPV-DB (Qiu, J., Zenodo, 2026, doi:10.5281/zenodo.20841543)"
PBDB-T,PYV,CCCCC(CC)Cc1ccc(-c2c3cc(-c4ccc(-c5sc(-c6cccs6)c6c5C(=O)c5c(CC(CC)CCCC)sc(CC(CC)CCCC)c5C6=O)s4)sc3c(-c3ccc(CC(CC)CCCC)s3)c3ccsc23)s1,C=Cc1ccc2c(c1)C(=O)/C(=C\c1sc3c(sc4c5c6nsnc6c6c7sc8c(CCCCCCCCCCC)c(/C=C9\C(=O)c%10ccccc%10C9=C(C#N)C#N)sc8c7n(CC(CCCCCCCC)CCCCCCCCCC)c6c5n(CC(CCCCCCCC)CCCCCCCCCC)c34)c1CCCCCCCCCCC)C2=C(C#N)C#N,0.84,20.67,66.26,11.51,-5.33,-3.48,-5.61,-3.89,,,2021,10.1016/j.polymer.2021.124104,"OPV-DB (Qiu, J., Zenodo, 2026, doi:10.5281/zenodo.20841543)"
PPDT2FBT,N2200,CCCCCCCCC(CCCCCC)COc1ccc(OCC(CCCCCC)CCCCCCCC)c(-c2ccc(-c3c(F)c(F)c(-c4cccs4)c4nsnc34)s2)c1,CCCCCCCCCCC(CCCCCCCC)CN1C(=O)c2ccc3c4c(c(-c5ccc(-c6cccs6)s5)cc(c24)C1=O)C(=O)N(CC(CCCCCCCC)CCCCCCCCCC)C3=O,0.85,11.9,51.0,5.1,-5.43,-3.67,-5.71,-4.02,,,2021,10.1039/d1tc04800g,"OPV-DB (Qiu, J., Zenodo, 2026, doi:10.5281/zenodo.20841543)"
