Repository: AsadKhanJBNU/osc_predictor

# OSC Donor–Acceptor Property Predictor

Predicts **nine** electronic and photovoltaic properties of organic solar cell
donor–acceptor pairs **directly from SMILES** — no DFT and no device measurements
as inputs.

**Try it live:** https://huggingface.co/spaces/AsadWazir/osc_predictor

## About

Selected models from the combined SMILES-only pipeline:

| Property | Description | Selected model | Test *R*² |
|---|---|---|---|
| V_OC | Open-circuit voltage | ElasticNet | 45.8% |
| J_SC | Short-circuit current | ElasticNet | 69.5% |
| PCE | Power conversion efficiency | Ridge | 61.2% |
| HOMO_D | Donor HOMO | k-NN | 18.5% |
| LUMO_D | Donor LUMO | Extra Trees | 39.1% |

File: Dataset/Combined_Dataset.csv (part 14 of 28)
DonorName,AcceptorName,DonorSMILES,AcceptorSMILES,V_OC,J_SC,PCE,FF_percent,HOMO_D,LUMO_D,HOMO_A,LUMO_A,Lambda+,Lambda-,PubYear,DOI,source,orbital_label_type,split
PBDB-TF,ABP4T-4F,CCCCC(CC)Cc1sc(-c2c3cc(-c4ccc(-c5sc(-c6cccs6)c6c5C(=O)c5c(CC(CC)CCCC)sc(CC(CC)CCCC)c5C6=O)s4)sc3c(-c3cc(F)c(CC(CC)CCCC)s3)c3ccsc23)cc1F,CCCCCCCCCc1c(/C=C2\C(=O)c3cc(F)c(F)cc3C2=C(C#N)C#N)sc2c1sc1c2sc2c3c4nsnc4c4c5sc(/C=C6\C(=O)c7cc(F)c(F)cc7C6=C(C#N)C#N)c(CCCCCCCC)c5n(CC(CCCC)CCCCCC)c4c3n(CC(CCCC)CCCCCC)c12,0.922,22.0,15.2,75.1,-5.49,-3.64,-5.65,-3.85,,,2020.0,10.1002/aenm.202003177,opvdb_experimental,electrochemical,training
PBDB-TF,BTP-S1,CCCCC(CC)Cc1sc(-c2c3cc(-c4ccc(-c5sc(-c6cccs6)c6c5C(=O)c5c(CC(CC)CCCC)sc(CC(CC)CCCC)c5C6=O)s4)sc3c(-c3cc(F)c(CC(CC)CCCC)s3)c3ccsc23)cc1F,CCCCCCCCCCCc1c(/C=C2\C(=O)c3cc(Cl)c(Cl)cc3C2=C(C#N)C#N)sc2c1sc1c3c4nsnc4c4c5sc6c(CCCCCCCCCCC)c(/C=C7\C(=O)c8c(Cl)c(Cl)c(Cl)c(Cl)c8C7=C(C#N)C#N)sc6c5n(CC(CC)CCCC)c4c3n(CC(CC)CCCC)c21,0.934,22.39,15.21,72.7,-5.49,-3.64,-5.55,-4.01,,,2020.0,10.1002/adma.202001160,opvdb_experimental,electrochemical,training
PBDB-TF,BDTP-4F,CCCCC(CC)Cc1sc(-c2c3cc(-c4ccc(-c5sc(-c6cccs6)c6c5C(=O)c5c(CC(CC)CCCC)sc(CC(CC)CCCC)c5C6=O)s4)sc3c(-c3cc(F)c(CC(CC)CCCC)s3)c3ccsc23)cc1F,CCCCCCCCc1c(/C=C2\C(=O)c3cc(F)c(F)cc3C2=C(C#N)C#N)sc2c3c4nsnc4c4c5sc6c7sc(/C=C8\C(=O)c9cc(F)c(F)cc9C8=C(C#N)C#N)cc7n(CC(CC)CCCC)c6c5n(CC(CCCC)CCCCCC)c4c3n(CC(CCCC)CCCCCC)c12,0.895,22.54,15.24,75.5,-5.49,-3.64,-5.61,-3.9,,,2020.0,10.1002/smll.202001942,opvdb_experimental,electrochemical,training
PBDB-T,IPT2F-Th,CCCCC(CC)Cc1ccc(-c2c3cc(-c4ccc(-c5sc(-c6cccs6)c6c5C(=O)c5c(CC(CC)CCCC)sc(CC(CC)CCCC)c5C6=O)s4)sc3c(-c3ccc(CC(CC)CCCC)s3)c3ccsc23)s1,CCCCCCc1ccc(C2(c3ccc(CCCCCC)cc3)c3cc4c(cc3-c3sc(/C=C5\C(=O)c6ccc(F)cc6C5=C(C#N)C#N)cc32)C(c2ccc(CCCCCC)cc2)(c2ccc(CCCCCC)cc2)c2c-4sc3c4sc(/C=C5\C(=O)c6ccc(F)cc6C5=C(C#N)C#N)cc4n(-c4ccc(CCCCCC)s4)c23)cc1,0.86,20.44,12.52,71.2,-5.33,-3.48,-5.58,-4.03,,,2020.0,10.1002/adfm.202006141,opvdb_experimental,electrochemical,training
PM7,IT-4Cl,CCCCC(CC)Cc1sc(-c2c3ccsc3c(-c3cc(Cl)c(CC(CC)CCCC)s3)c3sc(-c4ccc(-c5sc(-c6cccs6)c6c5C(=O)c5c(CC(CC)CCCC)sc(CC(CC)CCCC)c5C6=O)s4)cc23)cc1Cl,CCCCCCc1ccc(C2(c3ccc(CCCCCC)cc3)c3cc4c(cc3-c3sc5cc(/C=C6\C(=O)c7cc(Cl)c(Cl)cc7C6=C(C#N)C#N)sc5c32)C(c2ccc(CCCCCC)cc2)(c2ccc(CCCCCC)cc2)c2c-4sc3cc(/C=C4\C(=O)c5cc(Cl)c(Cl)cc5C4=C(C#N)C#N)sc23)cc1,0.891,19.05,12.52,74.81,-5.575,-3.67,-5.75,-4.09,,,2020.0,10.1016/j.orgel.2020.105871,opvdb_experimental,electrochemical,training
PBDB-TF,PF3-DTC,CCCCC(CC)Cc1sc(-c2c3cc(-c4ccc(-c5sc(-c6cccs6)c6c5C(=O)c5c(CC(CC)CCCC)sc(CC(CC)CCCC)c5C6=O)s4)sc3c(-c3cc(F)c(CC(CC)CCCC)s3)c3ccsc23)cc1F,CCCCCCCCCCCCCCCCC1(CCCCCCCCCCCCCCCC)c2cc3c(cc2-c2sc4cc(/C=C5\C(=O)c6ccccc6C5=C(C#N)C#N)sc4c21)C(CCCCCCCCCCCCCCCC)(CCCCCCCCCCCCCCCC)c1c-3sc2cc(/C=C3\C(=O)c4cc(-c5cc6c(s5)-c5sccc5C6(CCC(CC)CCC)CC(CC)CCCC)ccc4C3=C(C#N)C#N)sc12,0.973,13.77,7.83,58.5,-5.49,-3.64,-5.73,-3.91,,,2020.0,10.1002/solr.202000142,opvdb_experimental,electrochemical,training
PTB7-Th,DTIF-IC,CCCCC(CC)COC(=O)c1sc2csc(-c3cc4c(-c5ccc(CC(CC)CCCC)s5)c5sccc5c(-c5ccc(CC(CC)CCCC)s5)c4s3)c2c1F,CCCCCCCCC1(CCCCCCCC)c2cc3c(cc2-c2cc4c(cc21)-c1sc(/C=C2\C(=O)c5ccccc5C2=C(C#N)C#N)cc1C4(c1ccc(CCCCCC)cc1)c1ccc(CCCCCC)cc1)C(CCCCCCCC)(CCCCCCCC)c1cc2c(cc1-3)C(c1ccc(CCCCCC)cc1)(c1ccc(CCCCCC)cc1)c1cc(/C=C3\C(=O)c4ccccc4C3=C(C#N)C#N)sc1-2,0.95,13.99,7.84,58.5,-5.29,-3.72,-5.47,-3.86,,,2020.0,10.1016/j.synthmet.2020.116667,opvdb_experimental,electrochemical,training
PBDB-TF,N65-IC,CCCCC(CC)Cc1sc(-c2c3cc(-c4ccc(-c5sc(-c6cccs6)c6c5C(=O)c5c(CC(CC)CCCC)sc(CC(CC)CCCC)c5C6=O)s4)sc3c(-c3cc(F)c(CC(CC)CCCC)s3)c3ccsc23)cc1F,CCCCCCc1ccc(C2(c3ccc(CCCCCC)cc3)c3cc4c5c(cccc5c3-c3sc5cc(/C=C6\C(=O)c7ccccc7C6=C(C#N)C#N)sc5c32)C(c2ccc(CCCCCC)cc2)(c2ccc(CCCCCC)cc2)c2c-4sc3cc(/C=C4\C(=O)c5ccccc5C4=C(C#N)C#N)sc23)cc1,0.87,15.07,6.67,51.0,-5.49,-3.64,-5.52,-3.89,,,2020.0,10.1021/acsaem.0c00689,opvdb_experimental,electrochemical,training
PBDB-TF,BTCT-2Cl,CCCCC(CC)Cc1sc(-c2c3cc(-c4ccc(-c5sc(-c6cccs6)c6c5C(=O)c5c(CC(CC)CCCC)sc(CC(CC)CCCC)c5C6=O)s4)sc3c(-c3cc(F)c(CC(CC)CCCC)s3)c3ccsc23)cc1F,CCc1c(/C=C2\C(=O)c3c(csc3Cl)C2=C(C#N)C#N)sc2c1sc1c3c4nsnc4c4c5sc6c(CC)c(/C=C7\C(=O)c8c(csc8Cl)C7=C(C#N)C#N)sc6c5n(CC)c4c3n(CC)c21,0.877,24.4,15.1,70.4,-5.49,-3.64,-5.56,-3.95,,,2020.0,10.1021/acs.chemmater.0c01245,opvdb_experimental,electrochemical,training
PTzBI-oF,PFA1,CCCCCCCCN1C(=O)c2c(c(-c3cc(F)c(-c4cc5c(-c6ccc(CC(CC)CCCC)s6)c6sccc6c(-c6ccc(CC(CC)CCCC)s6)c5s4)s3)c3nn(CC(CC)CCCC)nc3c2-c2cc(F)cs2)C1=O,CCCCCCCCCCCCC(CCCCCCCCCC)Cn1c2c3sc(/C=C4\C(=O)c5cc(F)ccc5C4=C(C#N)C#N)c(CCCCCCCCCCC)c3sc2c2c3nsnc3c3c4sc5c(CCCCCCCCCCC)c(/C=C6\C(=O)c7cc(-c8cccs8)c(F)cc7C6=C(C#N)C#N)sc5c4n(CC(CCCCCCCCCC)CCCCCCCCCCCC)c3c21,0.87,23.96,15.11,72.7,-5.25,-3.25,-5.74,-3.84,,,2020.0,10.1021/acsenergylett.0c02053,opvdb_experimental,electrochemical,training
J61,P-2T,CCCCCCCCCCCCSc1ccc(-c2c3cc(-c4ccc(-c5c(F)c(F)c(-c6cccs6)c6nn(CC(CCCCCC)CCCCCCCC)nc56)s4)sc3c(-c3ccc(SCCCCCCCCCCCC)s3)c3ccsc23)s1,CCCCCCCCCCCCC(CCCCCCCCCC)Cc1ccc(-c2csc(-c3c(F)c(F)c(-c4cc(-c5ccc(CC(CCCCCCCCCC)CCCCCCCCCCCC)s5)c(-c5ccc(-c6cccs6)s5)s4)c4nsnc34)c2)s1,1.06,7.26,3.57,46.41,-5.3,-3.15,-5.27,-3.1,,,2020.0,10.1039/d0ta07833f,opvdb_experimental,electrochemical,training
P3HT,Y5,CCCCCCc1ccsc1,CCCCCCCCCCCc1c(/C=C2\C(=O)c3ccccc3C2=C(C#N)C#N)sc2c1sc1c3c4nsnc4c4c5sc6c(CCCCCCCCCCC)c(/C=C7\C(=O)c8ccccc8C7=C(C#N)C#N)sc6c5n(CC(CC)CCCC)c4c3n(CC(CC)CCCC)c21,0.59,12.17,3.6,50.4,-5.01,-3.12,-5.55,-3.87,,,2020.0,10.1021/acs.jpcc.0c07162,opvdb_experimental,electrochemical,training
PBDB-TF,PF2-DTGe,CCCCC(CC)Cc1sc(-c2c3cc(-c4ccc(-c5sc(-c6cccs6)c6c5C(=O)c5c(CC(CC)CCCC)sc(CC(CC)CCCC)c5C6=O)s4)sc3c(-c3cc(F)c(CC(CC)CCCC)s3)c3ccsc23)cc1F,CCCCCCCCCCCCCCCCC1(CCCCCCCCCCCCCCCC)c2cc3c(cc2-c2sc(/C=C4\C(=O)c5ccccc5C4=C(C#N)C#N)cc21)C(CCCCCCCCCCCCCCCC)(CCCCCCCCCCCCCCCC)c1cc(/C=C2\C(=O)c4ccc(-c5cc6c(s5)-c5sccc5[Ge]6(CC(CC)CCCC)CC(CC)CCCC)cc4C2=C(C#N)C#N)sc1-3,0.97,14.48,8.09,57.6,-5.49,-3.64,-5.78,-3.9,,,2020.0,10.1016/j.joule.2020.01.014,opvdb_experimental,electrochemical,training
PTB7-Th,TBTT-BORH,CCCCC(CC)COC(=O)c1sc2csc(-c3cc4c(-c5ccc(CC(CC)CCCC)s5)c5sccc5c(-c5ccc(CC(CC)CCCC)s5)c4s3)c2c1F,CCCCCCC(CCCC)CN1C(=O)/C(=C/c2ccc(-c3ccc(-c4ccc(/C=C5\SC(=S)N(CC(CCCC)CCCCCC)C5=O)s4)c4nsnc34)s2)SC1=S,1.02,15.27,8.33,54.0,-5.21,-3.6,-5.76,-3.58,,,2020.0,10.1021/acsomega.0c04495,opvdb_experimental,electrochemical,training
PM6,T-TT-4Cl,CCCCC(CC)Cc1sc(-c2c3cc(-c4ccc(-c5sc(-c6cccs6)c6c5C(=O)c5c(CC(CC)CCCC)sc(CC(CC)CCCC)c5C6=O)s4)sc3c(-c3cc(F)c(CC(CC)CCCC)s3)c3ccsc23)cc1F,CCCCCCc1ccc(C2(c3ccc(CCCCCC)cc3)c3cc4c(cc3-c3sc(/C=C5\C(=O)c6cc(Cl)c(Cl)cc6C5=C(C#N)C#N)cc32)C(c2ccc(CCCCCC)cc2)(c2ccc(CCCCCC)cc2)c2c-4sc3cc(/C=C4\C(=O)c5cc(Cl)c(Cl)cc5C4=C(C#N)C#N)sc23)cc1,0.813,19.0,10.16,65.7,-5.56,-3.65,-5.48,-3.59,,,2020.0,10.1016/j.dyepig.2020.108388,opvdb_experimental,electrochemical,training
PBDBT-1,PC71BM,CCCCCCc1csc(-c2ccc(-c3cc4c(-c5cc(Cl)c(CC(CC)CCCC)s5)c5sccc5c(-c5cc(Cl)c(CC(CC)CCCC)s5)c4s3)c3nsnc23)c1,COC(=O)CCCC1(c2ccccc2)C23c4c5ccc6c7cc8c9c%10c(cc%11cc%12c%13c%14c(cc%15c%16ccc-5c2c%16c2c5c%16c%17c(c(c46)c7c9c%17c4c%10c%11c%13c4c%16c%14c%152)C513)C%12)C8,0.85,13.07,5.73,51.6,-5.18,-3.56,-5.9,-3.9,,,2020.0,10.1016/j.synthmet.2020.116509,opvdb_experimental,electrochemical,training
PBTTBO-BT,PC71BM,CCCCCCC(CCCC)COC(=O)c1csc2c(C(=O)OCC(CCCC)CCCCCC)c(-c3ccc(-c4cccs4)s3)sc12,COC(=O)CCCC1(c2ccccc2)C23c4c5ccc6c7cc8c9c%10c(cc%11cc%12c%13c%14c(cc%15c%16ccc-5c2c%16c2c5c%16c%17c(c(c46)c7c9c%17c4c%10c%11c%13c4c%16c%14c%152)C513)C%12)C8,0.9,11.45,5.78,56.0,-5.16,-3.26,-5.9,-3.9,,,2020.0,10.1016/j.dyepig.2020.108698,opvdb_experimental,electrochemical,training
FBD-S3,Y6,CCCCCCc1cc(-c2cc3c(-c4cc(F)c(SCC(CCCC)CCCCCC)s4)c4sc5cc(-c6cc(CCCCCC)c(-c7cc(CCCCCC)c(-c8ccc(/C=C9\SC(=S)N(CCCCCC)C9=O)s8)s7)s6)sc5c4c(-c4cc(F)c(SCC(CCCC)CCCCCC)s4)c3o2)sc1-c1cc(CCCCCC)c(-c2ccc(/C=C3\SC(=S)N(CCCCCC)C3=O)s2)s1,CCCCCCCCCCCc1c(/C=C2\C(=O)c3cc(F)c(F)cc3C2=C(C#N)C#N)sc2c1sc1c3c4nsnc4c4c5sc6c(CCCCCCCCCCC)c(/C=C7\C(=O)c8cc(F)c(F)cc8C7=C(C#N)C#N)sc6c5n(CC(CC)CCCC)c4c3n(CC(CC)CCCC)c21,0.849,21.77,12.53,67.74,-5.29,-3.13,-5.65,-4.09,,,2020.0,10.1016/j.nanoen.2020.105612,opvdb_experimental,electrochemical,training
PM6,T-TT-4F,CCCCC(CC)Cc1sc(-c2c3cc(-c4ccc(-c5sc(-c6cccs6)c6c5C(=O)c5c(CC(CC)CCCC)sc(CC(CC)CCCC)c5C6=O)s4)sc3c(-c3cc(F)c(CC(CC)CCCC)s3)c3ccsc23)cc1F,CCCCCCc1ccc(C2(c3ccc(CCCCCC)cc3)c3cc4c(cc3-c3sc(/C=C5\C(=O)c6cc(F)c(F)cc6C5=C(C#N)C#N)cc32)C(c2ccc(CCCCCC)cc2)(c2ccc(CCCCCC)cc2)c2c-4sc3cc(/C=C4\C(=O)c5cc(F)c(F)cc5C4=C(C#N)C#N)sc23)cc1,0.859,18.48,10.49,66.1,-5.56,-3.65,-5.44,-3.51,,,2020.0,10.1016/j.dyepig.2020.108388,opvdb_experimental,electrochemical,training
PBDB-T-2Cl,BTCIC-4Cl,CCCCC(CC)Cc1sc(-c2c3cc(-c4ccc(-c5sc(-c6cccs6)c6c5C(=O)c5c(CC(CC)CCCC)sc(CC(CC)CCCC)c5C6=O)s4)sc3c(-c3cc(Cl)c(CC(CC)CCCC)s3)c3ccsc23)cc1Cl,CCCCC(CC)CC1(CC(CC)CCCC)c2cc(/C=C3\C(=O)c4cc(Cl)c(Cl)cc4C3=C(C#N)C#N)sc2-c2sc(-c3ccc(-c4cc5c(s4)-c4sc(/C=C6\C(=O)c7cc(Cl)c(Cl)cc7C6=C(C#N)C#N)cc4C5(CC(CC)CCCC)CC(CC)CCCC)c4nsnc34)cc21,0.75,21.0,10.5,66.0,-5.52,-3.6,-5.64,-4.12,,,2020.0,10.1021/acsami.0c01850,opvdb_experimental,electrochemical,training
J71,AOIC,CCCCCCCCC(CCCCCC)Cn1nc2c(-c3cccs3)c(F)c(F)c(-c3ccc(-c4cc5c(-c6ccc([Si](CCC)(CCC)CCC)s6)c6sccc6c(-c6ccc([Si](CCC)(CCC)CCC)s6)c5s4)s3)c2n1,CCCCCCc1ccc(C2(c3ccc(CCCCCC)cc3)c3cc4c(cc3-c3sc(/C=C5\C(=O)c6cc(F)c(F)cc6C5=C(C#N)C#N)cc32)C(c2ccc(CCCCCC)cc2)(c2ccc(CCCCCC)cc2)c2c-4sc3c2C(c2ccc(CCCCCC)cc2)(c2ccc(CCCCCC)cc2)c2c-3sc3cc(/C=C4\C(=O)c5cc(F)c(F)cc5C4=C(C#N)C#N)sc23)cc1,0.783,19.82,10.5,67.5,-5.4,-3.24,-5.5,-3.93,,,2020.0,10.1021/acs.chemmater.0c04318,opvdb_experimental,electrochemical,training
PBDB-T,FOIC,CCCCC(CC)Cc1ccc(-c2c3cc(-c4ccc(-c5sc(-c6cccs6)c6c5C(=O)c5c(CC(CC)CCCC)sc(CC(CC)CCCC)c5C6=O)s4)sc3c(-c3ccc(CC(CC)CCCC)s3)c3ccsc23)s1,CCCCCCc1ccc(C2(c3ccc(CCCCCC)cc3)c3c(sc4cc(C=C5C(=O)c6cc(F)ccc6C5=C(C#N)C#N)sc34)-c3sc4c5c(sc4c32)-c2sc3cc(C=C4C(=O)c6cc(F)ccc6C4=C(C#N)C#N)sc3c2C5(c2ccc(CCCCCC)cc2)c2ccc(CCCCCC)cc2)cc1,0.721,22.64,10.45,63.46,-5.33,-3.48,-5.38,-3.91,,,2020.0,10.1002/aenm.202000826,opvdb_experimental,electrochemical,training
PM6,Y1-4F,CCCCC(CC)Cc1sc(-c2c3cc(-c4ccc(-c5sc(-c6cccs6)c6c5C(=O)c5c(CC(CC)CCCC)sc(CC(CC)CCCC)c5C6=O)s4)sc3c(-c3cc(F)c(CC(CC)CCCC)s3)c3ccsc23)cc1F,CCCCC(CC)Cn1nc2c(n1)c1c3sc4cc(/C=C5\C(=O)c6cc(F)c(F)cc6C5=C(C#N)C#N)sc4c3n(CC(CC)CCCC)c1c1c2c2sc3cc(/C=C4\C(=O)c5cc(F)c(F)cc5C4=C(C#N)C#N)sc3c2n1CC(CC)CCCC,0.84,24.8,14.8,71.21,-5.56,-3.65,-5.56,-4.11,,,2020.0,10.1021/acsenergylett.0c00537,opvdb_experimental,electrochemical,training
PffBSe-3,PC71BM,CCCCCCC(CCCC)Cc1cc(-c2c(F)c(F)cc3n[se]nc23)sc1-c1sccc1OCC(CCC)CCCCC,COC(=O)CCCC1(c2ccccc2)C23c4c5ccc6c7cc8c9c%10c(cc%11cc%12c%13c%14c(cc%15c%16ccc-5c2c%16c2c5c%16c%17c(c(c46)c7c9c%17c4c%10c%11c%13c4c%16c%14c%152)C513)C%12)C8,0.55,13.57,3.41,49.3,-5.14,-3.8,-5.9,-3.9,,,2020.0,10.1039/d0nj01006e,opvdb_experimental,electrochemical,training
PM2,N2200,CCCCCCCCCCC(CCCCCCCC)Cc1ccc(-c2c3cc(-c4cnc(-c5cc6c(s5)-c5sc(-c7nccc8nsnc78)cc5C6(CC(CC)CCCC)CC(CC)CCCC)c5nsnc45)sc3c(-c3ccc(CC(CCCCCCCC)CCCCCCCCCC)s3)c3ccsc23)s1,CCCCCCCCCCC(CCCCCCCC)CN1C(=O)c2ccc3c4c(c(-c5ccc(-c6cccs6)s5)cc(c24)C1=O)C(=O)N(CC(CCCCCCCC)CCCCCCCCCC)C3=O,0.85,9.22,3.54,45.0,-5.3,-3.9,-5.71,-4.02,,,2020.0,10.1039/d0ra06143c,opvdb_experimental,electrochemical,training
PBDB-T,IDT-OT,CCCCC(CC)Cc1ccc(-c2c3cc(-c4ccc(-c5sc(-c6cccs6)c6c5C(=O)c5c(CC(CC)CCCC)sc(CC(CC)CCCC)c5C6=O)s4)sc3c(-c3ccc(CC(CC)CCCC)s3)c3ccsc23)s1,CCCCCCOc1ccc(C2(c3ccc(OCCCCCC)cc3)c3cc4c(cc3-c3sc(-c5sc(/C=C6\C(=O)c7ccccc7C6=C(C#N)C#N)c(OC)c5OC)cc32)C(c2ccc(OCCCCCC)cc2)(c2ccc(OCCCCCC)cc2)c2cc(-c3sc(/C=C5\C(=O)c6ccccc6C5=C(C#N)C#N)c(OC)c3OC)sc2-4)cc1,0.927,8.27,3.32,43.4,-5.33,-3.48,-5.11,-3.46,,,2020.0,10.1039/d0tc00329h,opvdb_experimental,electrochemical,training
PBDB-T-2Cl,TPIC-4F,CCCCC(CC)Cc1sc(-c2c3cc(-c4ccc(-c5sc(-c6cccs6)c6c5C(=O)c5c(CC(CC)CCCC)sc(CC(CC)CCCC)c5C6=O)s4)sc3c(-c3cc(Cl)c(CC(CC)CCCC)s3)c3ccsc23)cc1Cl,CCCCCCc1ccc(C2(c3ccc(CCCCCC)cc3)c3cc4c(cc3-c3sc(/C=C5\C(=O)c6cc(F)c(F)cc6C5=C(C#N)C#N)cc32)C(c2ccc(CCCCCC)cc2)(c2ccc(CCCCCC)cc2)c2c-4sc3c4sc(/C=C5\C(=O)c6cc(F)c(F)cc6C5=C(C#N)C#N)cc4n(CC(CC)CCCC)c23)cc1,0.901,22.35,14.9,74.2,-5.52,-3.6,-5.54,-3.98,,,2020.0,10.1002/solr.202000250,opvdb_experimental,electrochemical,training
PBT1-C,BTA3,CCCCCCC(CCCC)Cc1ccc(-c2c3cc(-c4ccc(-c5sc(-c6cccs6)c6c5C(=O)c5c(CC(CC)CCCC)sc(CC(CC)CCCC)c5C6=O)s4)sc3c(-c3ccc(CC(CCCC)CCCCCC)cc3)c3ccsc23)cc1,CCCCCCCCn1nc2c(/C=c3\sc(=C(C#N)C#N)n(CC)c3=O)ccc(-c3cc4c(s3)-c3cc5c(cc3C4(c3ccc(CCCCCC)cc3)c3ccc(CCCCCC)cc3)-c3sc(-c4ccc(/C=c6\sc(=C(C#N)C#N)n(CC)c6=O)c6nn(CCCCCCCC)nc46)cc3C5(c3ccc(CCCCCC)cc3)c3ccc(CCCCCC)cc3)c2n1,1.21,10.89,8.6,56.5,-5.43,-3.37,-5.49,-3.72,,,2020.0,10.1002/adma.202002122,opvdb_experimental,electrochemical,training
PBDB-TF,F-2F,CCCCC(CC)Cc1sc(-c2c3cc(-c4ccc(-c5sc(-c6cccs6)c6c5C(=O)c5c(CC(CC)CCCC)sc(CC(CC)CCCC)c5C6=O)s4)sc3c(-c3cc(F)c(CC(CC)CCCC)s3)c3ccsc23)cc1F,CCC1(CC)c2cc3c(cc2-c2cc4c(cc21)-c1sc(/C=C2\C(=O)c5cc(F)c(F)cc5C2=C(C#N)C#N)cc1C4(CC)CC)C(CC)(CC)c1cc(/C=C2\C(=O)c4cc(F)c(F)cc4C2=C(C#N)C#N)sc1-3,0.941,18.54,12.93,74.1,-5.49,-3.64,-5.78,-3.89,,,2020.0,10.1039/d0ta03087b,opvdb_experimental,electrochemical,training
QX2,Y22,CCc1ccc(-c2c3cc(-c4ccc(-c5c(F)c(F)c(-c6ccc(-c7cc8c(-c9ccc(CC)s9)c9sc(-c%10ccc(-c%11c(F)c(F)c(-c%12ccc(-c%13cc%14c(-c%15ccc(CC)s%15)c%15sc(-c%16ccc(-c%17c(F)c(F)c(-c%18cccs%18)c%18nc(-c%19sc(CC)c(F)c%19F)c(-c%19sc(CC)c(F)c%19F)nc%17%18)s%16)cc%15c(-c%15ccc(CC)s%15)c%14s%13)s%12)c%12nc(-c%13sc(CC)c(F)c%13F)c(-c%13sc(CC)c(F)c%13F)nc%11%12)s%10)cc9c(-c9ccc(CC)s9)c8s7)s6)c6nc(-c7sc(CC)c(F)c7F)c(-c7sc(CC)c(F)c7F)nc56)s4)sc3c(-c3ccc(CC)s3)c3ccsc23)s1,CCc1c(/C=C2\C(=O)c3cc(F)c(F)cc3C2=C(C#N)C#N)sc2c1sc1c3c4nn(CC)nc4c4c5sc(/C=C6\C(=O)c7cc(F)c(F)cc7C6=C(C#N)C#N)c(CC)c5n(CC)c4c3n(CC)c21,0.785,23.76,12.69,68.07,-5.4,-3.1,-5.69,-3.94,,,2020.0,10.1039/d0ta01636e,opvdb_experimental,electrochemical,training
PPEH-BZ,ITIC,CCCCCCCCC(CCCCCC)Cn1nc2c(-c3cccs3)c(F)c(F)c(-c3ccc(-c4cc5c(-c6ccc(CC(CC)CCCC)cc6)c6sccc6c(-c6ccc(CC(CC)CCCC)cc6)c5o4)s3)c2n1,CCCCCCc1ccc(C2(c3ccc(CCCCCC)cc3)c3cc4c(cc3-c3sc5cc(C=C6C(=O)c7ccccc7C6=C(C#N)C#N)sc5c32)C(c2ccc(CCCCCC)cc2)(c2ccc(CCCCCC)cc2)c2c-4sc3cc(C=C4C(=O)c5ccccc5C4=C(C#N)C#N)sc23)cc1,0.75,17.72,8.23,61.71,-5.27,-3.68,-5.576,-3.916,,,2020.0,10.1016/j.dyepig.2020.108775,opvdb_experimental,electrochemical,training
PDHP-Th,Y6,CCCCCCCCn1nc(-c2ccc(C)s2)c2c(-c3cccs3)sc(-c3ccc(-c4cc5c(-c6ccc(CC(CC)CCCC)s6)c6sccc6c(-c6ccc(CC(CC)CCCC)s6)c5s4)s3)c2c1=O,CCCCCCCCCCCc1c(/C=C2\C(=O)c3cc(F)c(F)cc3C2=C(C#N)C#N)sc2c1sc1c3c4nsnc4c4c5sc6c(CCCCCCCCCCC)c(/C=C7\C(=O)c8cc(F)c(F)cc8C7=C(C#N)C#N)sc6c5n(CC(CC)CCCC)c4c3n(CC(CC)CCCC)c21,0.826,16.74,6.4,46.0,-5.31,-3.42,-5.58,-4.23,,,2020.0,10.1021/acs.macromol.0c00459,opvdb_experimental,electrochemical,training
PBTz4T2C-b,IT2F,CCCCCCCCC(CCCCCC)COC(=O)c1c(-c2cccs2)sc2c(C(=O)OCC(CCCCCC)CCCCCCCC)c(-c3ccc(-c4ccc(-c5c(F)c(F)c(-c6cccs6)c6nn(CC(CCCCCC)CCCCCCCC)nc56)s4)s3)sc12,CCCCCCc1ccc(C2(c3ccc(CCCCCC)cc3)c3cc4c(cc3-c3sc5cc(/C=C6\C(=O)c7cc(F)ccc7C6=C(C#N)C#N)sc5c32)C(c2ccc(CCCCCC)cc2)(c2ccc(CCCCCC)cc2)c2c-4sc3cc(/C=C4\C(=O)c5cc(F)ccc5C4=C(C#N)C#N)sc23)cc1,0.773,12.88,6.41,64.41,-5.4,-3.57,-5.67,-4.14,,,2020.0,10.1002/marc.202000454,opvdb_experimental,electrochemical,training
PBDB-T,INPIC-2F,CCCCC(CC)Cc1ccc(-c2c3cc(-c4ccc(-c5sc(-c6cccs6)c6c5C(=O)c5c(CC(CC)CCCC)sc(CC(CC)CCCC)c5C6=O)s4)sc3c(-c3ccc(CC(CC)CCCC)s3)c3ccsc23)s1,CCCCCCCCn1c2cc(/C=C3\C(=O)c4cc(F)ccc4C3=C(C#N)C#N)sc2c2sc3c(c21)C(c1ccc(CCCCCC)cc1)(c1ccc(CCCCCC)cc1)c1cc2c(cc1-3)C(c1ccc(CCCCCC)cc1)(c1ccc(CCCCCC)cc1)c1c-2sc2c3sc(/C=C4\C(=O)c5cc(F)ccc5C4=C(C#N)C#N)cc3n(CCCCCCCC)c12,0.91,15.7,8.37,58.6,-5.33,-3.48,-5.4,-3.91,,,2020.0,10.1021/acsami.0c19700,opvdb_experimental,electrochemical,training
P2F-EHp,F-BTA3,CCc1c(F)cc(-c2c3cc(-c4ccc(-c5c6c(c(-c7ccc(-c8cc9c(-c%10cc(F)c(CC)c(F)c%10)c%10sc(-c%11ccc(-c%12c%13c(c(-c%14ccc(-c%15cc%16c(-c%17cc(F)c(CC)c(F)c%17)c%17sc(-c%18ccc(-c%19c%20c(c(-c%21cccs%21)c%21nn(CC)nc%19%21)C(=O)N(CC)C%20=O)s%18)cc%17c(-c%17cc(F)c(CC)c(F)c%17)c%16s%15)s%14)c%14nn(CC)nc%12%14)C(=O)N(CC)C%13=O)s%11)cc%10c(-c%10cc(F)c(CC)c(F)c%10)c9s8)s7)c7nn(CC)nc57)C(=O)N(CC)C6=O)s4)sc3c(-c3cc(F)c(CC)c(F)c3)c3ccsc23)cc1F,CCCCCCCCn1nc2c(C=c3sc(=C(C#N)C#N)n(CC)c3=O)cc(F)c(-c3cc4c(s3)-c3cc5c(cc3C4(c3ccc(CCCCCC)cc3)c3ccc(CCCCCC)cc3)-c3sc(-c4c(F)cc(C=c6sc(=C(C#N)C#N)n(CC)c6=O)c6nn(CCCCCCCC)nc46)cc3C5(c3ccc(CCCCCC)cc3)c3ccc(CCCCCC)cc3)c2n1,1.25,11.31,8.38,59.36,-5.38,-3.06,-5.52,-3.39,,,2020.0,10.1021/acs.jpcc.0c05914,opvdb_experimental,electrochemical,training
P-SEH,Y6,CCCCCCCCc1csc2cc(-c3sc(-c4cc5sc(-c6cc7c(-c8ccc(SCC(CC)CCCC)s8)c8sccc8c(-c8ccc(SCC(CC)CCCC)s8)c7s6)c(CCCCCCCC)c5s4)c4c3C(=O)N(CC(CCCCCC)CCCCCCCC)C4=O)sc12,CCCCCCCCCCCc1c(/C=C2\C(=O)c3cc(F)c(F)cc3C2=C(C#N)C#N)sc2c1sc1c3c4nsnc4c4c5sc6c(CCCCCCCCCCC)c(/C=C7\C(=O)c8cc(F)c(F)cc8C7=C(C#N)C#N)sc6c5n(CC(CC)CCCC)c4c3n(CC(CC)CCCC)c21,0.78,21.93,8.38,49.0,-5.48,-3.6,-5.65,-4.1,,,2020.0,10.1021/acs.chemmater.0c00783,opvdb_experimental,electrochemical,training
J71,IT-M,CCCCCCCCC(CCCCCC)Cn1nc2c(-c3cccs3)c(F)c(F)c(-c3ccc(-c4cc5c(-c6ccc([Si](CCC)(CCC)CCC)s6)c6sccc6c(-c6ccc([Si](CCC)(CCC)CCC)s6)c5s4)s3)c2n1,CCCCCCc1ccc(C2(c3ccc(CCCCCC)cc3)c3cc4c(cc3-c3sc5cc(/C=C6\C(=O)c7ccc(C)cc7C6=C(C#N)C#N)sc5c32)C(c2ccc(CCCCCC)cc2)(c2ccc(CCCCCC)cc2)c2c-4sc3cc(/C=C4\C(=O)c5ccc(C)cc5C4=C(C#N)C#N)sc23)cc1,0.96,15.85,8.4,55.2,-5.4,-3.24,-5.514,-3.808,,,2020.0,10.1021/acsaem.0c02573,opvdb_experimental,electrochemical,training
C1,IT-4F,CCCCCCCCCCC(CCCCCCCC)CN1C(=O)C2=C(c3cc4sc(-c5cccs5)cc4s3)N(CC(CCCCCCCC)CCCCCCCCCC)C(=O)C2=C1c1cc2sccc2s1,CCCCCCc1ccc(C2(c3ccc(CCCCCC)cc3)c3cc4c(cc3-c3sc5cc(/C=C6\C(=O)c7cc(F)c(F)cc7C6=C(C#N)C#N)sc5c32)C(c2ccc(CCCCCC)cc2)(c2ccc(CCCCCC)cc2)c2c-4sc3cc(/C=C4\C(=O)c5cc(F)c(F)cc5C4=C(C#N)C#N)sc23)cc1,0.98,13.91,8.31,61.0,-5.1,-3.6,-5.66,-4.14,,,2020.0,10.1021/acsami.0c12147,opvdb_experimental,electrochemical,training
PBDB-T,ITTC,CCCCC(CC)Cc1ccc(-c2c3cc(-c4ccc(-c5sc(-c6cccs6)c6c5C(=O)c5c(CC(CC)CCCC)sc(CC(CC)CCCC)c5C6=O)s4)sc3c(-c3ccc(CC(CC)CCCC)s3)c3ccsc23)s1,CCc1ccc(C2(c3ccc(CC)cc3)c3cc4c(cc3-c3sc5cc(/C=C6\C(=O)c7cscc7C6=C(C#N)C#N)sc5c32)C(c2ccc(CC)cc2)(c2ccc(CC)cc2)c2c-4sc3cc(/C=C4\C(=O)c5cscc5C4=C(C#N)C#N)sc23)cc1,0.84,16.8,10.4,73.3,-5.33,-3.48,-5.49,-3.85,,,2020.0,10.1002/admi.202000577,opvdb_experimental,electrochemical,training
PTQ10,TPD8,CCCCCCCCC(CCCCCC)COc1cnc2c(C)c(F)c(F)c(-c3ccc(C)s3)c2n1,CCCCCCCCN1C(=O)c2c(/C=C3\C(=O)c4ccccc4C3=C(C#N)C#N)sc(-c3cc4c(s3)-c3cc5c(cc3C4(c3ccc(CCCCCC)cc3)c3ccc(CCCCCC)cc3)-c3sc(-c4sc(/C=C6\C(=O)c7ccccc7C6=C(C#N)C#N)c6c4C(=O)N(CCCCCCCC)C6=O)cc3C5(c3ccc(CCCCCC)cc3)c3ccc(CCCCCC)cc3)c2C1=O,0.91,18.2,10.4,63.0,-5.54,-2.98,-5.6,-4.14,,,2020.0,10.1039/d0tc04601a,opvdb_experimental,electrochemical,training
PBDB-T,BT-dIDT,CCCCC(CC)Cc1ccc(-c2c3cc(-c4ccc(-c5sc(-c6cccs6)c6c5C(=O)c5c(CC(CC)CCCC)sc(CC(CC)CCCC)c5C6=O)s4)sc3c(-c3ccc(CC(CC)CCCC)s3)c3ccsc23)s1,CCc1ccc(C2(c3ccc(CC)cc3)c3cc4c(cc3-c3sc(/C=C5\C(=O)c6cc(F)c(F)cc6C5=C(C#N)C#N)cc32)C(c2ccc(CC)cc2)(c2ccc(CC)cc2)c2cc(-c3ccc(-c5cc6c(s5)-c5cc7c(cc5C6(c5ccc(CC)cc5)c5ccc(CC)cc5)-c5sc(/C=C6\C(=O)c8cc(F)c(F)cc8C6=C(C#N)C#N)cc5C7(c5ccc(CC)cc5)c5cccc(CC)c5)c5nsnc35)sc2-4)cc1,0.87,18.59,10.52,64.83,-5.33,-3.48,-5.34,-3.87,,,2020.0,10.1016/j.solener.2020.01.032,opvdb_experimental,electrochemical,training
PBDTTTPD,P(NDIOD-Cl2TVT),CCCCCCCCN1C(=O)c2csc(-c3cc4c(-c5ccc(CC(CC)CCCC)s5)c5sccc5c(-c5ccc(CC(CC)CCCC)s5)c4s3)c2C1=O,CCCCCCCCCCC(CCCCCCCC)CN1C(=O)c2ccc3c4c(c(-c5cc(Cl)c(/C=C/c6sccc6Cl)s5)cc(c24)C1=O)C(=O)N(CC(CCCCCCCC)CCCCCCCCCC)C3=O,0.92,11.01,5.52,54.0,-5.49,-3.47,-5.82,-3.98,,,2020.0,10.1021/acsami.0c18351,opvdb_experimental,electrochemical,training
PHT53,ITIC,CCCCCCCCc1csc2cc(-c3sc(-c4cc5sc(-c6cc7c(-c8cc(CCCCCC)c(CC(CC)CCCC)s8)c8sccc8c(-c8cc(CCCCCC)c(CC(CC)CCCC)s8)c7s6)c(CCCCCCCC)c5s4)c4c3C(=O)N(CC(CCCCCC)CCCCCCCC)C4=O)sc12,CCCCCCc1ccc(C2(c3ccc(CCCCCC)cc3)c3cc4c(cc3-c3sc5cc(C=C6C(=O)c7ccccc7C6=C(C#N)C#N)sc5c32)C(c2ccc(CCCCCC)cc2)(c2ccc(CCCCCC)cc2)c2c-4sc3cc(C=C4C(=O)c5ccccc5C4=C(C#N)C#N)sc23)cc1,1.01,13.69,8.05,57.4,-5.48,-3.59,-5.576,-3.916,,,2020.0,10.1039/d0tc02032j,opvdb_experimental,electrochemical,training
PM6,M1,CCCCC(CC)Cc1sc(-c2c3cc(-c4ccc(-c5sc(-c6cccs6)c6c5C(=O)c5c(CC(CC)CCCC)sc(CC(CC)CCCC)c5C6=O)s4)sc3c(-c3cc(F)c(CC(CC)CCCC)s3)c3ccsc23)cc1F,CCCCC(CC)COc1c2sc3c4sc(/C=C5\C(=O)c6ccccc6C5=C(C#N)C#N)cc4n(CC(CC)CCCC)c3c2c(OCC(CC)CCCC)c2sc3c4sc(/C=C5\C(=O)c6ccccc6C5=C(C#N)C#N)cc4n(CC(CC)CCCC)c3c12,1.01,14.59,8.06,54.68,-5.56,-3.65,-5.48,-3.8,,,2020.0,10.1039/d0ta09351c,opvdb_experimental,electrochemical,training
PBDTClT-TQxT,ITIC,CCCCCCOc1cccc(-c2nc3c(-c4cccs4)c(F)c(F)c(-c4ccc(-c5cc6c(-c7cc(Cl)c(CC(CC)CCCC)s7)c7sccc7c(-c7cc(Cl)c(CC(CC)CCCC)s7)c6s5)s4)c3nc2-c2cccc(OCCCCCC)c2)c1,CCCCCCc1ccc(C2(c3ccc(CCCCCC)cc3)c3cc4c(cc3-c3sc5cc(C=C6C(=O)c7ccccc7C6=C(C#N)C#N)sc5c32)C(c2ccc(CCCCCC)cc2)(c2ccc(CCCCCC)cc2)c2c-4sc3cc(C=C4C(=O)c5ccccc5C4=C(C#N)C#N)sc23)cc1,0.94,14.61,8.43,60.0,-5.53,-3.35,-5.576,-3.916,,,2020.0,10.1016/j.dyepig.2020.108577,opvdb_experimental,electrochemical,training
PBDB-T,ITOTC,CCCCC(CC)Cc1ccc(-c2c3cc(-c4ccc(-c5sc(-c6cccs6)c6c5C(=O)c5c(CC(CC)CCCC)sc(CC(CC)CCCC)c5C6=O)s4)sc3c(-c3ccc(CC(CC)CCCC)s3)c3ccsc23)s1,CCCCCCCCc1c(/C=C2\C(=O)c3cscc3C2=C(C#N)C#N)sc2cc(-c3ccc4c(c3)C(c3ccc(CCCCCC)cc3)(c3ccc(CCCCCC)cc3)c3c-4sc4c(CCCCCCCC)c(/C=C5\C(=O)c6cscc6C5=C(C#N)C#N)sc34)sc12,0.94,15.1,8.35,58.82,-5.33,-3.48,-5.66,-3.87,,,2020.0,10.1016/j.dyepig.2020.108495,opvdb_experimental,electrochemical,training
PBDB-T,SNBDT1-F,CCCCC(CC)Cc1ccc(-c2c3cc(-c4ccc(-c5sc(-c6cccs6)c6c5C(=O)c5c(CC(CC)CCCC)sc(CC(CC)CCCC)c5C6=O)s4)sc3c(-c3ccc(CC(CC)CCCC)s3)c3ccsc23)s1,CCCCC(CC)COc1c2sc3c4sc(/C=C5\C(=O)c6ccccc6C5=C(C#N)C#N)cc4n(CC(CC)CCCC)c3c2c(OCC(CC)CCCC)c2sc3c4sc(/C=C5\C(=O)c6ccccc6C5=C(C#N)C#N)cc4n(CC(CC)CCCC)c3c12,0.86,20.97,12.7,70.4,-5.33,-3.48,-5.3,-3.83,,,2020.0,10.1002/solr.202000234,opvdb_experimental,electrochemical,training
DPPDTT,PC60BM,CCCCCCCCCCC(CCCCCCCC)CN1C=C2C(=O)N(CC(CCCCCCCC)CCCCCCCCCC)C(c3ccc(-c4cc5sc(-c6cccs6)cc5s4)s3)=C2C1=O,COC(=O)CCCC1(c2ccccc2)C23c4c5c6c7c8c9c(c%10c%11c2c2c%12c4c4c%13c5c5c7c7c8c8c%14c9c%10c9c%10c%11c2c2c%11c%12c4c4c%12c%13c5c5c7c7c8c8c%14c9c9c%10c2c2c%11c4c4c%12c5c7c5c8c9c2c45)C613,0.72,13.22,5.72,60.09,-5.2,-3.5,-6.1,-3.7,,,2020.0,10.1016/j.solmat.2020.110684,opvdb_experimental,electrochemical,training
PTIBT,ITIC,CCCCCCCCCCC(CCCCCCCC)CN1C(=O)/C(=C\c2csc(-c3ccc(-c4cccs4)s3)c2)c2ccccc21,CCCCCCc1ccc(C2(c3ccc(CCCCCC)cc3)c3cc4c(cc3-c3sc5cc(C=C6C(=O)c7ccccc7C6=C(C#N)C#N)sc5c32)C(c2ccc(CCCCCC)cc2)(c2ccc(CCCCCC)cc2)c2c-4sc3cc(C=C4C(=O)c5ccccc5C4=C(C#N)C#N)sc23)cc1,0.66,15.19,5.72,57.0,-5.41,-3.61,-5.49,-3.83,,,2020.0,10.1002/ajoc.202000172,opvdb_experimental,electrochemical,training
PBDB-TF,M8,CCCCC(CC)Cc1sc(-c2c3cc(-c4ccc(-c5sc(-c6cccs6)c6c5C(=O)c5c(CC(CC)CCCC)sc(CC(CC)CCCC)c5C6=O)s4)sc3c(-c3cc(F)c(CC(CC)CCCC)s3)c3ccsc23)cc1F,CCCCCCC(CCCC)Cn1c2cc(/C=C3\C(=O)c4cc(F)c(F)cc4C3=C(C#N)C#N)sc2c2oc3c(OCC(CC)CCCC)c4c(oc5c6sc(/C=C7\C(=O)c8cc(F)c(F)cc8C7=C(C#N)C#N)cc6n(CC(CCCC)CCCCCC)c54)c(OCC(CC)CCCC)c3c21,0.83,8.36,4.21,60.6,-5.49,-3.64,-5.49,-3.91,,,2020.0,10.1002/anie.202007907,opvdb_experimental,electrochemical,training
PTQ10,m-ITIC-OR-4Cl,CCCCCCCCC(CCCCCC)COc1cnc2c(-c3cccs3)c(F)c(F)cc2n1,CCCCCCOc1cccc(C2(c3cccc(OCCCCCC)c3)c3cc4c(cc3-c3sc5cc(/C=C6\C(=O)c7cc(Cl)c(Cl)cc7C6=C(C#N)C#N)sc5c32)C(c2cccc(OCCCCCC)c2)(c2cccc(OCCCCCC)c2)c2c-4sc3cc(/C=C4\C(=O)c5cc(Cl)c(Cl)cc5C4=C(C#N)C#N)sc23)c1,0.87,21.8,12.7,66.9,-5.54,-2.92,-5.78,-4.05,,,2020.0,10.1002/solr.202000253,opvdb_experimental,electrochemical,training
PM6,Br-ITIC,CCCCC(CC)Cc1sc(-c2c3cc(-c4ccc(-c5sc(-c6cccs6)c6c5C(=O)c5c(CC(CC)CCCC)sc(CC(CC)CCCC)c5C6=O)s4)sc3c(-c3cc(F)c(CC(CC)CCCC)s3)c3ccsc23)cc1F,CCCCCCc1ccc(C2(c3ccc(CCCCCC)cc3)c3cc4c(cc3-c3sc5cc(C=C6C(=O)c7cc(Br)ccc7C6=C(C#N)C#N)sc5c32)C(c2ccc(CCCCCC)cc2)(c2ccc(CCCCCC)cc2)c2c-4sc3cc(C=C4C(=O)c5cc(Br)ccc5C4=C(C#N)C#N)sc23)cc1,0.923,18.7,12.7,73.8,-5.56,-3.65,-5.73,-4.2,,,2020.0,10.1016/j.nanoen.2020.104496,opvdb_experimental,electrochemical,training
PBDB-TF,N65-2FIC,CCCCC(CC)Cc1sc(-c2c3cc(-c4ccc(-c5sc(-c6cccs6)c6c5C(=O)c5c(CC(CC)CCCC)sc(CC(CC)CCCC)c5C6=O)s4)sc3c(-c3cc(F)c(CC(CC)CCCC)s3)c3ccsc23)cc1F,CCCCCCc1ccc(C2(c3ccc(CCCCCC)cc3)c3cc4c5c(cccc5c3-c3sc5cc(/C=C6\C(=O)c7cc(F)c(F)cc7C6=C(C#N)C#N)sc5c32)C(c2ccc(CCCCCC)cc2)(c2ccc(CCCCCC)cc2)c2c-4sc3cc(/C=C4\C(=O)c5cc(F)c(F)cc5C4=C(C#N)C#N)sc23)cc1,0.82,21.49,10.19,58.0,-5.49,-3.64,-5.6,-4.03,,,2020.0,10.1021/acsaem.0c00689,opvdb_experimental,electrochemical,training
PBDB-T,IDT-Ph-IC,CCCCC(CC)Cc1ccc(-c2c3cc(-c4ccc(-c5sc(-c6cccs6)c6c5C(=O)c5c(CC(CC)CCCC)sc(CC(CC)CCCC)c5C6=O)s4)sc3c(-c3ccc(CC(CC)CCCC)s3)c3ccsc23)s1,CCCCCCOc1ccc(C2(c3ccc(OCCCCCC)cc3)c3cc4c(cc3-c3sc(-c5ccc(/C=C6\C(=O)c7ccccc7C6=C(C#N)C#N)cc5)cc32)C(c2ccc(OCCCCCC)cc2)(c2ccc(OCCCCCC)cc2)c2cc(-c3ccc(/C=C5\C(=O)c6ccccc6C5=C(C#N)C#N)cc3)sc2-4)cc1,0.96,10.11,4.26,43.9,-5.33,-3.48,-5.4,-3.72,,,2020.0,10.1016/j.orgel.2020.106015,opvdb_experimental,electrochemical,training
PBDB-T,PNDIHD/DT-0,CCCCC(CC)Cc1ccc(-c2c3cc(-c4ccc(-c5sc(-c6cccs6)c6c5C(=O)c5c(CC(CC)CCCC)sc(CC(CC)CCCC)c5C6=O)s4)sc3c(-c3ccc(CC(CC)CCCC)s3)c3ccsc23)s1,CCCCCCCCC(CCCCCC)CN1C(=O)c2ccc3c4c(c(-c5ccc(-c6cccs6)s5)cc(c24)C1=O)C(=O)N(CC(CCCCCC)CCCCCCCC)C3=O,0.86,13.25,6.46,57.0,-5.33,-3.53,-5.53,-4.02,,,2020.0,10.1021/acs.chemmater.0c04721,opvdb_experimental,electrochemical,training
PBDT-DTNT,PC71BM,CCCCCCCCCCc1cc(-c2c3cc(-c4sc(-c5cc6c(cc(-c7cc(CCCCCC)cs7)c7nsnc76)c6nsnc56)cc4CCCCCC)sc3c(-c3cc(CCCCCCCCCC)c(CCCCCCCCCC)s3)c3ccsc23)sc1CCCCCCCCCC,COC(=O)CCCC1(c2ccccc2)C23c4c5ccc6c7cc8c9c%10c(cc%11cc%12c%13c%14c(cc%15c%16ccc-5c2c%16c2c5c%16c%17c(c(c46)c7c9c%17c4c%10c%11c%13c4c%16c%14c%152)C513)C%12)C8,0.74,17.62,8.62,66.1,-5.19,-3.26,-5.9,-3.9,,,2020.0,10.1002/adma.202002217,opvdb_experimental,electrochemical,training
PM6,BTP,CCCCC(CC)Cc1sc(-c2c3cc(-c4ccc(-c5sc(-c6cccs6)c6c5C(=O)c5c(CC(CC)CCCC)sc(CC(CC)CCCC)c5C6=O)s4)sc3c(-c3cc(F)c(CC(CC)CCCC)s3)c3ccsc23)cc1F,CCCCCCCCCCCc1c(/C=C2\C(=O)c3ccccc3C2=C(C#N)C#N)sc2c1sc1c3c4nsnc4c4c5sc6c(CCCCCCCCCCC)c(/C=C7\C(=O)c8ccccc8C7=C(C#N)C#N)sc6c5n(CC(CC)CCCC)c4c3n(CC(CC)CCCC)c21,0.95,16.2,8.7,56.0,-5.54,-3.65,-5.52,-3.82,,,2020.0,10.1021/acsami.0c16389,opvdb_experimental,electrochemical,training
PBDB-T,IDT-Th-IC,CCCCC(CC)Cc1ccc(-c2c3cc(-c4ccc(-c5sc(-c6cccs6)c6c5C(=O)c5c(CC(CC)CCCC)sc(CC(CC)CCCC)c5C6=O)s4)sc3c(-c3ccc(CC(CC)CCCC)s3)c3ccsc23)s1,CCCCCCOc1ccc(C2(c3ccc(OCCCCCC)cc3)c3cc4c(cc3-c3sc(-c5ccc(/C=C6\C(=O)c7ccccc7C6=C(C#N)C#N)s5)cc32)C(c2ccc(OCCCCCC)cc2)(c2ccc(OCCCCCC)cc2)c2cc(-c3ccc(/C=C5\C(=O)c6ccccc6C5=C(C#N)C#N)s3)sc2-4)cc1,0.93,15.48,8.72,60.56,-5.33,-3.48,-5.37,-3.88,,,2020.0,10.1016/j.orgel.2020.106015,opvdb_experimental,electrochemical,training
FTAZ,FINIC,CCCCCCC(CCCC)CCc1c2cc(-c3ccc(-c4c(F)c(F)c(-c5cccs5)c5nn(CC(CCCC)CCCCCC)nc45)s3)sc2c(CCC(CCCC)CCCCCC)c2ccsc12,CCCCCCc1ccc(C2(c3ccc(CCCCCC)c(F)c3)c3cc4c(cc3-c3sc5c(sc6cc(/C=C7\C(=O)c8cc(F)c(F)cc8C7=C(C#N)C#N)sc65)c32)C(c2ccc(CCCCCC)c(F)c2)(c2ccc(CCCCCC)c(F)c2)c2c-4sc3c2sc2cc(/C=C4\C(=O)c5cc(F)c(F)cc5C4=C(C#N)C#N)sc23)cc1F,0.859,20.31,13.0,74.3,-5.38,-3.17,-5.5,-3.99,,,2020.0,10.1002/sstr.202000006,opvdb_experimental,electrochemical,training
PTQ10,IDIC-2F,CCCCCCCCC(CCCCCC)COc1cnc2c(-c3cccs3)c(F)c(F)cc2n1,CCCCCCC1(CCCCCC)c2cc3c(cc2-c2sc(/C=C4\C(=O)c5cc(F)ccc5C4=C(C#N)C#N)cc21)C(CCCCCC)(CCCCCC)c1cc(/C=C2\C(=O)c4cc(F)ccc4C2=C(C#N)C#N)sc1-3,0.904,18.95,13.02,75.99,-5.54,-2.92,-5.75,-3.95,,,2020.0,10.1016/j.cclet.2020.08.051,opvdb_experimental,electrochemical,training
PBDB-T,PYTT-2,CCCCC(CC)Cc1ccc(-c2c3cc(-c4ccc(-c5sc(-c6cccs6)c6c5C(=O)c5c(CC(CC)CCCC)sc(CC(CC)CCCC)c5C6=O)s4)sc3c(-c3ccc(CC(CC)CCCC)s3)c3ccsc23)s1,CCCCCCCCCCCc1c(/C=C2/C(=O)c3ccsc3C2=C(C#N)C#N)sc2c1sc1c3c4nsnc4c4c5sc6c(CCCCCCCCCCC)c(/C=C7/C(=O)c8c(-c9cccs9)csc8C7=C(C#N)C#N)sc6c5n(CC(CCCCCCCC)CCCCCCCCCC)c4c3n(CC(CCCCCCCC)CCCCCCCCCC)c21,0.91,22.0,14.32,71.53,-5.33,-3.53,-5.73,-3.83,,,2020.0,10.1021/acs.chemmater.0c04253,opvdb_experimental,electrochemical,training
P-EH,Y6,CCCCCCCCc1csc2cc(-c3sc(-c4cc5sc(-c6cc7c(-c8ccc(CC(CC)CCCC)s8)c8sccc8c(-c8ccc(CC(CC)CCCC)s8)c7s6)c(CCCCCCCC)c5s4)c4c3C(=O)N(CC(CCCCCC)CCCCCCCC)C4=O)sc12,CCCCCCCCCCCc1c(/C=C2\C(=O)c3cc(F)c(F)cc3C2=C(C#N)C#N)sc2c1sc1c3c4nsnc4c4c5sc6c(CCCCCCCCCCC)c(/C=C7\C(=O)c8cc(F)c(F)cc8C7=C(C#N)C#N)sc6c5n(CC(CC)CCCC)c4c3n(CC(CC)CCCC)c21,0.73,22.89,8.85,53.0,-5.35,-3.48,-5.65,-4.1,,,2020.0,10.1021/acs.chemmater.0c00783,opvdb_experimental,electrochemical,training
PBTz,IT-4F,CCCCCCC(CCCC)Cc1csc(-c2cnc(-c3ncc(-c4cc(CC(CCCC)CCCCCC)c(-c5cc6c(-c7ccc(CC(CC)CCCC)s7)c7sccc7c(-c7ccc(CC(CC)CCCC)s7)c6s5)s4)s3)s2)c1,CCCCCCc1ccc(C2(c3ccc(CCCCCC)cc3)c3cc4c(cc3-c3sc5cc(/C=C6\C(=O)c7cc(F)c(F)cc7C6=C(C#N)C#N)sc5c32)C(c2ccc(CCCCCC)cc2)(c2ccc(CCCCCC)cc2)c2c-4sc3cc(/C=C4\C(=O)c5cc(F)c(F)cc5C4=C(C#N)C#N)sc23)cc1,0.84,17.68,8.76,59.0,-5.44,-3.53,-5.66,-4.14,,,2020.0,10.1039/d0nj02483j,opvdb_experimental,electrochemical,training
J71,TTz1,CCCCCCCCC(CCCCCC)Cn1nc2c(-c3cccs3)c(F)c(F)c(-c3ccc(-c4cc5c(-c6ccc([Si](CCC)(CCC)CCC)s6)c6sccc6c(-c6ccc([Si](CCC)(CCC)CCC)s6)c5s4)s3)c2n1,CCCCCCC(CCCC)Cc1cc(-c2ccc(C=C(C#N)C#N)c3nsnc23)sc1-c1nc2sc(-c3sc(-c4ccc(C=C(C#N)C#N)c5nsnc45)cc3CC(CCCC)CCCCCC)nc2s1,0.9,15.43,8.77,63.18,-5.4,-3.24,-5.7,-3.86,,,2020.0,10.1016/j.dyepig.2020.108319,opvdb_experimental,electrochemical,training
PTB7-Th,DTC-T-F,CCCCC(CC)COC(=O)c1sc2csc(-c3cc4c(-c5ccc(CC(CC)CCCC)s5)c5sccc5c(-c5ccc(CC(CC)CCCC)s5)c4s3)c2c1F,CCCCCCCCC1(CCCCCCCC)c2cc(-c3ccc(/C=C4\C(=O)c5cscc5C4=C(C#N)C#N)s3)ccc2-c2ccc(-c3ccc(/C=C4\C(=O)c5cscc5C4=C(C#N)C#N)s3)cc21,0.78,17.46,8.8,64.6,-5.21,-3.6,-5.48,-3.83,,,2020.0,10.1016/j.orgel.2020.106026,opvdb_experimental,electrochemical,training
2BO/C6/C6,Y6,CCCCCCc1cc(-c2c3cc(-c4ccc(-c5sc(-c6sc(-c7cccs7)c7c6C(=O)N(CC(CCCC)CCCCCC)C7=O)c6c5C(=O)N(CC(CCCC)CCCCCC)C6=O)s4)sc3c(-c3cc(CCCCCC)c(CCCCCC)s3)c3ccsc23)sc1CCCCCC,CCCCCCCCCCCc1c(/C=C2\C(=O)c3cc(F)c(F)cc3C2=C(C#N)C#N)sc2c1sc1c3c4nsnc4c4c5sc6c(CCCCCCCCCCC)c(/C=C7\C(=O)c8cc(F)c(F)cc8C7=C(C#N)C#N)sc6c5n(CC(CC)CCCC)c4c3n(CC(CC)CCCC)c21,0.857,21.09,8.67,48.0,-5.85,-3.52,-5.65,-4.09,,,2020.0,10.1016/j.jpowsour.2020.229098,opvdb_experimental,electrochemical,training
D18,IT-4F,CCCCCCC(CCCC)Cc1csc(-c2cc3c4nsnc4c4cc(-c5cc(CC(CCCC)CCCCCC)c(-c6cc7c(-c8cc(F)c(CC(CC)CCCC)s8)c8sccc8c(-c8cc(F)c(CC(CC)CCCC)s8)c7s6)s5)sc4c3s2)c1,CCCCCCc1ccc(C2(c3ccc(CCCCCC)cc3)c3cc4c(cc3-c3sc5cc(/C=C6\C(=O)c7cc(F)c(F)cc7C6=C(C#N)C#N)sc5c32)C(c2ccc(CCCCCC)cc2)(c2ccc(CCCCCC)cc2)c2c-4sc3cc(/C=C4\C(=O)c5cc(F)c(F)cc5C4=C(C#N)C#N)sc23)cc1,0.864,22.27,14.91,74.6,-5.51,-2.77,-5.66,-4.14,,,2020.0,10.1002/adma.202005386,opvdb_experimental,electrochemical,training
PBDB-T,Y14,CCCCC(CC)Cc1ccc(-c2c3cc(-c4ccc(-c5sc(-c6cccs6)c6c5C(=O)c5c(CC(CC)CCCC)sc(CC(CC)CCCC)c5C6=O)s4)sc3c(-c3ccc(CC(CC)CCCC)s3)c3ccsc23)s1,CCCCCCCCCCCc1c(/C=C2\C(=O)c3cc(F)ccc3C2=C(C#N)C#N)sc2c1sc1c3c4nn(CC(CC)CCCC)nc4c4c5sc6c(CCCCCCCCCCC)c(/C=C7\C(=O)c8cc(F)ccc8C7=C(C#N)C#N)sc6c5n(CC(CC)CCCC)c4c3n(CC(CC)CCCC)c21,0.8,26.15,14.92,71.48,-5.33,-3.48,-5.56,-4.01,,,2020.0,10.1021/acsenergylett.0c00537,opvdb_experimental,electrochemical,training
PM6,Y6-2Se,CCCCC(CC)Cc1sc(-c2c3cc(-c4ccc(-c5sc(-c6cccs6)c6c5C(=O)c5c(CC(CC)CCCC)sc(CC(CC)CCCC)c5C6=O)s4)sc3c(-c3cc(F)c(CC(CC)CCCC)s3)c3ccsc23)cc1F,CCc1c(/C=C2\C(=O)c3cc(F)c(F)cc3C2=C(C#N)C#N)sc2c1[se]c1c3c4nsnc4c4c5[se]c6c(CC)c(/C=C7\C(=O)c8cc(F)c(F)cc8C7=C(C#N)C#N)sc6c5n(CC)c4c3n(CC)c21,0.83,24.32,14.94,70.0,-5.56,-3.65,-5.58,-3.84,,,2020.0,10.1039/d0ta06658c,opvdb_experimental,electrochemical,training
PBB-Cl,IT-4F,CCc1ccc(-c2c3nc(-c4ccc(-c5cc6c(-c7cc(Cl)c(CC)s7)c7sc(-c8ccc(-c9nc%10c(-c%11ccc(CC)s%11)c%11sc(-c%12ccc(-c%13cc%14c(-c%15cc(Cl)c(CC)s%15)c%15sc(-c%16ccc(-c%17nc%18c(-c%19ccc(CC)s%19)c%19sc(-c%20ccc(-c%21cc%22c(-c%23cc(Cl)c(CC)s%23)c%23sccc%23c(-c%23cc(Cl)c(CC)s%23)c%22s%21)s%20)nc%19c(-c%19ccc(CC)s%19)c%18s%17)s%16)cc%15c(-c%15cc(Cl)c(CC)s%15)c%14s%13)s%12)nc%11c(-c%11ccc(CC)s%11)c%10s9)s8)cc7c(-c7cc(Cl)c(CC)s7)c6s5)s4)sc3c(-c3ccc(CC)s3)c3nc(-c4cccs4)sc23)s1,CCCCCCc1ccc(C2(c3ccc(CCCCCC)cc3)c3cc4c(cc3-c3sc5cc(/C=C6\C(=O)c7cc(F)c(F)cc7C6=C(C#N)C#N)sc5c32)C(c2ccc(CCCCCC)cc2)(c2ccc(CCCCCC)cc2)c2c-4sc3cc(/C=C4\C(=O)c5cc(F)c(F)cc5C4=C(C#N)C#N)sc23)cc1,0.94,21.8,14.8,72.5,-5.64,-3.64,-5.66,-4.14,,,2020.0,10.1039/d0ta04734a,opvdb_experimental,electrochemical,training
PTB7-Th,PBTI2(100DT)-FT,CCCCC(CC)COC(=O)c1sc2csc(-c3cc4c(-c5ccc(CC(CC)CCCC)s5)c5sccc5c(-c5ccc(CC(CC)CCCC)s5)c4s3)c2c1F,CCCCCCCCCCCCC(CCCCCCCCCC)Cn1c(=O)c2ccsc2c2sc3c(sc4c5sc(-c6scc(F)c6F)cc5c(=O)n(CC(CCCCCCCCCC)CCCCCCCCCCCC)c(=O)c43)c2c1=O,1.02,8.95,4.3,47.1,-5.29,-3.72,-6.09,-3.48,,,2020.0,10.1039/d0tc00087f,opvdb_experimental,electrochemical,training
DRCN5T,ITIC,CCCCCCCCc1cc(/C=c2\sc(=C(C#N)C#N)n(CC)c2=O)sc1-c1cc(CCCCCCCC)c(-c2ccc(-c3sc(-c4sc(/C=c5\sc(=C(C#N)C#N)n(CC)c5=O)cc4CCCCCCCC)cc3CCCCCCCC)s2)s1,CCCCCCc1ccc(C2(c3ccc(CCCCCC)cc3)c3cc4c(cc3-c3sc5cc(C=C6C(=O)c7ccccc7C6=C(C#N)C#N)sc5c32)C(c2ccc(CCCCCC)cc2)(c2ccc(CCCCCC)cc2)c2c-4sc3cc(C=C4C(=O)c5ccccc5C4=C(C#N)C#N)sc23)cc1,0.96,10.3,4.3,43.0,-5.22,-3.41,-5.576,-3.916,,,2020.0,10.1021/acsami.0c14922,opvdb_experimental,electrochemical,training
PBDB-T,INPIC,CCCCC(CC)Cc1ccc(-c2c3cc(-c4ccc(-c5sc(-c6cccs6)c6c5C(=O)c5c(CC(CC)CCCC)sc(CC(CC)CCCC)c5C6=O)s4)sc3c(-c3ccc(CC(CC)CCCC)s3)c3ccsc23)s1,CCCCCCCCn1c2cc(/C=C3\C(=O)c4ccccc4C3=C(C#N)C#N)sc2c2sc3c(c21)C(c1ccc(CCCCCC)cc1)(c1ccc(CCCCCC)cc1)c1cc2c(cc1-3)C(c1ccc(CCCCCC)cc1)(c1ccc(CCCCCC)cc1)c1c-2sc2c3sc(/C=C4\C(=O)c5ccccc5C4=C(C#N)C#N)cc3n(CCCCCCCC)c12,0.96,8.55,4.31,52.5,-5.33,-3.48,-5.36,-3.82,,,2020.0,10.1039/d0ta08706h,opvdb_experimental,electrochemical,training
BTR,PC71BM,CCCCCCc1cc(-c2cc3c(-c4cc(CC(CC)CCCC)c(CCCCCC)s4)c4sc(-c5cc(CCCCCC)c(-c6cc(CCCCCC)c(-c7ccc(/C=C8/SC(=S)N(CCCCCC)C8=O)s7)s6)s5)cc4c(-c4cc(CC(CC)CCCC)c(CCCCCC)s4)c3s2)sc1-c1cc(CCCCCC)c(-c2ccc(/C=C3/SC(=S)N(CCCCCC)C3=O)s2)s1,COC(=O)CCCC1(c2ccccc2)C23c4c5ccc6c7cc8c9c%10c(cc%11cc%12c%13c%14c(cc%15c%16ccc-5c2c%16c2c5c%16c%17c(c(c46)c7c9c%17c4c%10c%11c%13c4c%16c%14c%152)C513)C%12)C8,0.94,14.57,10.2,74.7,-5.34,-3.53,-5.9,-3.9,,,2020.0,10.1002/aenm.202001076,opvdb_experimental,electrochemical,training
PBDB-T,BTCIC-4Cl,CCCCC(CC)Cc1ccc(-c2c3cc(-c4ccc(-c5sc(-c6cccs6)c6c5C(=O)c5c(CC(CC)CCCC)sc(CC(CC)CCCC)c5C6=O)s4)sc3c(-c3ccc(CC(CC)CCCC)s3)c3ccsc23)s1,CCCCC(CC)CC1(CC(CC)CCCC)c2cc(/C=C3\C(=O)c4cc(Cl)c(Cl)cc4C3=C(C#N)C#N)sc2-c2sc(-c3ccc(-c4cc5c(s4)-c4sc(/C=C6\C(=O)c7cc(Cl)c(Cl)cc7C6=C(C#N)C#N)cc4C5(CC(CC)CCCC)CC(CC)CCCC)c4nsnc34)cc21,0.63,23.2,10.2,69.0,-5.33,-3.48,-5.64,-4.12,,,2020.0,10.1021/acsami.0c01850,opvdb_experimental,electrochemical,training
BDT-PY,MeIC,CCCCCCC(CCCC)Cc1ccc(-c2c3cc(-c4sc(-c5cnc(-c6cc(CC(CC)CCCC)cs6)cn5)cc4CC(CC)CCCC)sc3c(-c3ccc(CC(CCCC)CCCCCC)s3)c3ccsc23)s1,CCCCCCc1ccc(C2(c3ccc(CCCCCC)cc3)c3cc4c(cc3-c3sc5cc(/C=C6\C(=O)c7c(csc7C)C6=C(C#N)C#N)sc5c32)C(c2ccc(CCCCCC)cc2)(c2ccc(CCCCCC)cc2)c2c-4sc3cc(/C=C4\C(=O)c5c(csc5C)C4=C(C#N)C#N)sc23)cc1,0.95,15.54,10.2,68.8,-5.44,-3.56,-5.57,-3.93,,,2020.0,10.1039/d0ta00599a,opvdb_experimental,electrochemical,training
PBDB-T,VDP-Se,CCCCC(CC)Cc1ccc(-c2c3cc(-c4ccc(-c5sc(-c6cccs6)c6c5C(=O)c5c(CC(CC)CCCC)sc(CC(CC)CCCC)c5C6=O)s4)sc3c(-c3ccc(CC(CC)CCCC)s3)c3ccsc23)s1,CCCCCC(CCCCC)n1c(=O)c2ccc3c4c(/C=C/c5cc6c(=O)n(C(CCCCC)CCCCC)c(=O)c7cc8[se]c9cc%10c(=O)n(C(CCCCC)CCCCC)c(=O)c%11ccc%12c5c(c67)c8c9c%12c%11%10)cc5c(=O)n(C(CCCCC)CCCCC)c(=O)c6cc7[se]c8cc(c1=O)c2c3c8c7c4c56,0.93,10.65,6.01,60.53,-5.33,-3.48,-6.07,-3.91,,,2020.0,10.1016/j.dyepig.2020.108186,opvdb_experimental,electrochemical,training
PBDB-T,BT2F-IC4F,CCCCC(CC)Cc1ccc(-c2c3cc(-c4ccc(-c5sc(-c6cccs6)c6c5C(=O)c5c(CC(CC)CCCC)sc(CC(CC)CCCC)c5C6=O)s4)sc3c(-c3ccc(CC(CC)CCCC)s3)c3ccsc23)s1,CCC1(CC)c2cc(/C=C3\C(=O)c4cc(F)c(F)cc4C3=C(C#N)C#N)sc2-c2sc(-c3c(F)c(F)c(-c4cc5c(s4)-c4sc(/C=C6\C(=O)c7cc(F)c(F)cc7C6=C(C#N)C#N)cc4C5(CC)CC)c4nsnc34)cc21,0.67,19.43,8.45,64.7,-5.33,-3.48,-5.98,-4.31,,,2020.0,10.1039/d0ta03683h,opvdb_experimental,electrochemical,training
PBDB-T,N65-2FIC,CCCCC(CC)Cc1ccc(-c2c3cc(-c4ccc(-c5sc(-c6cccs6)c6c5C(=O)c5c(CC(CC)CCCC)sc(CC(CC)CCCC)c5C6=O)s4)sc3c(-c3ccc(CC(CC)CCCC)s3)c3ccsc23)s1,CCCCCCc1ccc(C2(c3ccc(CCCCCC)cc3)c3cc4c5c(cccc5c3-c3sc5cc(/C=C6\C(=O)c7cc(F)c(F)cc7C6=C(C#N)C#N)sc5c32)C(c2ccc(CCCCCC)cc2)(c2ccc(CCCCCC)cc2)c2c-4sc3cc(/C=C4\C(=O)c5cc(F)c(F)cc5C4=C(C#N)C#N)sc23)cc1,0.72,19.11,8.51,62.0,-5.33,-3.48,-5.6,-4.03,,,2020.0,10.1021/acsaem.0c00689,opvdb_experimental,electrochemical,training
PTQ10,Y7,CCCCCCCCC(CCCCCC)COc1cnc2c(-c3cccs3)c(F)c(F)cc2n1,CCCCCCCCCCCc1c(/C=C2\C(=O)c3cc(Cl)c(Cl)cc3C2=C(C#N)C#N)sc2c1sc1c3c4nsnc4c4c5sc6c(CCCCCCCCCCC)c(/C=C7\C(=O)c8cc(Cl)c(Cl)cc8C7=C(C#N)C#N)sc6c5n(CC(CC)CCCC)c4c3n(CC(CC)CCCC)c21,0.85,24.1,14.5,69.1,-5.54,-2.92,-5.72,-4.16,,,2020.0,10.1002/solr.202000253,opvdb_experimental,electrochemical,training
PET52,ITIC,CCCCCCCCc1csc2cc(-c3sc(-c4cc5sc(-c6cc7c(-c8cc(CC)c(CC(CC)CCCC)s8)c8sccc8c(-c8cc(CC)c(CC(CC)CCCC)s8)c7s6)c(CCCCCCCC)c5s4)c4c3C(=O)N(CC(CCCCCC)CCCCCCCC)C4=O)sc12,CCCCCCc1ccc(C2(c3ccc(CCCCCC)cc3)c3cc4c(cc3-c3sc5cc(C=C6C(=O)c7ccccc7C6=C(C#N)C#N)sc5c32)C(c2ccc(CCCCCC)cc2)(c2ccc(CCCCCC)cc2)c2c-4sc3cc(C=C4C(=O)c5ccccc5C4=C(C#N)C#N)sc23)cc1,0.976,15.74,9.94,64.2,-5.39,-3.49,-5.576,-3.916,,,2020.0,10.1039/d0tc02032j,opvdb_experimental,electrochemical,training
PBDB-PS,IT-4F,CCCCCCCCC(CCCCCC)CSc1ccc(-c2c3cc(-c4ccc(-c5sc(-c6cccs6)c6c5C(=O)c5c(CC(CC)CCCC)sc(CC(CC)CCCC)c5C6=O)s4)sc3c(-c3ccc(SCC(CCCCCC)CCCCCCCC)cc3)c3ccsc23)cc1,CCCCCCc1ccc(C2(c3ccc(CCCCCC)cc3)c3cc4c(cc3-c3sc5cc(/C=C6\C(=O)c7cc(F)c(F)cc7C6=C(C#N)C#N)sc5c32)C(c2ccc(CCCCCC)cc2)(c2ccc(CCCCCC)cc2)c2c-4sc3cc(/C=C4\C(=O)c5cc(F)c(F)cc5C4=C(C#N)C#N)sc23)cc1,0.78,19.72,10.36,67.41,-5.56,-3.69,-5.66,-4.14,,,2020.0,10.1021/acsami.0c10658,opvdb_experimental,electrochemical,training
PBDB-T,M7,CCCCC(CC)Cc1ccc(-c2c3cc(-c4ccc(-c5sc(-c6cccs6)c6c5C(=O)c5c(CC(CC)CCCC)sc(CC(CC)CCCC)c5C6=O)s4)sc3c(-c3ccc(CC(CC)CCCC)s3)c3ccsc23)s1,CCCCCCCCC(CCCCCC)Cn1c2cc(/C=C3\C(=O)c4cc(Br)c(Br)cc4C3=C(C#N)C#N)sc2c2sc3c(OCC(CC)CCCC)c4c(sc5c6sc(/C=C7\C(=O)c8cc(Br)c(Br)cc8C7=C(C#N)C#N)cc6n(CC(CCCCCC)CCCCCCCC)c54)c(OCC(CC)CCCC)c3c21,0.8,21.8,10.24,58.47,-5.33,-3.48,-5.62,-3.99,,,2020.0,10.1002/adfm.202010436,opvdb_experimental,electrochemical,training
PTB7-Th,P(2/1),CCCCC(CC)COC(=O)c1sc2csc(-c3cc4c(-c5ccc(CC(CC)CCCC)s5)c5sccc5c(-c5ccc(CC(CC)CCCC)s5)c4s3)c2c1F,CCCCCCCCCCC(CCCCCCCC)CN1C(=O)c2ccc3c4ccc5c6c(cc(-c7ccc(-c8cc9c%10c(ccc%11c%12c(-c%13cccs%13)cc%13c%14c(ccc(c8c%10%11)c%14%12)C(=O)N(CC(CC)CCCC)C%13=O)C(=O)N(CC(CC)CCCC)C9=O)s7)c(c7ccc(c2c37)C1=O)c64)C(=O)N(CC(CCCCCCCC)CCCCCCCCCC)C5=O,0.72,12.03,4.37,50.0,-5.29,-3.72,-5.69,-3.93,,,2020.0,10.1016/j.orgel.2020.105616,opvdb_experimental,electrochemical,training
PBDFP-Bz,IT-M,CCCCCCCCC(CCCCCC)Cn1nc2c(-c3cccs3)c(F)c(F)c(-c3ccc(-c4cc5c(-c6ccc(SCC(CC)CCCC)c(F)c6)c6occc6c(-c6ccc(SCC(CC)CCCC)c(F)c6)c5o4)s3)c2n1,CCCCCCc1ccc(C2(c3ccc(CCCCCC)cc3)c3cc4c(cc3-c3sc5cc(/C=C6\C(=O)c7ccc(C)cc7C6=C(C#N)C#N)sc5c32)C(c2ccc(CCCCCC)cc2)(c2ccc(CCCCCC)cc2)c2c-4sc3cc(/C=C4\C(=O)c5ccc(C)cc5C4=C(C#N)C#N)sc23)cc1,1.02,18.27,12.93,69.38,-5.5,-3.46,-5.514,-3.808,,,2020.0,10.1016/j.nanoen.2020.104964,opvdb_experimental,electrochemical,training
PBDBT-SF,IT-4F,CCCCC(CC)Cc1sc(CC(CC)CCCC)c2c1C(=O)c1c(-c3cccs3)sc(-c3ccc(-c4cc5c(-c6cc(F)c(SC(CC)CCCC)s6)c6sccc6c(-c6cc(F)c(SC(CC)CCCC)s6)c5s4)s3)c1C2=O,CCCCCCc1ccc(C2(c3ccc(CCCCCC)cc3)c3cc4c(cc3-c3sc5cc(/C=C6\C(=O)c7cc(F)c(F)cc7C6=C(C#N)C#N)sc5c32)C(c2ccc(CCCCCC)cc2)(c2ccc(CCCCCC)cc2)c2c-4sc3cc(/C=C4\C(=O)c5cc(F)c(F)cc5C4=C(C#N)C#N)sc23)cc1,0.88,20.32,12.94,72.34,-5.4,-3.6,-5.66,-4.14,,,2020.0,10.1021/acsami.0c09123,opvdb_experimental,electrochemical,training
PT1,TTPTTT-4F,CCCCCCc1ccc(/C=C/c2ccc(/C=C/c3ccc(/C=C/c4ccsc4-c4ccc(-c5cc(CCCCCC)c(-c6cccs6)s5)s4)s3)s2)s1,CCCCCCC1=CCC(C2(c3ccc(CCCCCC)cc3)c3cc4c(cc3-c3sc5cc(/C=C6\C(=O)c7cc(F)c(F)cc7C6C(C#N)C#N)sc5c32)C(c2ccc(CCCCCC)cc2)(c2ccc(CCCCCC)cc2)c2c-4sc3c2sc2cc(/C=C4\C(=O)C5=C(C=C(F)C(F)C5)C4=C(C#N)C#N)sc23)C=C1,0.89,19.22,12.99,73.7,-5.08,-2.83,-5.69,-4.12,,,2020.0,10.1002/advs.202001986,opvdb_experimental,electrochemical,training
PBDB-T,BTP-M,CCCCC(CC)Cc1ccc(-c2c3cc(-c4ccc(-c5sc(-c6cccs6)c6c5C(=O)c5c(CC(CC)CCCC)sc(CC(CC)CCCC)c5C6=O)s4)sc3c(-c3ccc(CC(CC)CCCC)s3)c3ccsc23)s1,CCc1c(/C=C2\C(=O)c3ccc(C)cc3C2=C(C#N)C#N)sc2c1sc1c3c4nsnc4c4c5sc6c(CC)c(/C=C7\C(=O)c8ccc(C)cc8C7=C(C#N)C#N)sc6c5n(CC)c4c3n(CC)c21,0.9,23.06,14.24,68.76,-5.33,-3.48,-5.48,-3.81,,,2020.0,10.1021/acsenergylett.0c00537,opvdb_experimental,electrochemical,training
