Repository: AsadKhanJBNU/osc_predictor

# OSC Donor–Acceptor Property Predictor

Predicts **nine** electronic and photovoltaic properties of organic solar cell
donor–acceptor pairs **directly from SMILES** — no DFT and no device measurements
as inputs.

**Try it live:** https://huggingface.co/spaces/AsadWazir/osc_predictor

## About

Selected models from the combined SMILES-only pipeline:

| Property | Description | Selected model | Test *R*² |
|---|---|---|---|
| V_OC | Open-circuit voltage | ElasticNet | 45.8% |
| J_SC | Short-circuit current | ElasticNet | 69.5% |
| PCE | Power conversion efficiency | Ridge | 61.2% |
| HOMO_D | Donor HOMO | k-NN | 18.5% |
| LUMO_D | Donor LUMO | Extra Trees | 39.1% |

File: Dataset/Examined_Dataset_1.csv (part 14 of 24)
DonorName,AcceptorName,DonorSMILES,AcceptorSMILES,V_OC,J_SC,FF_percent,PCE,HOMO_D,LUMO_D,HOMO_A,LUMO_A,Lambda+,Lambda-,PubYear,DOI,Source_Database
PBDB-TF,Y-T,CCCCC(CC)Cc1sc(-c2c3cc(-c4ccc(-c5sc(-c6cccs6)c6c5C(=O)c5c(CC(CC)CCCC)sc(CC(CC)CCCC)c5C6=O)s4)sc3c(-c3cc(F)c(CC(CC)CCCC)s3)c3ccsc23)cc1F,CCc1c(C=C2C(=O)N(CC)C(=S)N(CC)C2=O)sc2c1sc1c3c4nsnc4c4c5sc6c(CC)c(C=C7C(=O)N(CC)C(=S)N(CC)C7=O)sc6c5n(CC)c4c3n(CC)c21,1.19,9.21,46.2,5.06,-5.49,-3.64,-5.42,-3.7,,,2021,10.1016/j.nanoen.2021.106538,"OPV-DB (Qiu, J., Zenodo, 2026, doi:10.5281/zenodo.20841543)"
PTQ10,BTP-Th,CCCCCCCCC(CCCCCC)COc1cnc2c(C)c(F)c(F)c(-c3ccc(C)s3)c2n1,CCCCCCCCc1ccc(-c2c(/C=C3\C(=O)c4cc(F)c(F)cc4C3=C(C#N)C#N)sc3c2sc2c4c5nsnc5c5c6sc7c(-c8ccc(CCCCCCCC)s8)c(/C=C8\C(=O)c9cc(F)c(F)cc9C8=C(C#N)C#N)sc7c6n(CC(CC)CCCC)c5c4n(CC(CC)CCCC)c32)s1,0.872,24.8,74.7,16.8,-5.53,-2.81,-5.6,-3.78,,,2021,10.1002/aenm.202100079,"OPV-DB (Qiu, J., Zenodo, 2026, doi:10.5281/zenodo.20841543)"
PM6,BP5T-4F,CCCCC(CC)Cc1sc(-c2c3cc(-c4ccc(-c5sc(-c6cccs6)c6c5C(=O)c5c(CC(CC)CCCC)sc(CC(CC)CCCC)c5C6=O)s4)sc3c(-c3cc(F)c(CC(CC)CCCC)s3)c3ccsc23)cc1F,CCCCCCCCCc1c(/C=C2\C(=O)c3cc(F)c(F)cc3C2=C(C#N)C#N)sc2c1sc1c2sc2c3c4nsnc4c4c5sc6c(CCCCCCCCC)c(/C=C7\C(=O)c8cc(F)c(F)cc8C7=C(C#N)C#N)sc6c5n(CC(CCCC)CCCCCC)c4c3n(CC(CCCC)CCCCCC)c12,0.89,24.6,76.0,16.7,-5.56,-3.65,-5.63,-3.88,,,2021,10.1002/solr.202100868,"OPV-DB (Qiu, J., Zenodo, 2026, doi:10.5281/zenodo.20841543)"
PBDB-T,CPIC-3,CCCCC(CC)Cc1ccc(-c2c3cc(-c4ccc(-c5sc(-c6cccs6)c6c5C(=O)c5c(CC(CC)CCCC)sc(CC(CC)CCCC)c5C6=O)s4)sc3c(-c3ccc(CC(CC)CCCC)s3)c3ccsc23)s1,CCCCCCCCC1(CCCCCCCC)c2cc(/C=C3\C(=O)c4cc(F)c(F)cc4C3=C(C#N)C#N)sc2-c2sc(-c3cc4c(s3)-c3sc(-c5cc6c(s5)-c5sc(/C=C7\C(=O)c8cc(F)c(F)cc8C7=C(C#N)C#N)cc5C6(CCCCCCCC)CCCCCCCC)cc3C4(CCCCCCCC)CCCCCCCC)cc21,0.71,5.77,41.5,1.71,-5.33,-3.48,-5.2,-3.48,,,2021,10.1002/asia.202101147,"OPV-DB (Qiu, J., Zenodo, 2026, doi:10.5281/zenodo.20841543)"
PBDB-T,P(QxCN-T2)-p,CCCCC(CC)Cc1ccc(-c2c3cc(-c4ccc(-c5sc(-c6cccs6)c6c5C(=O)c5c(CC(CC)CCCC)sc(CC(CC)CCCC)c5C6=O)s4)sc3c(-c3ccc(CC(CC)CCCC)s3)c3ccsc23)s1,CCCCCCCCC(CCCCCC)COc1ccc(-c2nc3cc(C#N)c(C#N)c(-c4ccc(-c5cccs5)s4)c3nc2-c2ccc(OCC(CCCCCC)CCCCCCCC)cc2)cc1,0.98,5.16,32.0,1.53,-5.57,-3.42,-5.95,-3.43,,,2021,10.1021/acsami.1c12288,"OPV-DB (Qiu, J., Zenodo, 2026, doi:10.5281/zenodo.20841543)"
P5T-2F,eC9,CCCCCCCCCCC(CCCCCCCC)Cc1sc(CC(CCCCCCCC)CCCCCCCCCC)c2c1C(=O)c1c(-c3ccc(-c4cc(F)cs4)s3)sc(-c3ccc(-c4cc(F)cs4)s3)c1C2=O,CCCCCCCCCc1c(/C=C2\C(=O)c3cc(Cl)c(Cl)cc3C2=C(C#N)C#N)sc2c1sc1c3c4nsnc4c4c5sc6c(CCCCCCCCC)c(/C=C7\C(=O)c8cc(Cl)c(Cl)cc8C7=C(C#N)C#N)sc6c5n(CC(CCCC)CCCCCC)c4c3n(CC(CCCC)CCCCCC)c21,0.837,26.5,78.9,17.7,-5.51,-3.56,-5.68,-3.9,,,2021,10.1021/acsmaterialslett.1c00328,"OPV-DB (Qiu, J., Zenodo, 2026, doi:10.5281/zenodo.20841543)"
PTQ10,BTP-Ph,CCCCCCCCC(CCCCCC)COc1cnc2c(C)c(F)c(F)c(-c3ccc(C)s3)c2n1,CCCCCCc1ccc(-c2c(/C=C3\C(=O)c4cc(F)c(F)cc4C3=C(C#N)C#N)sc3c2sc2c4c5nsnc5c5c6sc7c(-c8ccc(CCCCCC)cc8)c(/C=C8\C(=O)c9cc(F)c(F)cc9C8=C(C#N)C#N)sc7c6n(CC(CC)CCCC)c5c4n(CC(CC)CCCC)c32)cc1,0.882,24.3,75.3,17.1,-5.53,-2.81,-5.58,-3.79,,,2021,10.1002/aenm.202100079,"OPV-DB (Qiu, J., Zenodo, 2026, doi:10.5281/zenodo.20841543)"
PBDB-T,L1,CCCCC(CC)Cc1ccc(-c2c3cc(-c4ccc(-c5sc(-c6cccs6)c6c5C(=O)c5c(CC(CC)CCCC)sc(CC(CC)CCCC)c5C6=O)s4)sc3c(-c3ccc(CC(CC)CCCC)s3)c3ccsc23)s1,CCc1csc(-c2cc3oc(=O)c4cc(-c5cc(CC)c(-c6cc7c(-c8ccc(CC)s8)c8sc(-c9sc(-c%10cc%11oc(=O)c%12cc(-c%13cc(CC)c(-c%14cc%15c(-c%16ccc(CC)s%16)c%16sc(-c%17sc(-c%18cc%19oc(=O)c%20cc(-c%21cc(CC)c(-c%22cc%23c(-c%24ccc(CC)s%24)c%24sccc%24c(-c%24ccc(CC)s%24)c%23s%22)s%21)sc%20c%19s%18)cc%17CC)cc%16c(-c%16ccc(CC)s%16)c%15s%14)s%13)sc%12c%11s%10)cc9CC)cc8c(-c8ccc(CC)s8)c7s6)s5)sc4c3s2)c1,0.69,7.44,40.27,2.07,-5.33,-3.48,-5.45,-2.79,,,2021,10.1039/d1tc04425g,"OPV-DB (Qiu, J., Zenodo, 2026, doi:10.5281/zenodo.20841543)"
D18-Cl,BTFM,CCCCCCC(CCCC)Cc1csc(-c2cc3c4nsnc4c4cc(-c5cc(CC(CCCC)CCCCCC)c(-c6cc7c(-c8cc(Cl)c(CC(CC)CCCC)s8)c8sccc8c(-c8cc(Cl)c(CC(CC)CCCC)s8)c7s6)s5)sc4c3s2)c1,CCCCCCCCCCCc1c(/C=C2\C(=O)c3cc4cc(C(F)(F)F)ccc4cc3C2=C(C#N)C#N)sc2c1sc1c3c4nsnc4c4c5sc6c(CCCCCCCCCCC)c(/C=C7\C(=O)c8cc9cc(C(F)(F)F)ccc9cc8C7=C(C#N)C#N)sc6c5n(CC(CCCC)CCCCCC)c4c3n(CC(CCCC)CCCCCC)c21,0.875,26.72,73.12,17.1,-5.48,-2.75,-5.62,-4.04,,,2021,10.1039/d1ee03225a,"OPV-DB (Qiu, J., Zenodo, 2026, doi:10.5281/zenodo.20841543)"
PBDB-T,LL3,CCCCC(CC)Cc1ccc(-c2c3cc(-c4ccc(-c5sc(-c6cccs6)c6c5C(=O)c5c(CC(CC)CCCC)sc(CC(CC)CCCC)c5C6=O)s4)sc3c(-c3ccc(CC(CC)CCCC)s3)c3ccsc23)s1,CCCCCCCCc1c(/C=C2\C(=O)c3cc(Cl)c(Cl)cc3C2=C(C#N)C#N)sc2c1sc1c3c4nn(CC)nc4c4c5sc6c(CCCCCCCC)c(/C=C7\C(=O)c8cc9c(cc8C7=C(C#N)C#N)C7C8C=CC(C8)C97)sc6c5n(CC)c4c3n(CC)c21,0.86,26.97,72.3,16.82,-5.33,-3.48,-5.48,-3.78,,,2021,10.1002/adfm.202103445,"OPV-DB (Qiu, J., Zenodo, 2026, doi:10.5281/zenodo.20841543)"
PM6,BT-BO-L4F,CCCCC(CC)Cc1sc(-c2c3cc(-c4ccc(-c5sc(-c6cccs6)c6c5C(=O)c5c(CC(CC)CCCC)sc(CC(CC)CCCC)c5C6=O)s4)sc3c(-c3cc(F)c(CC(CC)CCCC)s3)c3ccsc23)cc1F,CCCCCCCCCCCc1c(/C=C2\C(=O)c3cc4cc(F)c(F)cc4cc3C2=C(C#N)C#N)sc2c1sc1c3c4nsnc4c4c5sc6c(CCCCCCCCCCC)c(/C=C7\C(=O)c8cc9cc(F)c(F)cc9cc8C7=C(C#N)C#N)sc6c5n(CC(CCCC)CCCCCC)c4c3n(CC(CCCC)CCCCCC)c21,0.83,27.62,70.52,16.81,-5.56,-3.65,-5.58,-3.98,,,2021,10.1002/aenm.202102172,"OPV-DB (Qiu, J., Zenodo, 2026, doi:10.5281/zenodo.20841543)"
PM6,EH-HD-4F,CCCCC(CC)Cc1sc(-c2c3cc(-c4ccc(-c5sc(-c6cccs6)c6c5C(=O)c5c(CC(CC)CCCC)sc(CC(CC)CCCC)c5C6=O)s4)sc3c(-c3cc(F)c(CC(CC)CCCC)s3)c3ccsc23)cc1F,CCCCCCCCCCCc1c(/C=C2\C(=O)c3cc(F)c(F)cc3C2=C(C#N)C#N)sc2c1sc1c3c4nsnc4c4c5sc6c(CCCCCCCCCCC)c(/C=C7\C(=O)c8cc(F)c(F)cc8C7=C(C#N)C#N)sc6c5n(CC(CCCCCC)CCCCCCCC)c4c3n(CC(CC)CCCC)c21,0.84,27.5,79.3,18.38,-5.56,-3.65,-5.69,-4.04,,,2021,10.1016/j.cej.2021.132832,"OPV-DB (Qiu, J., Zenodo, 2026, doi:10.5281/zenodo.20841543)"
J50,PC71BM,CCCCCCCCC(CCCCCC)Cc1ccc(-c2c3cc(-c4ccc(-c5c(F)c(F)c(-c6cccs6)c6nn(CCCCCCCC)nc56)s4)sc3c(-c3ccc(CC(CCCCCC)CCCCCCCC)s3)c3ccsc23)s1,COC(=O)CCCC1(c2ccccc2)C23c4c5ccc6c7cc8c9c%10c(cc%11cc%12c%13c%14c(cc%15c%16ccc-5c2c%16c2c5c%16c%17c(c(c46)c7c9c%17c4c%10c%11c%13c4c%16c%14c%152)C513)C%12)C8,0.6,5.38,52.8,1.7,-5.13,-3.16,-5.9,-3.9,,,2021,10.1021/accountsmr.1c00119,"OPV-DB (Qiu, J., Zenodo, 2026, doi:10.5281/zenodo.20841543)"
D18-Cl,BTF,CCCCCCC(CCCC)Cc1csc(-c2cc3c4nsnc4c4cc(-c5cc(CC(CCCC)CCCCCC)c(-c6cc7c(-c8cc(Cl)c(CC(CC)CCCC)s8)c8sccc8c(-c8cc(Cl)c(CC(CC)CCCC)s8)c7s6)s5)sc4c3s2)c1,CCCCCCCCCCCc1c(/C=C2\C(=O)c3cc4cc(F)c(F)c(F)c4cc3C2=C(C#N)C#N)sc2c1sc1c3c4nsnc4c4c5sc6c(CCCCCCCCCCC)c(/C=C7\C(=O)c8cc9cc(F)c(F)c(F)c9cc8C7=C(C#N)C#N)sc6c5n(CC(CCCC)CCCCCC)c4c3n(CC(CCCC)CCCCCC)c21,0.863,26.87,74.57,17.3,-5.48,-2.75,-5.65,-4.07,,,2021,10.1039/d1ee03225a,"OPV-DB (Qiu, J., Zenodo, 2026, doi:10.5281/zenodo.20841543)"
D18,BTSe-IC2F,CCCCCCC(CCCC)Cc1csc(-c2cc3c4nsnc4c4cc(-c5cc(CC(CCCC)CCCCCC)c(-c6cc7c(-c8cc(F)c(CC(CC)CCCC)s8)c8sccc8c(-c8cc(F)c(CC(CC)CCCC)s8)c7s6)s5)sc4c3s2)c1,CCCCCCCCCCCc1c(/C=C2\C(=O)c3cc(F)c(F)cc3C2=C(C#N)C#N)sc2c1sc1c3c4n[se]nc4c4c5sc6c(CCCCCCCCCCC)c(/C=C7\C(=O)c8cc(F)c(F)cc8C7=C(C#N)C#N)sc6c5n(CCCCCCCCc5ccccc5)c4c3n(CCCCCCCCc3ccccc3)c21,0.831,26.96,77.22,17.3,-5.51,-2.77,-5.64,-3.95,,,2021,10.1021/acsami.1c20813,"OPV-DB (Qiu, J., Zenodo, 2026, doi:10.5281/zenodo.20841543)"
PMZ-30,Y6,CCCCC(CC)Cc1csc(-c2cnc(-c3cc(CC(CC)CCCC)c(-c4cc5c(-c6cc(F)c(CC(CC)CCCC)s6)c6sc(-c7ccc(-c8sc(-c9ccc(-c%10cc%11c(-c%12cc(F)c(CC(CC)CCCC)s%12)c%12sccc%12c(-c%12cc(F)c(CC(CC)CCCC)s%12)c%11s%10)s9)c9c8C(=O)c8c(CC(CC)CCCC)sc(CC(CC)CCCC)c8C9=O)s7)cc6c(-c6cc(F)c(CC(CC)CCCC)s6)c5s4)s3)cn2)c1,CCCCCCCCCCCc1c(/C=C2\C(=O)c3cc(F)c(F)cc3C2=C(C#N)C#N)sc2c1sc1c3c4nsnc4c4c5sc6c(CCCCCCCCCCC)c(/C=C7\C(=O)c8cc(F)c(F)cc8C7=C(C#N)C#N)sc6c5n(CC(CC)CCCC)c4c3n(CC(CC)CCCC)c21,0.847,26.92,75.3,17.17,-5.66,-3.64,-5.65,-4.09,,,2021,10.1002/adfm.202109271,"OPV-DB (Qiu, J., Zenodo, 2026, doi:10.5281/zenodo.20841543)"
PTQ10,BTP-FTh,CCCCCCCCC(CCCCCC)COc1cnc2c(-c3cccs3)c(F)c(F)cc2n1,CCCCCCc1sc(-c2c(/C=C3\C(=O)c4cc(F)c(F)cc4C3=C(C#N)C#N)sc3c2sc2c4c5nsnc5c5c6sc7c(-c8cc(F)c(CCCCCC)s8)c(/C=C8\C(=O)c9cc(F)c(F)cc9C8=C(C#N)C#N)sc7c6n(CC(CCCC)CCCCCC)c5c4n(CC(CCCC)CCCCCC)c32)cc1F,0.849,26.33,76.7,17.16,-5.54,-2.92,-5.8,-4.04,,,2021,10.1002/adma.202109516,"OPV-DB (Qiu, J., Zenodo, 2026, doi:10.5281/zenodo.20841543)"
PM6,Y6,CCCCC(CC)Cc1sc(-c2c3cc(-c4ccc(-c5sc(-c6cccs6)c6c5C(=O)c5c(CC(CC)CCCC)sc(CC(CC)CCCC)c5C6=O)s4)sc3c(-c3cc(F)c(CC(CC)CCCC)s3)c3ccsc23)cc1F,CCCCCCCCCCCc1c(/C=C2\C(=O)c3cc(F)c(F)cc3C2=C(C#N)C#N)sc2c1sc1c3c4nsnc4c4c5sc6c(CCCCCCCCCCC)c(/C=C7\C(=O)c8cc(F)c(F)cc8C7=C(C#N)C#N)sc6c5n(CC(CC)CCCC)c4c3n(CC(CC)CCCC)c21,0.89,29.0,77.96,20.28,-5.56,-3.65,-5.65,-4.09,,,2021,10.1016/j.solener.2021.10.002,"OPV-DB (Qiu, J., Zenodo, 2026, doi:10.5281/zenodo.20841543)"
Q7,MeIC,CCCCCCCCCCCCc1csc(-c2cc3c(=O)n(CC(CCCCCC)CCCCCCCC)c(=O)c4cc(-c5sc(-c6cc7c(-c8cc(F)c(CC(CC)CCCC)s8)c8sccc8c(-c8cc(F)c(CC(CC)CCCC)s8)c7s6)c(CCCCCCCCCCCC)c5F)sc4c3s2)c1F,CCCCCCc1ccc(C2(c3ccc(CCCCCC)cc3)c3cc4c(cc3-c3sc5cc(/C=C6\C(=O)c7c(csc7C)C6=C(C#N)C#N)sc5c32)C(c2ccc(CCCCCC)cc2)(c2ccc(CCCCCC)cc2)c2c-4sc3cc(/C=C4\C(=O)c5c(csc5C)C4=C(C#N)C#N)sc23)cc1,1.09,1.15,38.5,0.48,-5.78,-3.82,-5.57,-3.92,,,2021,10.1021/acsami.1c23196,"OPV-DB (Qiu, J., Zenodo, 2026, doi:10.5281/zenodo.20841543)"
PT1,PC70BM,CCCCCCc1ccc(/C=C/c2ccc(/C=C/c3ccc(/C=C/c4ccsc4-c4ccc(-c5cc(CCCCCC)c(-c6cccs6)s5)s4)s3)s2)s1,CCCCC(=O)OCC1(C2=CC=CC=C2)C3=CC=CC4=CC=CC5=CC=CC6=CC=C7C=CC=CC8=CC=CC1=C8C7=C6C5=C4C3,0.96,5.63,34.0,1.84,-5.08,-2.83,-6.1,-3.9,,,2021,10.1016/j.jorganchem.2021.122220,"OPV-DB (Qiu, J., Zenodo, 2026, doi:10.5281/zenodo.20841543)"
PBDB-T,IDBDT-O,CCCCC(CC)Cc1ccc(-c2c3cc(-c4ccc(-c5sc(-c6cccs6)c6c5C(=O)c5c(CC(CC)CCCC)sc(CC(CC)CCCC)c5C6=O)s4)sc3c(-c3ccc(CC(CC)CCCC)s3)c3ccsc23)s1,CCOc1c2cc(/C=C3\C(=O)c4ccccc4C3=C(C#N)C#N)sc2c(OCC)c2c3c(sc12)-c1cc2c(cc1C3(c1ccc(CC)cc1)c1ccc(CC)cc1)-c1sc3c(OCC)c4cc(/C=C5\C(=O)c6ccccc6C5=C(C#N)C#N)sc4c(OCC)c3c1C2(c1ccc(CC)cc1)c1ccc(CC)cc1,0.89,5.21,39.3,1.83,-5.33,-3.48,-5.68,-3.68,,,2021,10.1016/j.synthmet.2021.116922,"OPV-DB (Qiu, J., Zenodo, 2026, doi:10.5281/zenodo.20841543)"
J74,m-ITIC,CCCCCCCCC(CCCCCC)Cn1nc2c(-c3cccs3)c(F)c(F)c(-c3ccc(-c4cc5c(C6CC=C([Si](C)(C)CCCCCCCC)S6)c6sccc6c(-c6ccc([Si](C)(C)CCCCCCCC)s6)c5s4)s3)c2n1,CCCCCCc1cccc(C2(c3cccc(CCCCCC)c3)c3cc4c(cc3-c3sc5cc(C=C6C(=O)c7ccccc7C6=C(C#N)C#N)sc5c32)C(c2cccc(CCCCCC)c2)(c2cccc(CCCCCC)c2)c2c-4sc3cc(C=C4C(=O)c5ccccc5C4=C(C#N)C#N)sc23)c1,0.99,15.89,61.2,9.63,-5.56,-3.06,-5.527,-3.854,,,2021,10.1016/j.synthmet.2021.116736,"OPV-DB (Qiu, J., Zenodo, 2026, doi:10.5281/zenodo.20841543)"
J52,IEICO-4F,CCCCCCCCC(CCCCCC)Cn1nc2c(-c3cccs3)c(F)c(F)c(-c3ccc(-c4cc5c(-c6ccc(CC(CC)CCCC)s6)c6sccc6c(-c6ccc(CC(CC)CCCC)s6)c5s4)s3)c2n1,CCCCCCc1ccc(C2(c3ccc(CCCCCC)cc3)c3cc4c(cc3-c3sc(-c5sc(/C=C6\C(=O)c7cc(F)c(F)cc7C6=C(C#N)C#N)cc5OCC(CC)CCCC)cc32)C(c2ccc(CCCCCC)cc2)(c2ccc(CCCCCC)cc2)c2cc(-c3scc(/C=C5/C(=O)c6cc(F)c(F)cc6C5=C(C#N)C#N)c3OCC(CC)CCCC)sc2-4)cc1,0.72,23.78,56.43,9.63,-5.2,-3.05,-5.44,-4.19,,,2021,10.1039/d1tc04676d,"OPV-DB (Qiu, J., Zenodo, 2026, doi:10.5281/zenodo.20841543)"
PBT-F,IT-4F,CCCCCCCCOc1c(OCCCCCCCC)c(-c2ccc(-c3cc4c(-c5cc(F)c(CC(CC)CCCC)s5)c5sccc5c(-c5cc(F)c(CC(CC)CCCC)s5)c4s3)s2)c2nsnc2c1-c1cccs1,CCCCCCc1ccc(C2(c3ccc(CCCCCC)cc3)c3cc4c(cc3-c3sc5cc(/C=C6\C(=O)c7cc(F)c(F)cc7C6=C(C#N)C#N)sc5c32)C(c2ccc(CCCCCC)cc2)(c2ccc(CCCCCC)cc2)c2c-4sc3cc(/C=C4\C(=O)c5cc(F)c(F)cc5C4=C(C#N)C#N)sc23)cc1,0.778,21.73,54.5,9.14,-5.39,-3.65,-5.66,-4.14,,,2021,10.1021/accountsmr.1c00119,"OPV-DB (Qiu, J., Zenodo, 2026, doi:10.5281/zenodo.20841543)"
PTB7-Th,O-IDTBCN,CCCCC(CC)COC(=O)c1sc2csc(-c3cc4c(-c5ccc(CC(CC)CCCC)s5)c5sccc5c(-c5ccc(CC(CC)CCCC)s5)c4s3)c2c1F,CCCCCCCCC1(CCCCCCCC)c2cc3c(cc2-c2sc(-c4ccc(C=C(C#N)C#N)c5nsnc45)cc21)C(CCCCCCCC)(CCCCCCCC)c1cc(-c2ccc(C=C(C#N)C#N)c4nsnc24)sc1-3,0.74,17.7,70.0,9.1,-5.21,-3.6,-5.8,-3.8,,,2021,10.1002/aenm.202100839,"OPV-DB (Qiu, J., Zenodo, 2026, doi:10.5281/zenodo.20841543)"
PM6,PYN-BDTF,CCCCC(CC)Cc1sc(-c2c3cc(-c4ccc(-c5sc(-c6cccs6)c6c5C(=O)c5c(CC(CC)CCCC)sc(CC(CC)CCCC)c5C6=O)s4)sc3c(-c3cc(F)c(CC(CC)CCCC)s3)c3ccsc23)cc1F,CCCCCCCCCCCc1c(/C=C2\C(=O)c3cc4ccccc4cc3C2=C(C#N)C#N)sc2c1sc1c3c4nsnc4c4c5sc6c(CCCCCCCCCCC)c(/C=C7\C(=O)c8cc9cc(-c%10cc%11c(-c%12cc(F)c(CC(CCCCCC)CCCCCCCC)s%12)c%12sccc%12c(-c%12cc(F)c(CC(CCCCCC)CCCCCCCC)s%12)c%11s%10)ccc9cc8C7=C(C#N)C#N)sc6c5n(CC(CCCCCCCC)CCCCCCCCCC)c4c3n(CC(CCCCCCCC)CCCCCCCCCC)c21,0.96,16.6,57.0,9.08,-5.56,-3.65,-5.67,-3.77,,,2021,10.1021/acsenergylett.1c00009,"OPV-DB (Qiu, J., Zenodo, 2026, doi:10.5281/zenodo.20841543)"
P1-3T,PC61BM,CCCCCCCCC(CCCCCC)Cc1csc(-c2ccc(-c3cc(CC(CCCCCC)CCCCCCCC)c(-c4cccs4)s3)c3nsnc23)c1,COC(=O)CCCC1(c2ccccc2)C23c4c5c6c7c8c9c(c%10c%11c2c2c%12c4c4c%13c5c5c7c7c8c8c%14c9c%10c9c%10c%11c2c2c%11c%12c4c4c%12c%13c5c5c7c7c8c8c%14c9c9c%10c2c2c%11c4c4c%12c5c7c5c8c9c2c45)C613,0.73,8.24,63.8,3.84,-5.06,-3.43,-6.1,-3.7,,,2021,10.1016/j.dyepig.2021.109206,"OPV-DB (Qiu, J., Zenodo, 2026, doi:10.5281/zenodo.20841543)"
PBDB-T,PNEOD,CCCCC(CC)Cc1ccc(-c2c3cc(-c4ccc(-c5sc(-c6cccs6)c6c5C(=O)c5c(CC(CC)CCCC)sc(CC(CC)CCCC)c5C6=O)s4)sc3c(-c3ccc(CC(CC)CCCC)s3)c3ccsc23)s1,C#Cc1c2ccsc2c(C#Cc2cc3c4c(ccc5c4c2C(=O)N(CC(CCCCCCCC)CCCCCCCCCC)C5=O)C(=O)N(CC(CCCCCCCC)CCCCCCCCCC)C3=O)c2ccsc12,0.81,8.19,52.0,3.76,-5.33,-3.48,-5.98,-3.82,,,2021,10.1016/j.dyepig.2021.109246,"OPV-DB (Qiu, J., Zenodo, 2026, doi:10.5281/zenodo.20841543)"
PBDB-TF,NITT-ThCl,CCCCC(CC)Cc1sc(-c2c3cc(-c4ccc(-c5sc(-c6cccs6)c6c5C(=O)c5c(CC(CC)CCCC)sc(CC(CC)CCCC)c5C6=O)s4)sc3c(-c3cc(F)c(CC(CC)CCCC)s3)c3ccsc23)cc1F,CCCCCCc1ccc(C2(c3ccc(CCCCCC)cc3)c3cc4c(OCC(CC)CCCC)c5c(cc4c(OCC(CC)CCCC)c3-c3sc4cc(/C=C6\C(=O)c7c(csc7Cl)C6=C(C#N)C#N)sc4c32)C(c2ccc(CCCCCC)cc2)(c2ccc(CCCCCC)cc2)c2c-5sc3cc(/C=C4\C(=O)c5c(csc5Cl)C4=C(C#N)C#N)sc23)cc1,0.97,16.3,60.6,9.58,-5.49,-3.64,-5.71,-4.1,,,2021,10.1016/j.cej.2021.130618,"OPV-DB (Qiu, J., Zenodo, 2026, doi:10.5281/zenodo.20841543)"
PBDTT-S-TT-CF,PC71BM,CCCCC(CC)CSc1ccc(-c2c3cc(-c4scc5c(F)c(C(=O)C(CC)CCCC)sc45)sc3c(-c3ccc(SCC(CC)CCCC)s3)c3ccsc23)s1,COC(=O)CCCC1(c2ccccc2)C23c4c5ccc6c7cc8c9c%10c(cc%11cc%12c%13c%14c(cc%15c%16ccc-5c2c%16c2c5c%16c%17c(c(c46)c7c9c%17c4c%10c%11c%13c4c%16c%14c%152)C513)C%12)C8,0.89,15.1,71.0,9.58,-5.44,-3.31,-5.9,-3.9,,,2021,10.1021/accountsmr.1c00119,"OPV-DB (Qiu, J., Zenodo, 2026, doi:10.5281/zenodo.20841543)"
PBDB-T,IDT-BOC6,CCCCC(CC)Cc1ccc(-c2c3cc(-c4ccc(-c5sc(-c6cccs6)c6c5C(=O)c5c(CC(CC)CCCC)sc(CC(CC)CCCC)c5C6=O)s4)sc3c(-c3ccc(CC(CC)CCCC)s3)c3ccsc23)s1,CCCCCCOc1cc(-c2cc3c(s2)-c2cc4c(cc2C3(c2ccc(CCCCCC)cc2)c2ccc(CCCCCC)cc2)-c2sc(-c3cc(OCCCCCC)c(C=C5C(=O)c6ccccc6C5=C(C#N)C#N)cc3OCCCCCC)cc2C4(c2ccc(CCCCCC)cc2)c2ccc(CCCCCC)cc2)c(OCCCCCC)cc1C=C1C(=O)c2ccccc2C1=C(C#N)C#N,1.01,17.52,54.0,9.6,-5.33,-3.48,-5.51,-3.78,,,2021,10.1016/j.synthmet.2021.116736,"OPV-DB (Qiu, J., Zenodo, 2026, doi:10.5281/zenodo.20841543)"
PM6,MOITIC,CCCCC(CC)Cc1sc(-c2c3cc(-c4ccc(-c5sc(-c6cccs6)c6c5C(=O)c5c(CC(CC)CCCC)sc(CC(CC)CCCC)c5C6=O)s4)sc3c(-c3cc(F)c(CC(CC)CCCC)s3)c3ccsc23)cc1F,CCCCCCOc1cccc(C2(c3cccc(OCCCCCC)c3)c3cc4c(cc3-c3sc5cc(/C=C6\C(=O)c7ccccc7C6=C(C#N)C#N)sc5c32)C(c2cccc(OCCCCCC)c2)(c2cccc(OCCCCCC)c2)c2c-4sc3cc(/C=C4\C(=O)c5ccccc5C4=C(C#N)C#N)sc23)c1,0.999,15.0,63.8,9.6,-5.56,-3.65,-5.5,-3.74,,,2021,10.1016/j.orgel.2021.106227,"OPV-DB (Qiu, J., Zenodo, 2026, doi:10.5281/zenodo.20841543)"
PBDB-TF,ITCC-M,CCCCC(CC)Cc1sc(-c2c3cc(-c4ccc(-c5sc(-c6cccs6)c6c5C(=O)c5c(CC(CC)CCCC)sc(CC(CC)CCCC)c5C6=O)s4)sc3c(-c3cc(F)c(CC(CC)CCCC)s3)c3ccsc23)cc1F,CCCCCCc1ccc(C2(c3ccc(CCCCCC)cc3)c3cc4c(cc3-c3sc5cc(/C=C6\C(=O)c7sc(C)cc7C6=C(C#N)C#N)sc5c32)C(c2ccc(CCCCCC)cc2)(c2ccc(CCCCCC)cc2)c2c-4sc3cc(/C=C4\C(=O)c5sc(C)cc5C4=C(C#N)C#N)sc23)cc1,1.16,13.8,58.8,9.3,-5.49,-3.64,-5.43,-3.68,,,2021,10.1002/adfm.202102189,"OPV-DB (Qiu, J., Zenodo, 2026, doi:10.5281/zenodo.20841543)"
Qx-8F,Y6,CCOc1c(F)c(F)c(-c2nc3c(-c4cccs4)ccc(-c4ccc(-c5cc6c(-c7ccc(CC)s7)c7sc(-c8ccc(-c9ccc(-c%10ccc(-c%11cc%12c(-c%13ccc(CC)s%13)c%13sc(-c%14ccc(-c%15ccc(-c%16ccc(-c%17cc%18c(-c%19ccc(CC)s%19)c%19sccc%19c(-c%19ccc(CC)s%19)c%18s%17)s%16)c%16nc(-c%17c(F)c(F)c(OCC)c(F)c%17F)c(-c%17c(F)c(F)c(OCC)c(F)c%17F)nc%15%16)s%14)cc%13c(-c%13ccc(CC)s%13)c%12s%11)s%10)c%10nc(-c%11c(F)c(F)c(OCC)c(F)c%11F)c(-c%11c(F)c(F)c(OCC)c(F)c%11F)nc9%10)s8)cc7c(-c7ccc(CC)s7)c6s5)s4)c3nc2-c2c(F)c(F)c(OCC)c(F)c2F)c(F)c1F,CCCCCCCCCCCc1c(/C=C2\C(=O)c3cc(F)c(F)cc3C2=C(C#N)C#N)sc2c1sc1c3c4nsnc4c4c5sc6c(CCCCCCCCCCC)c(/C=C7\C(=O)c8cc(F)c(F)cc8C7=C(C#N)C#N)sc6c5n(CC(CC)CCCC)c4c3n(CC(CC)CCCC)c21,0.627,19.06,50.71,6.07,-5.11,-3.45,-5.65,-4.09,,,2021,10.1039/d1ta01500a,"OPV-DB (Qiu, J., Zenodo, 2026, doi:10.5281/zenodo.20841543)"
J52,m-ITIC,CCCCCCCCC(CCCCCC)Cn1nc2c(-c3cccs3)c(F)c(F)c(-c3ccc(-c4cc5c(-c6ccc(CC(CC)CCCC)s6)c6sccc6c(-c6ccc(CC(CC)CCCC)s6)c5s4)s3)c2n1,CCCCCCc1cccc(C2(c3cccc(CCCCCC)c3)c3cc4c(cc3-c3sc5cc(C=C6C(=O)c7ccccc7C6=C(C#N)C#N)sc5c32)C(c2cccc(CCCCCC)c2)(c2cccc(CCCCCC)c2)c2c-4sc3cc(C=C4C(=O)c5ccccc5C4=C(C#N)C#N)sc23)c1,0.979,14.43,42.9,6.05,-5.2,-3.05,-5.527,-3.854,,,2021,10.1021/accountsmr.1c00119,"OPV-DB (Qiu, J., Zenodo, 2026, doi:10.5281/zenodo.20841543)"
PBDB-TF,DTP-out-F,CCCCC(CC)Cc1sc(-c2c3cc(-c4ccc(-c5sc(-c6cccs6)c6c5C(=O)c5c(CC(CC)CCCC)sc(CC(CC)CCCC)c5C6=O)s4)sc3c(-c3cc(F)c(CC(CC)CCCC)s3)c3ccsc23)cc1F,CCCCCCc1ccc(C2(c3ccc(CCCCCC)cc3)Oc3cc(/C=C4\C(=O)c5cc(F)c(F)cc5C4=C(C#N)C#N)sc3-c3sc(-c4cc(F)c(-c5cc6c(s5)-c5sc(/C=C7\C(=O)c8cc(F)c(F)cc8C7=C(C#N)C#N)cc5OC6(c5ccc(CCCCCC)cc5)c5ccc(CCCCCC)cc5)cc4F)cc32)cc1,0.86,10.16,45.4,3.97,-5.49,-3.64,-5.61,-3.96,,,2021,10.1021/acsami.1c06299,"OPV-DB (Qiu, J., Zenodo, 2026, doi:10.5281/zenodo.20841543)"
pBαCN,PC71BM,CCCCCCC(CCCC)Cc1csc(/C=C(\C#N)c2cc3sc(/C(C#N)=C/c4cc(CC(CCCC)CCCCCC)c(-c5cc6c(-c7ccc(CC(CCCC)CCCCCC)s7)c7sccc7c(-c7ccc(CC(CCCC)CCCCCC)s7)c6s5)s4)cc3s2)c1,COC(=O)CCCC1(c2ccccc2)C23c4c5ccc6c7cc8c9c%10c(cc%11cc%12c%13c%14c(cc%15c%16ccc-5c2c%16c2c5c%16c%17c(c(c46)c7c9c%17c4c%10c%11c%13c4c%16c%14c%152)C513)C%12)C8,0.92,8.87,48.7,3.96,-5.57,-3.14,-5.87,-4.2,,,2021,10.1021/acs.macromol.1c01103,"OPV-DB (Qiu, J., Zenodo, 2026, doi:10.5281/zenodo.20841543)"
P3HT,Qx1,CCCCCCc1ccsc1,CCCCCCc1ccc(C2(c3ccc(CCCCCC)cc3)c3cc4c(cc3-c3sc(-c5ccc(/C=C6/SC(=S)N(CC)C6=O)c6nc(-c7ccccc7)c(-c7ccccc7)nc56)cc32)C(c2ccc(CCCCCC)cc2)(c2ccc(CCCCCC)cc2)c2cc(-c3ccc(/C=C5/SC(=S)N(CC)C5=O)c5nc(-c6ccccc6)c(-c6ccccc6)nc35)sc2-4)cc1,1.0,6.02,67.0,4.03,-5.01,-3.12,-5.42,-3.6,,,2021,10.1016/j.synthmet.2021.116736,"OPV-DB (Qiu, J., Zenodo, 2026, doi:10.5281/zenodo.20841543)"
PBDB-TF,TPDC-4F,CCCCC(CC)Cc1sc(-c2c3cc(-c4ccc(-c5sc(-c6cccs6)c6c5C(=O)c5c(CC(CC)CCCC)sc(CC(CC)CCCC)c5C6=O)s4)sc3c(-c3cc(F)c(CC(CC)CCCC)s3)c3ccsc23)cc1F,CCN1C(=O)c2c(-c3cc4c(s3)-c3sc(/C=C5\C(=O)c6cc(F)c(F)cc6C5=C(C#N)C#N)cc3C4(CC)CC)sc(-c3cc4c(s3)-c3sc(/C=C5\C(=O)c6cc(F)c(F)cc6C5=C(C#N)C#N)cc3C4(CC)CC)c2C1=O,0.852,22.19,70.6,13.35,-5.49,-3.64,-5.83,-3.99,,,2021,10.1039/d1ta03643b,"OPV-DB (Qiu, J., Zenodo, 2026, doi:10.5281/zenodo.20841543)"
PBDB-T,Y9,CCCCC(CC)Cc1ccc(-c2c3cc(-c4ccc(-c5sc(-c6cccs6)c6c5C(=O)c5c(CC(CC)CCCC)sc(CC(CC)CCCC)c5C6=O)s4)sc3c(-c3ccc(CC(CC)CCCC)s3)c3ccsc23)s1,CCCCCCCCCCCc1c(/C=C2\C(=O)c3ccccc3C2=C(C#N)C#N)sc2c1sc1c3c4nn(CC(CC)CCCC)nc4c4c5sc6c(CCCCCCCCCCC)c(/C=C7\C(=O)c8ccccc8C7=C(C#N)C#N)sc6c5n(CC(CC)CCCC)c4c3n(CC(CC)CCCC)c21,0.92,22.36,65.24,13.34,-5.33,-3.48,-5.59,-3.78,,,2021,10.1002/aesr.202100138,"OPV-DB (Qiu, J., Zenodo, 2026, doi:10.5281/zenodo.20841543)"
PBDB-T,RRg-C24,CCCCC(CC)Cc1ccc(-c2c3cc(-c4ccc(-c5sc(-c6cccs6)c6c5C(=O)c5c(CC(CC)CCCC)sc(CC(CC)CCCC)c5C6=O)s4)sc3c(-c3ccc(CC(CC)CCCC)s3)c3ccsc23)s1,CCCCCCCCCCCCC(CCCCCCCCCC)Cn1c2c3sc(/C=C4/C(=O)c5ccccc5C4=C(C#N)C#N)cc3sc2c2c3nsnc3c3c4sc5cc(/C=C6/C(=O)c7cc(-c8cc9c(-c%10cc(Cl)c(CC(CC)CCCC)s%10)c%10sccc%10c(-c%10cc(Cl)c(CC(CC)CCCC)s%10)c9s8)ccc7C6=C(C#N)C#N)sc5c4n(CC(CCCCCCCCCC)CCCCCCCCCCCC)c3c21,0.88,21.67,71.0,13.53,-5.33,-3.48,-5.68,-3.93,,,2021,10.1002/aenm.202103239,"OPV-DB (Qiu, J., Zenodo, 2026, doi:10.5281/zenodo.20841543)"
PHT4,IT-4Cl,CCCCCCCCC(CCCCCC)CCOc1cnc2cc(F)c(F)c(-c3cccs3)c2n1,CCCCCCc1ccc(C2(c3ccc(CCCCCC)cc3)c3cc4c(cc3-c3sc5cc(/C=C6\C(=O)c7cc(Cl)c(Cl)cc7C6=C(C#N)C#N)sc5c32)C(c2ccc(CCCCCC)cc2)(c2ccc(CCCCCC)cc2)c2c-4sc3cc(/C=C4\C(=O)c5cc(Cl)c(Cl)cc5C4=C(C#N)C#N)sc23)cc1,0.881,20.94,72.65,13.4,-5.55,-3.63,-5.75,-4.09,,,2021,10.1021/acsami.1c13245,"OPV-DB (Qiu, J., Zenodo, 2026, doi:10.5281/zenodo.20841543)"
PM6,FINIC,CCCCC(CC)Cc1sc(-c2c3cc(-c4ccc(-c5sc(-c6cccs6)c6c5C(=O)c5c(CC(CC)CCCC)sc(CC(CC)CCCC)c5C6=O)s4)sc3c(-c3cc(F)c(CC(CC)CCCC)s3)c3ccsc23)cc1F,CCCCCCc1ccc(C2(c3ccc(CCCCCC)c(F)c3)c3cc4c(cc3-c3sc5c(sc6cc(/C=C7\C(=O)c8cc(F)c(F)cc8C7=C(C#N)C#N)sc65)c32)C(c2ccc(CCCCCC)c(F)c2)(c2ccc(CCCCCC)c(F)c2)c2c-4sc3c2sc2cc(/C=C4\C(=O)c5cc(F)c(F)cc5C4=C(C#N)C#N)sc23)cc1F,0.925,19.5,74.4,13.4,-5.56,-3.65,-5.5,-3.99,,,2021,10.1039/d1ta09106a,"OPV-DB (Qiu, J., Zenodo, 2026, doi:10.5281/zenodo.20841543)"
PBDTTPD-HT,BTP-4F,CCCCCCCCN1C(=O)c2c(-c3cc(CCCCCC)cs3)sc(-c3cc(CCCCCC)c(-c4cc5c(-c6ccc(CC(CC)CCCC)s6)c6sccc6c(-c6ccc(CC(CC)CCCC)s6)c5s4)s3)c2C1=O,CCCCCCCCCCCc1c(/C=C2\C(=O)c3cc(F)c(F)cc3C2=C(C#N)C#N)sc2c1sc1c3c4nsnc4c4c5sc6c(CCCCCCCCCCC)c(/C=C7\C(=O)c8cc(F)c(F)cc8C7=C(C#N)C#N)sc6c5n(CC(CC)CCCC)c4c3n(CC(CC)CCCC)c21,0.75,26.36,69.0,13.62,-5.33,-3.545,-5.65,-4.09,,,2021,10.1016/j.xcrp.2021.100517,"OPV-DB (Qiu, J., Zenodo, 2026, doi:10.5281/zenodo.20841543)"
J71,TSFX-2F,CCCCCCCCC(CCCCCC)Cn1nc2c(-c3cccs3)c(F)c(F)c(-c3ccc(-c4cc5c(-c6ccc([Si](CCC)(CCC)CCC)s6)c6sccc6c(-c6ccc([Si](CCC)(CCC)CCC)s6)c5s4)s3)c2n1,CCCCCCc1cccc(C2(c3cccc(CCCCCC)c3)c3cc4c(cc3-c3sc(/C=C5\C(=O)c6cc(F)ccc6C5=C(C#N)C#N)cc32)C2(c3ccccc3Oc3ccccc32)c2cc3c(cc2-4)C(c2cccc(CCCCCC)c2)(c2cccc(CCCCCC)c2)c2cc(/C=C4\C(=O)c5cc(F)ccc5C4=C(C#N)C#N)sc2-3)c1,0.89,15.27,69.3,9.42,-5.4,-3.24,-5.82,-3.94,,,2021,10.1016/j.orgel.2021.106120,"OPV-DB (Qiu, J., Zenodo, 2026, doi:10.5281/zenodo.20841543)"
J71,PY-IT,CCCCCCCCC(CCCCCC)Cn1nc2c(-c3cccs3)c(F)c(F)c(-c3ccc(-c4cc5c(-c6ccc([Si](CCC)(CCC)CCC)s6)c6sccc6c(-c6ccc([Si](CCC)(CCC)CCC)s6)c5s4)s3)c2n1,CCCCCCCCCCCc1c(/C=C2\C(=O)c3ccccc3C2=C(C#N)C#N)sc2c1sc1c3c4nsnc4c4c5sc6c(CCCCCCCCCCC)c(/C=C7\C(=O)c8cc(-c9cccs9)ccc8C7=C(C#N)C#N)sc6c5n(CC(CCCCCCCC)CCCCCCCCCC)c4c3n(CC(CCCCCCCC)CCCCCCCCCC)c21,0.914,21.44,68.5,13.43,-5.4,-3.24,-5.68,-3.94,,,2021,10.1016/j.matt.2021.12.002,"OPV-DB (Qiu, J., Zenodo, 2026, doi:10.5281/zenodo.20841543)"
PIDT-QxM,Y6BO,CCCCCCCCCCCc1c(/C=C2\C(=O)c3cc(F)c(F)cc3C2=C(C#N)C#N)sc2c1sc1c3c4nsnc4c4c5sc6c(CCCCCCCCCCC)c(/C=C7\C(=O)c8cc(F)c(F)cc8C7=C(C#N)C#N)sc6c5n(CC(CCCC)CCCCCC)c4c3n(CC(CCCC)CCCCCC)c21,CCCCCCCCCCCc1c(/C=C2\C(=O)c3cc(F)c(F)cc3C2=C(C#N)C#N)sc2c1sc1c3c4nsnc4c4c5sc6c(CCCCCCCCCCC)c(/C=C7\C(=O)c8cc(F)c(F)cc8C7=C(C#N)C#N)sc6c5n(CC(CCCC)CCCCCC)c4c3n(CC(CCCC)CCCCCC)c21,0.74,20.78,61.0,9.49,-5.18,-3.15,-5.62,-4.11,,,2021,10.1016/j.dyepig.2021.109346,"OPV-DB (Qiu, J., Zenodo, 2026, doi:10.5281/zenodo.20841543)"
M1,PC71BM,CCCCC(CC)COc1c2sc3c4sc(/C=C5\C(=O)c6ccccc6C5=C(C#N)C#N)cc4n(CC(CC)CCCC)c3c2c(OCC(CC)CCCC)c2sc3c4sc(/C=C5\C(=O)c6ccccc6C5=C(C#N)C#N)cc4n(CC(CC)CCCC)c3c12,COC(=O)CCCC1(c2ccccc2)C23c4c5ccc6c7cc8c9c%10c(cc%11cc%12c%13c%14c(cc%15c%16ccc-5c2c%16c2c5c%16c%17c(c(c46)c7c9c%17c4c%10c%11c%13c4c%16c%14c%152)C513)C%12)C8,0.855,16.83,65.9,9.48,-5.48,-3.8,-5.9,-3.9,,,2021,10.1021/acsapm.1c00989,"OPV-DB (Qiu, J., Zenodo, 2026, doi:10.5281/zenodo.20841543)"
PBDT-S,Y6,CCCCCCc1ccc(C2(c3ccc(CCCCCC)cc3)c3cc4c(cc3-c3sc(/C=C(\C#N)c5cccs5)cc32)C(c2ccc(CCCCCC)cc2)(c2ccc(CCCCCC)cc2)c2cc(/C=C(\C#N)c3ccc(-c5cc6c(-c7ccc(SC(CC)CCCC)s7)c7sccc7c(-c7ccc(SC(CC)CCCC)s7)c6s5)s3)sc2-4)cc1,CCCCCCCCCCCc1c(/C=C2\C(=O)c3cc(F)c(F)cc3C2=C(C#N)C#N)sc2c1sc1c3c4nsnc4c4c5sc6c(CCCCCCCCCCC)c(/C=C7\C(=O)c8cc(F)c(F)cc8C7=C(C#N)C#N)sc6c5n(CC(CC)CCCC)c4c3n(CC(CC)CCCC)c21,0.92,14.63,43.38,5.86,-5.51,-3.42,-5.69,-4.03,,,2021,10.1039/d1ra03233j,"OPV-DB (Qiu, J., Zenodo, 2026, doi:10.5281/zenodo.20841543)"
PBDB-T-2Cl,BDSeTICBr-γ,CCCCC(CC)Cc1sc(-c2c3cc(-c4ccc(-c5sc(-c6cccs6)c6c5C(=O)c5c(CC(CC)CCCC)sc(CC(CC)CCCC)c5C6=O)s4)sc3c(-c3cc(Cl)c(CC(CC)CCCC)s3)c3ccsc23)cc1Cl,CCCCCCc1ccc(C2(c3ccc(CCCCCC)cc3)c3cc(/C=C4\C(=O)c5cc(Br)ccc5C4=C(C#N)C#N)sc3-c3[se]c4cc5c6c([se]c5cc4c32)-c2sc(/C=C3\C(=O)c4cc(Br)ccc4C3=C(C#N)C#N)cc2C6(c2ccc(CCCCCC)cc2)c2ccc(CCCCCC)cc2)cc1,0.888,17.98,59.0,9.42,-5.52,-3.6,-5.67,-3.97,,,2021,10.1039/d1ra05426k,"OPV-DB (Qiu, J., Zenodo, 2026, doi:10.5281/zenodo.20841543)"
PPDT2FBT,PCBM,CCCCCCCCC(CCCCCC)COc1ccc(OCC(CCCCCC)CCCCCCCC)c(-c2ccc(-c3c(F)c(F)c(-c4cccs4)c4nsnc34)s2)c1,COC(=O)CCCC1(c2ccccc2)C23c4c5c6c7c8c9c(c%10c%11c2c2c%12c4c4c%13c5c5c7c7c8c8c%14c9c%10c9c%10c%11c2c2c%11c%12c4c4c%12c%13c5c5c7c7c8c8c%14c9c9c%10c2c2c%11c4c4c%12c5c7c5c8c9c2c45)C613,0.79,16.3,73.0,9.4,-5.43,-3.67,-6.1,-3.7,,,2021,10.1039/d1tc04800g,"OPV-DB (Qiu, J., Zenodo, 2026, doi:10.5281/zenodo.20841543)"
PTPDBDT,Cl-ITIC,CCCCCCCCN1C(=O)c2csc(-c3cc4c(-c5ccc(CC(CC)CCCC)s5)c5sccc5c(-c5ccc(CC(CC)CCCC)s5)c4s3)c2C1=O,CCCCCCc1ccc(C2(c3ccc(CCCCCC)cc3)c3cc4c(cc3-c3sc5cc(C=C6C(=O)c7cc(Cl)ccc7C6=C(C#N)C#N)sc5c32)C(c2ccc(CCCCCC)cc2)(c2ccc(CCCCCC)cc2)c2c-4sc3cc(C=C4C(=O)c5cc(Cl)ccc5C4=C(C#N)C#N)sc23)cc1,0.94,15.6,65.0,9.5,-5.6,-3.75,-5.7,-4.14,,,2021,10.1016/j.synthmet.2021.116736,"OPV-DB (Qiu, J., Zenodo, 2026, doi:10.5281/zenodo.20841543)"
PM6,F8IDT-Br,CCCCC(CC)Cc1sc(-c2c3cc(-c4ccc(-c5sc(-c6cccs6)c6c5C(=O)c5c(CC(CC)CCCC)sc(CC(CC)CCCC)c5C6=O)s4)sc3c(-c3cc(F)c(CC(CC)CCCC)s3)c3ccsc23)cc1F,CCC1(CC)c2cc(-c3ccc(/C=C4\C(=O)c5cc(Br)ccc5C4=C(C#N)C#N)s3)ccc2-c2ccc(-c3ccc(/C=C4\C(=O)c5cc(Br)ccc5C4=C(C#N)C#N)s3)cc21,0.98,14.6,67.76,9.7,-5.56,-3.65,-5.82,-3.87,,,2021,10.1021/acsaem.1c00369,"OPV-DB (Qiu, J., Zenodo, 2026, doi:10.5281/zenodo.20841543)"
PBDB-T,PNEOD-C8,CCCCC(CC)Cc1ccc(-c2c3cc(-c4ccc(-c5sc(-c6cccs6)c6c5C(=O)c5c(CC(CC)CCCC)sc(CC(CC)CCCC)c5C6=O)s4)sc3c(-c3ccc(CC(CC)CCCC)s3)c3ccsc23)s1,C#Cc1c2cc(CCCCCCCC)sc2c(C#Cc2cc3c4c(ccc5c4c2C(=O)N(CC(CCCCCCCC)CCCCCCCCCC)C5=O)C(=O)N(CC(CCCCCCCC)CCCCCCCCCC)C3=O)c2cc(CCCCCCCC)sc12,0.86,12.4,54.0,5.84,-5.33,-3.48,-6.0,-3.9,,,2021,10.1016/j.dyepig.2021.109246,"OPV-DB (Qiu, J., Zenodo, 2026, doi:10.5281/zenodo.20841543)"
PCDTBT,MPU5,CCCCCCCCC(CCCCCCCC)n1c2ccccc2c2ccc(-c3ccc(-c4ccc(-c5cccs5)c5nsnc45)s3)cc21,CCCCC(CC)CN1C(=O)C2=C(c3ccc(/C=c4\sc(=C(C#N)C#N)n(CC)c4=O)[se]3)N(CC(CC)CCCC)C(=O)C2=C1c1ccc(/C=c2\sc(=C(C#N)C#N)n(CC)c2=O)[se]1,0.94,16.32,66.0,9.98,-5.5,-3.6,-5.75,-4.0,,,2021,10.1016/j.solener.2021.04.049,"OPV-DB (Qiu, J., Zenodo, 2026, doi:10.5281/zenodo.20841543)"
PBDB-T,Py-2F,CCCCC(CC)Cc1ccc(-c2c3cc(-c4ccc(-c5sc(-c6cccs6)c6c5C(=O)c5c(CC(CC)CCCC)sc(CC(CC)CCCC)c5C6=O)s4)sc3c(-c3ccc(CC(CC)CCCC)s3)c3ccsc23)s1,CCCCCCCCCCC(CCCCCCCC)Cc1cc(-c2cc(C(C)C)c3ccc4c(-c5cc(CC(CCCCCCCC)CCCCCCCCCC)c(/C=C6\C(=O)c7cc(F)c(F)cc7C6=C(C#N)C#N)s5)cc(C(C)C)c5ccc2c3c45)sc1/C=C1\C(=O)c2cc(F)c(F)cc2C1=C(C#N)C#N,0.92,15.44,68.2,9.73,-5.33,-3.48,-5.85,-3.82,,,2021,10.1016/j.synthmet.2021.116904,"OPV-DB (Qiu, J., Zenodo, 2026, doi:10.5281/zenodo.20841543)"
PBDB-T,DTCFSV-IC,CCCCC(CC)Cc1ccc(-c2c3cc(-c4ccc(-c5sc(-c6cccs6)c6c5C(=O)c5c(CC(CC)CCCC)sc(CC(CC)CCCC)c5C6=O)s4)sc3c(-c3ccc(CC(CC)CCCC)s3)c3ccsc23)s1,CCCCCCCCOc1ccc(C(=C2c3cc4c(cc3-c3cc5c(cc32)-c2sc(/C=C3\C(=O)c6ccccc6C3=C(C#N)C#N)cc2C5(c2ccc(OCCCCCCCC)cc2)c2ccc(OCCCCCCCC)cc2)C(c2ccc(OCCCCCCCC)cc2)(c2ccc(OCCCCCCCC)cc2)c2cc(/C=C3\C(=O)c5ccccc5C3=C(C#N)C#N)sc2-4)c2ccc(OCCCCCCCC)cc2)cc1,1.04,11.34,51.0,6.01,-5.33,-3.48,-5.6,-3.7,,,2021,10.1002/chem.202102252,"OPV-DB (Qiu, J., Zenodo, 2026, doi:10.5281/zenodo.20841543)"
PBDT3T,ITIC,CCCCC(CC)Cc1ccsc1-c1ccc(-c2sc(-c3cc4c(-c5cc(F)c(CC(CC)CCCC)s5)c5sccc5c(-c5cc(F)c(CC(CC)CCCC)s5)c4s3)cc2CC(CC)CCCC)s1,CCCCCCc1ccc(C2(c3ccc(CCCCCC)cc3)c3cc4c(cc3-c3sc5cc(C=C6C(=O)c7ccccc7C6=C(C#N)C#N)sc5c32)C(c2ccc(CCCCCC)cc2)(c2ccc(CCCCCC)cc2)c2c-4sc3cc(C=C4C(=O)c5ccccc5C4=C(C#N)C#N)sc23)cc1,1.02,11.82,49.5,5.96,-5.48,-3.21,-5.576,-3.916,,,2021,10.1002/aesr.202100069,"OPV-DB (Qiu, J., Zenodo, 2026, doi:10.5281/zenodo.20841543)"
PBDB-T,IDT-2O,CCCCC(CC)Cc1ccc(-c2c3cc(-c4ccc(-c5sc(-c6cccs6)c6c5C(=O)c5c(CC(CC)CCCC)sc(CC(CC)CCCC)c5C6=O)s4)sc3c(-c3ccc(CC(CC)CCCC)s3)c3ccsc23)s1,CCCCCCCCC1(CCCCCCCC)c2cc3c(cc2-c2sc(/C=C4\C(=O)c5ccc(C)cc5C4=C(C#N)C#N)cc21)C(CCCCCCCC)(CCCCCCCC)c1cc(/C=C2\C(=O)c4ccc(C)cc4C2=C(C#N)C#N)sc1-3,0.86,15.64,72.3,9.68,-5.33,-3.48,-5.73,-3.85,,,2021,10.1016/j.synthmet.2021.116736,"OPV-DB (Qiu, J., Zenodo, 2026, doi:10.5281/zenodo.20841543)"
PTB7-Th,6-IFIC,CCCCC(CC)COC(=O)c1sc2csc(-c3cc4c(-c5ccc(CC(CC)CCCC)s5)c5sccc5c(-c5ccc(CC(CC)CCCC)s5)c4s3)c2c1F,CCCCCCCCC1(CCCCCCCC)c2cc3c(cc2-c2sc(-c4sc(/C=C5\C(=O)c6ccccc6C5=C(C#N)C#N)c5sc(C(=O)OCC(CC)CCCCCC)c(F)c45)cc21)C(CCCCCCCC)(CCCCCCCC)c1cc(-c2sc(/C=C4\C(=O)c5ccccc5C4=C(C#N)C#N)c4sc(C(=O)OCC(CC)CCCCCC)c(F)c24)sc1-3,0.69,22.35,61.4,9.74,-5.21,-3.6,-5.34,-4.02,,,2021,10.1021/acsami.1c13404,"OPV-DB (Qiu, J., Zenodo, 2026, doi:10.5281/zenodo.20841543)"
PBDB-TF,PIST-4F,CCCCC(CC)Cc1sc(-c2c3cc(-c4ccc(-c5sc(-c6cccs6)c6c5C(=O)c5c(CC(CC)CCCC)sc(CC(CC)CCCC)c5C6=O)s4)sc3c(-c3cc(F)c(CC(CC)CCCC)s3)c3ccsc23)cc1F,CCCCCCc1ccc(C2(c3ccc(CCCCCC)cc3)c3cc4c(cc3-c3sc(/C=C5\C(=O)c6cc(F)c(F)cc6C5=C(C#N)C#N)cc32)C(c2ccc(CCCCCC)cc2)(c2ccc(CCCCCC)cc2)c2cc(-c3sc(/C=C5\C(=O)c6cc(F)c(F)cc6C5=C(C#N)C#N)cc3SCC(CC)CCCC)sc2-4)cc1,0.87,21.9,72.0,13.8,-5.49,-3.64,-5.65,-4.03,,,2021,10.1002/cjoc.202100323,"OPV-DB (Qiu, J., Zenodo, 2026, doi:10.5281/zenodo.20841543)"
PBDFP-Bz,Y6,CCCCCCCCC(CCCCCC)Cn1nc2c(-c3cccs3)c(F)c(F)c(-c3ccc(-c4cc5c(-c6ccc(SCC(CC)CCCC)c(F)c6)c6occc6c(-c6ccc(SCC(CC)CCCC)c(F)c6)c5o4)s3)c2n1,CCCCCCCCCCCc1c(/C=C2\C(=O)c3cc(F)c(F)cc3C2=C(C#N)C#N)sc2c1sc1c3c4nsnc4c4c5sc6c(CCCCCCCCCCC)c(/C=C7\C(=O)c8cc(F)c(F)cc8C7=C(C#N)C#N)sc6c5n(CC(CC)CCCC)c4c3n(CC(CC)CCCC)c21,0.83,23.41,75.23,14.62,-5.5,-3.46,-5.65,-4.09,,,2021,10.1039/d1tc03409j,"OPV-DB (Qiu, J., Zenodo, 2026, doi:10.5281/zenodo.20841543)"
P5T,eC9,CCCCCCCCCCC(CCCCCCCC)Cc1sc(CC(CCCCCCCC)CCCCCCCCCC)c2c1C(=O)c1c(-c3ccc(-c4cccs4)s3)sc(-c3ccc(-c4cccs4)s3)c1C2=O,CCCCCCCCCc1c(/C=C2\C(=O)c3cc(Cl)c(Cl)cc3C2=C(C#N)C#N)sc2c1sc1c3c4nsnc4c4c5sc6c(CCCCCCCCC)c(/C=C7\C(=O)c8cc(Cl)c(Cl)cc8C7=C(C#N)C#N)sc6c5n(CC(CCCC)CCCCCC)c4c3n(CC(CCCC)CCCCCC)c21,0.832,14.6,50.5,6.13,-5.41,-3.48,-5.68,-3.9,,,2021,10.1021/acsmaterialslett.1c00328,"OPV-DB (Qiu, J., Zenodo, 2026, doi:10.5281/zenodo.20841543)"
PF2,Y6,CCCCCCCCC(CCCCCC)Cc1cc2sc(-c3c4cc(-c5sc(-c6c(F)c(F)c(-c7cc(CC(CC)CCCC)cs7)c7nsnc67)cc5CC(CC)CCCC)sc4c(-c4cc5sc(CC(CCCCCC)CCCCCCCC)cc5s4)c4ccsc34)cc2s1,CCCCCCCCCCCc1c(/C=C2\C(=O)c3cc(F)c(F)cc3C2=C(C#N)C#N)sc2c1sc1c3c4nsnc4c4c5sc6c(CCCCCCCCCCC)c(/C=C7\C(=O)c8cc(F)c(F)cc8C7=C(C#N)C#N)sc6c5n(CC(CC)CCCC)c4c3n(CC(CC)CCCC)c21,0.88,22.9,70.0,14.1,-5.48,-3.73,-5.65,-4.09,,,2021,10.1016/j.cej.2021.134117,"OPV-DB (Qiu, J., Zenodo, 2026, doi:10.5281/zenodo.20841543)"
SM1-F,Y6,CCCCCCCCc1cc(/C=C(/C#N)C(=O)OCC(CC)CCCC)sc1-c1ccc(-c2sc(-c3cc4c(-c5cc(F)c(CC(CC)CCCC)s5)c5sc(-c6cc(CCCCCCCC)c(-c7ccc(-c8sc(/C=C(\C#N)C(=O)OCC(CC)CCCC)cc8CCCCCCCC)s7)s6)cc5c(-c5cc(F)c(CC(CC)CCCC)s5)c4s3)cc2CCCCCCCC)s1,CCCCCCCCCCCc1c(/C=C2\C(=O)c3cc(F)c(F)cc3C2=C(C#N)C#N)sc2c1sc1c3c4nsnc4c4c5sc6c(CCCCCCCCCCC)c(/C=C7\C(=O)c8cc(F)c(F)cc8C7=C(C#N)C#N)sc6c5n(CC(CC)CCCC)c4c3n(CC(CC)CCCC)c21,0.866,23.25,69.9,14.07,-5.37,-2.81,-5.65,-4.09,,,2021,10.1016/j.optmat.2021.111217,"OPV-DB (Qiu, J., Zenodo, 2026, doi:10.5281/zenodo.20841543)"
H2,Y6,CCCCCCCCCCCc1c(/C=C2\C(=O)c3ccccc3C2=C(C#N)C#N)sc2c1sc1c3c4nsnc4c4c5sc6c(CCCCCCCCCCC)c(/C=C7\C(=O)c8ccccc8C7=C(C#N)C#N)sc6c5n(CC(CC)CCCC)c4c3n(CC(CC)CCCC)c21.CCl.CCl,CCCCCCCCCCCc1c(/C=C2\C(=O)c3cc(F)c(F)cc3C2=C(C#N)C#N)sc2c1sc1c3c4nsnc4c4c5sc6c(CCCCCCCCCCC)c(/C=C7\C(=O)c8cc(F)c(F)cc8C7=C(C#N)C#N)sc6c5n(CC(CC)CCCC)c4c3n(CC(CC)CCCC)c21,0.85,24.13,67.3,13.8,-5.62,-3.94,-5.65,-4.09,,,2021,10.1002/solr.202100510,"OPV-DB (Qiu, J., Zenodo, 2026, doi:10.5281/zenodo.20841543)"
PBDB-T,PZ1,CCCCC(CC)Cc1ccc(-c2c3cc(-c4ccc(-c5sc(-c6cccs6)c6c5C(=O)c5c(CC(CC)CCCC)sc(CC(CC)CCCC)c5C6=O)s4)sc3c(-c3ccc(CC(CC)CCCC)s3)c3ccsc23)s1,CCCCCCCCCCCCCCCCC1(CCCCCCCCCCCCCCCC)c2cc3c(cc2-c2sc(/C=C4\C(=O)C5=C(C=CC(c6cccs6)C=C5)C4=C(C#N)C#N)cc21)C(CCCCCCCCCCCCCCCC)(CCCCCCCCCCCCCCCC)c1cc(/C=C2\C(=O)c4ccccc4C2=C(C#N)C#N)sc1-3,0.83,16.05,68.99,9.19,-5.33,-3.48,-5.74,-3.86,,,2021,10.1002/solr.202100868,"OPV-DB (Qiu, J., Zenodo, 2026, doi:10.5281/zenodo.20841543)"
PM6,BP-4F,CCCCC(CC)Cc1sc(-c2c3cc(-c4ccc(-c5sc(-c6cccs6)c6c5C(=O)c5c(CC(CC)CCCC)sc(CC(CC)CCCC)c5C6=O)s4)sc3c(-c3cc(F)c(CC(CC)CCCC)s3)c3ccsc23)cc1F,CCCCCCc1ccc(S2(c3ccc(CCCCCC)cc3)c3cc(/C=C4\C(=O)c5cc(F)c(F)cc5C4=C(C#N)C#N)sc3-c3sc4c(-c5ccc(CC(CC)CCCC)cc5)c5c6c(sc5c(-c5ccc(CC(CC)CCCC)cc5)c4c32)-c2sc(/C=C3\C(=O)c4cc(F)c(F)cc4C3=C(C#N)C#N)cc2S6(c2ccc(CCCCCC)cc2)c2ccc(CCCCCC)cc2)cc1,0.857,24.12,68.41,14.14,-5.56,-3.65,-5.63,-3.9,,,2021,10.1039/d1tc02748d,"OPV-DB (Qiu, J., Zenodo, 2026, doi:10.5281/zenodo.20841543)"
J52-Cl,F-BTA3,CCCCCCCCC(CCCCCC)Cn1nc2c(-c3cccs3)c(F)c(F)c(-c3ccc(-c4cc5c(-c6cc(Cl)c(CC(CC)CCCC)s6)c6sccc6c(-c6cc(Cl)c(CC(CC)CCCC)s6)c5s4)s3)c2n1,CCCCCCCCn1nc2c(C=c3sc(=C(C#N)C#N)n(CC)c3=O)cc(F)c(-c3cc4c(s3)-c3cc5c(cc3C4(c3ccc(CCCCCC)cc3)c3ccc(CCCCCC)cc3)-c3sc(-c4c(F)cc(C=c6sc(=C(C#N)C#N)n(CC)c6=O)c6nn(CCCCCCCC)nc46)cc3C5(c3ccc(CCCCCC)cc3)c3ccc(CCCCCC)cc3)c2n1,1.15,12.81,68.55,10.1,-5.39,-3.45,-5.52,-3.39,,,2021,10.1021/acsami.1c08487,"OPV-DB (Qiu, J., Zenodo, 2026, doi:10.5281/zenodo.20841543)"
PF2,PC71BM,CCCCCCCCC(CCCCCC)Cc1cc2sc(-c3c4cc(-c5sc(-c6c(F)c(F)c(-c7cc(CC(CC)CCCC)cs7)c7nsnc67)cc5CC(CC)CCCC)sc4c(-c4cc5sc(CC(CCCCCC)CCCCCCCC)cc5s4)c4ccsc34)cc2s1,COC(=O)CCCC1(c2ccccc2)C23c4c5ccc6c7cc8c9c%10c(cc%11cc%12c%13c%14c(cc%15c%16ccc-5c2c%16c2c5c%16c%17c(c(c46)c7c9c%17c4c%10c%11c%13c4c%16c%14c%152)C513)C%12)C8,0.754,17.9,73.0,9.8,-5.48,-3.73,-5.9,-3.9,,,2021,10.1039/d1me00151e,"OPV-DB (Qiu, J., Zenodo, 2026, doi:10.5281/zenodo.20841543)"
PM6,C8IDT-Br,CCCCC(CC)Cc1sc(-c2c3cc(-c4ccc(-c5sc(-c6cccs6)c6c5C(=O)c5c(CC(CC)CCCC)sc(CC(CC)CCCC)c5C6=O)s4)sc3c(-c3cc(F)c(CC(CC)CCCC)s3)c3ccsc23)cc1F,CCn1c2cc(-c3ccc(/C=C4\C(=O)c5cc(Br)ccc5C4=C(C#N)C#N)s3)ccc2c2ccc(-c3ccc(/C=C4\C(=O)c5cc(Br)ccc5C4=C(C#N)C#N)s3)cc21,0.97,15.66,64.81,9.85,-5.56,-3.65,-5.73,-3.86,,,2021,10.1021/acsaem.1c00369,"OPV-DB (Qiu, J., Zenodo, 2026, doi:10.5281/zenodo.20841543)"
PBDB-T,BTC6-2F,CCCCC(CC)Cc1ccc(-c2c3cc(-c4ccc(-c5sc(-c6cccs6)c6c5C(=O)c5c(CC(CC)CCCC)sc(CC(CC)CCCC)c5C6=O)s4)sc3c(-c3ccc(CC(CC)CCCC)s3)c3ccsc23)s1,CCn1nc2c(-c3cc4c(s3)-c3sc(/C=C5\C(=O)c6ccc(F)cc6C5=C(C#N)C#N)cc3C4(CC)CC)c(F)c(F)c(-c3cc4c(s3)-c3sc(/C=C5\C(=O)c6ccc(F)cc6C5=C(C#N)C#N)cc3C4(CC)CC)c2n1,0.81,19.32,64.14,10.1,-5.33,-3.48,-5.52,-3.8,,,2021,10.1039/d1nj01978c,"OPV-DB (Qiu, J., Zenodo, 2026, doi:10.5281/zenodo.20841543)"
PBDB-T,IDTT2OT-2F,CCCCC(CC)Cc1ccc(-c2c3cc(-c4ccc(-c5sc(-c6cccs6)c6c5C(=O)c5c(CC(CC)CCCC)sc(CC(CC)CCCC)c5C6=O)s4)sc3c(-c3ccc(CC(CC)CCCC)s3)c3ccsc23)s1,CCCCCCc1ccc(C2(c3ccc(CCCCCC)cc3)c3cc4c(cc3-c3sc5cc(-c6sc(/C=C7\C(=O)c8ccc(F)cc8C7=C(C#N)C#N)c(OC)c6OC)sc5c32)C(c2ccc(CCCCCC)cc2)(c2ccc(CCCCCC)cc2)c2c-4sc3cc(-c4sc(/C=C5\C(=O)c6ccc(F)cc6C5=C(C#N)C#N)c(OC)c4OC)sc23)cc1,0.88,17.5,65.1,10.04,-5.33,-3.48,-5.28,-3.83,,,2021,10.1016/j.synthmet.2021.116880,"OPV-DB (Qiu, J., Zenodo, 2026, doi:10.5281/zenodo.20841543)"
PClBTA-PS,IT4Cl,CCCCCCCCC(CCCCCC)CSc1ccc(-c2c3cc(-c4sc(-c5c(F)c(F)c(-c6cc(Cl)cs6)c6nn(CC(CCCCCC)CCCCCCCC)nc56)cc4Cl)sc3c(-c3ccc(SCC(CCCCCC)CCCCCCCC)cc3)c3ccsc23)cc1,CCCCCCc1ccc(C2(c3ccc(CCCCCC)cc3)c3cc4c(cc3-c3sc5cc(/C=C6\C(=O)c7cc(Cl)c(Cl)cc7C6=C(C#N)C#N)sc5c32)C(c2ccc(CCCCCC)cc2)(c2ccc(CCCCCC)cc2)c2c-4sc3cc(/C=C4\C(=O)c5cc(Cl)c(Cl)cc5C4=C(C#N)C#N)sc23)cc1,0.82,21.13,76.2,13.2,-5.63,-3.68,-5.75,-4.09,,,2021,10.1021/acsami.1c24348,"OPV-DB (Qiu, J., Zenodo, 2026, doi:10.5281/zenodo.20841543)"
PBDB-T,SN6IC-4F,CCCCC(CC)Cc1ccc(-c2c3cc(-c4ccc(-c5sc(-c6cccs6)c6c5C(=O)c5c(CC(CC)CCCC)sc(CC(CC)CCCC)c5C6=O)s4)sc3c(-c3ccc(CC(CC)CCCC)s3)c3ccsc23)s1,CCCCCCCCC(CCCCCCCC)n1c2cc(/C=C3\C(=O)c4cc(F)c(F)cc4C3=C(C#N)C#N)sc2c2sc3c(sc4c5sc(/C=C6\C(=O)c7cc(F)c(F)cc7C6=C(C#N)C#N)cc5n(C(CCCCCCCC)CCCCCCCC)c43)c21,0.78,23.2,73.0,13.2,-5.33,-3.48,-5.52,-4.11,,,2021,10.1002/solr.202100868,"OPV-DB (Qiu, J., Zenodo, 2026, doi:10.5281/zenodo.20841543)"
P3TCO-D,IT-4F,CCCCCCCCCCC(=O)c1ccsc1-c1ccc(-c2sc(-c3cc4c(-c5cc(F)c(CC(CC)CCCC)s5)c5sccc5c(-c5cc(F)c(CC(CC)CCCC)s5)c4s3)cc2C(=O)CCCCCCCCCC)s1,CCCCCCc1ccc(C2(c3ccc(CCCCCC)cc3)c3cc4c(cc3-c3sc5cc(/C=C6\C(=O)c7cc(F)c(F)cc7C6=C(C#N)C#N)sc5c32)C(c2ccc(CCCCCC)cc2)(c2ccc(CCCCCC)cc2)c2c-4sc3cc(/C=C4\C(=O)c5cc(F)c(F)cc5C4=C(C#N)C#N)sc23)cc1,0.84,19.34,62.1,10.1,-5.55,-3.67,-5.66,-4.14,,,2021,10.1016/j.polymer.2021.123475,"OPV-DB (Qiu, J., Zenodo, 2026, doi:10.5281/zenodo.20841543)"
D18,SY6,CCCCCCC(CCCC)Cc1csc(-c2cc3c4nsnc4c4cc(-c5cc(CC(CCCC)CCCCCC)c(-c6cc7c(-c8cc(F)c(CC(CC)CCCC)s8)c8sccc8c(-c8cc(F)c(CC(CC)CCCC)s8)c7s6)s5)sc4c3s2)c1,CCCCCCCCCCCc1c(/C=C2\C(=O)c3cc(-c4cccs4)ccc3C2=C(C#N)C#N)sc2c1sc1c3c4nsnc4c4c5sc6c(CCCCCCCCCCC)c(/C=C7\C(=O)c8cc(-c9cccs9)ccc8C7=C(C#N)C#N)sc6c5n(CC(CCCCCCCC)CCCCCCCCCC)c4c3n(CC(CCCCCCCC)CCCCCCCCCC)c21,0.86,21.81,69.98,13.13,-5.51,-2.77,-5.56,-3.87,,,2021,10.1016/j.dyepig.2021.109824,"OPV-DB (Qiu, J., Zenodo, 2026, doi:10.5281/zenodo.20841543)"
PST-TTC,ITIC,CCCCCCCCOC(=O)c1ccsc1-c1ccc(-c2sc(-c3cc4c(-c5ccc(SCC(CC)CCCC)s5)c5sccc5c(-c5ccc(SCC(CC)CCCC)s5)c4s3)cc2C(=O)OCCCCCCCC)s1,CCCCCCc1ccc(C2(c3ccc(CCCCCC)cc3)c3cc4c(cc3-c3sc5cc(C=C6C(=O)c7ccccc7C6=C(C#N)C#N)sc5c32)C(c2ccc(CCCCCC)cc2)(c2ccc(CCCCCC)cc2)c2c-4sc3cc(C=C4C(=O)c5ccccc5C4=C(C#N)C#N)sc23)cc1,0.99,15.04,64.5,9.92,-5.39,-3.52,-5.48,-3.83,,,2021,10.1021/acsaem.1c01418,"OPV-DB (Qiu, J., Zenodo, 2026, doi:10.5281/zenodo.20841543)"
PTB7-Th,NCBDT-4Cl,CCCCC(CC)COC(=O)c1sc2csc(-c3cc4c(-c5ccc(CC(CC)CCCC)s5)c5sccc5c(-c5ccc(CC(CC)CCCC)s5)c4s3)c2c1F,CCCCCCCCc1c2sc3c(c2c(CCCCCCCC)c2sc4c(c12)C(c1ccc(CCCCCC)cc1)(c1ccc(CCCCCC)cc1)c1cc(/C=C2\C(=O)c5cc(Cl)c(Cl)cc5C2=C(C#N)C#N)sc1-4)C(c1ccc(CCCCCC)cc1)(c1ccc(CCCCCC)cc1)c1cc(/C=C2\C(=O)c4cc(Cl)c(Cl)cc4C2=C(C#N)C#N)sc1-3,0.68,21.35,68.7,9.91,-5.21,-3.6,-5.6,-4.02,,,2021,10.1039/d1tc00691f,"OPV-DB (Qiu, J., Zenodo, 2026, doi:10.5281/zenodo.20841543)"
PBDB-TF,BTIC-COOMe,CCCCC(CC)Cc1sc(-c2c3cc(-c4ccc(-c5sc(-c6cccs6)c6c5C(=O)c5c(CC(CC)CCCC)sc(CC(CC)CCCC)c5C6=O)s4)sc3c(-c3cc(F)c(CC(CC)CCCC)s3)c3ccsc23)cc1F,CCc1c(/C=C2\C(=O)c3cc(C(=O)OC)ccc3C2=C(C#N)C#N)sc2c1sc1c3c4nsnc4c4c5sc6c(CC)c(/C=C7\C(=O)c8cc(C(=O)OC)ccc8C7=C(C#N)C#N)sc6c5n(CC)c4c3n(CC)c21,0.9,22.13,66.71,13.25,-5.56,-3.65,-5.41,-3.89,,,2021,10.1021/acs.jpclett.1c01077,"OPV-DB (Qiu, J., Zenodo, 2026, doi:10.5281/zenodo.20841543)"
J52,BN-4F,CCCCCCCCC(CCCCCC)Cn1nc2c(-c3cccs3)c(F)c(F)c(-c3ccc(-c4cc5c(-c6ccc(CC(CC)CCCC)s6)c6sccc6c(-c6ccc(CC(CC)CCCC)s6)c5s4)s3)c2n1,CCCCC(CC)COc1cc(-c2cc3c(s2)-c2sc(/C=C4\C(=O)c5cc6cc(F)c(F)cc6cc5C4=C(C#N)C#N)cc2C3(CC(CC)CCCC)CC(CC)CCCC)c(OCC(CC)CCCC)cc1-c1cc2c(s1)-c1sc(/C=C3\C(=O)c4cc5cc(F)c(F)cc5cc4C3=C(C#N)C#N)cc1C2(CC(CC)CCCC)CC(CC)CCCC,0.792,25.76,64.9,13.24,-5.2,-3.05,-5.44,-4.06,,,2021,10.1002/ange.202100390,"OPV-DB (Qiu, J., Zenodo, 2026, doi:10.5281/zenodo.20841543)"
PBDB-T,PYN-BDTF,CCCCC(CC)Cc1ccc(-c2c3cc(-c4ccc(-c5sc(-c6cccs6)c6c5C(=O)c5c(CC(CC)CCCC)sc(CC(CC)CCCC)c5C6=O)s4)sc3c(-c3ccc(CC(CC)CCCC)s3)c3ccsc23)s1,CCCCCCCCCCCc1c(/C=C2\C(=O)c3cc4ccccc4cc3C2=C(C#N)C#N)sc2c1sc1c3c4nsnc4c4c5sc6c(CCCCCCCCCCC)c(/C=C7\C(=O)c8cc9cc(-c%10cc%11c(-c%12cc(F)c(CC(CCCCCC)CCCCCCCC)s%12)c%12sccc%12c(-c%12cc(F)c(CC(CCCCCC)CCCCCCCC)s%12)c%11s%10)ccc9cc8C7=C(C#N)C#N)sc6c5n(CC(CCCCCCCC)CCCCCCCCCC)c4c3n(CC(CCCCCCCC)CCCCCCCCCC)c21,0.86,22.28,69.0,13.22,-5.33,-3.48,-5.67,-3.77,,,2021,10.1021/acsenergylett.1c00009,"OPV-DB (Qiu, J., Zenodo, 2026, doi:10.5281/zenodo.20841543)"
PBDB-T,BT-LIC,CCCCC(CC)Cc1ccc(-c2c3cc(-c4ccc(-c5sc(-c6cccs6)c6c5C(=O)c5c(CC(CC)CCCC)sc(CC(CC)CCCC)c5C6=O)s4)sc3c(-c3ccc(CC(CC)CCCC)s3)c3ccsc23)s1,CCCCCCCCCCCc1c(/C=C2\C(=O)c3cc4ccccc4cc3C2=C(C#N)C#N)sc2c1sc1c3c4nsnc4c4c5sc6c(CCCCCCCCCCC)c(/C=C7\C(=O)c8cc9ccccc9cc8C7=C(C#N)C#N)sc6c5n(CC(CC)CCCC)c4c3n(CC(CC)CCCC)c21,0.86,24.3,63.2,13.2,-5.33,-3.48,-5.42,-3.84,,,2021,10.1021/jacs.1c00211,"OPV-DB (Qiu, J., Zenodo, 2026, doi:10.5281/zenodo.20841543)"
J51,ITIC,CCCCCCCCC(CCCCCC)Cc1ccc(-c2c3cc(-c4ccc(-c5c(F)c(F)c(-c6cccs6)c6nn(CC(CCCCCC)CCCCCCCC)nc56)s4)sc3c(-c3ccc(CC(CCCCCC)CCCCCCCC)s3)c3ccsc23)s1,CCCCCCc1ccc(C2(c3ccc(CCCCCC)cc3)c3cc4c(cc3-c3sc5cc(C=C6C(=O)c7ccccc7C6=C(C#N)C#N)sc5c32)C(c2ccc(CCCCCC)cc2)(c2ccc(CCCCCC)cc2)c2c-4sc3cc(C=C4C(=O)c5ccccc5C4=C(C#N)C#N)sc23)cc1,0.82,16.47,69.0,9.26,-5.29,-3.3,-5.576,-3.916,,,2021,10.1021/accountsmr.1c00119,"OPV-DB (Qiu, J., Zenodo, 2026, doi:10.5281/zenodo.20841543)"
PSPT-TTC,DTCFO-ICCl,CCCCCCCCOC(=O)c1ccsc1-c1ccc(-c2sc(-c3cc4c(-c5ccc(-c6ccc(SCC(CCCCCC)CCCCCCCC)cc6)s5)c5sccc5c(-c5ccc(-c6ccc(SCC(CCCCCC)CCCCCCCC)cc6)s5)c4s3)cc2C(=O)OCCCCCCCC)s1,CCCCCCCCC1(CCCCCCCC)c2cc3c(cc2-c2cc4c(cc21)-c1sc(/C=C2\C(=O)c5cc(Cl)c(Cl)cc5C2=C(C#N)C#N)cc1C4(c1ccc(OCCCCCC)cc1)c1ccc(OCCCCCC)cc1)C(c1ccc(OCCCCCC)cc1)(c1ccc(OCCCCCC)cc1)c1cc(/C=C2\C(=O)c4cc(Cl)c(Cl)cc4C2=C(C#N)C#N)sc1-3,0.87,16.46,62.9,9.26,-5.36,-3.53,-5.71,-4.11,,,2021,10.1021/acsaem.1c01418,"OPV-DB (Qiu, J., Zenodo, 2026, doi:10.5281/zenodo.20841543)"
