Repository: AsadKhanJBNU/osc_predictor

# OSC Donor–Acceptor Property Predictor

Predicts **nine** electronic and photovoltaic properties of organic solar cell
donor–acceptor pairs **directly from SMILES** — no DFT and no device measurements
as inputs.

**Try it live:** https://huggingface.co/spaces/AsadWazir/osc_predictor

## About

Selected models from the combined SMILES-only pipeline:

| Property | Description | Selected model | Test *R*² |
|---|---|---|---|
| V_OC | Open-circuit voltage | ElasticNet | 45.8% |
| J_SC | Short-circuit current | ElasticNet | 69.5% |
| PCE | Power conversion efficiency | Ridge | 61.2% |
| HOMO_D | Donor HOMO | k-NN | 18.5% |
| LUMO_D | Donor LUMO | Extra Trees | 39.1% |

File: Dataset/Combined_Dataset.csv (part 15 of 28)
DonorName,AcceptorName,DonorSMILES,AcceptorSMILES,V_OC,J_SC,PCE,FF_percent,HOMO_D,LUMO_D,HOMO_A,LUMO_A,Lambda+,Lambda-,PubYear,DOI,source,orbital_label_type,split
PBBSe-Cl,Y6,CCCCC(CC)Cc1sc(-c2c3cc(-c4ccc(-c5sc(-c6ccc[se]6)c6c5C(=O)c5c(CC(CC)CCCC)sc(CC(CC)CCCC)c5C6=O)[se]4)sc3c(-c3cc(Cl)c(CC(CC)CCCC)s3)c3ccsc23)cc1Cl,CCCCCCCCCCCc1c(/C=C2\C(=O)c3cc(F)c(F)cc3C2=C(C#N)C#N)sc2c1sc1c3c4nsnc4c4c5sc6c(CCCCCCCCCCC)c(/C=C7\C(=O)c8cc(F)c(F)cc8C7=C(C#N)C#N)sc6c5n(CC(CC)CCCC)c4c3n(CC(CC)CCCC)c21,0.82,24.07,14.44,73.2,-5.36,-3.63,-5.65,-4.09,,,2020.0,10.1021/acs.macromol.0c00405,opvdb_experimental,electrochemical,training
PBDB-T,PF5-Y5,CCCCC(CC)Cc1ccc(-c2c3cc(-c4ccc(-c5sc(-c6cccs6)c6c5C(=O)c5c(CC(CC)CCCC)sc(CC(CC)CCCC)c5C6=O)s4)sc3c(-c3ccc(CC(CC)CCCC)s3)c3ccsc23)s1,CCCCCCCCCCCc1c(/C=C2\C(=O)c3ccccc3C2=C(C#N)C#N)sc2c1sc1c3c4nsnc4c4c5sc6c(CCCCCCCCCCC)c(/C=C7\C(=O)c8cc(-c9cc%10c(-c%11cc(CCCCCC)c(CC(CC)CCCC)s%11)c%11sccc%11c(-c%11cc(CCCCCC)c(CC(CC)CCCC)s%11)c%10s9)ccc8C7=C(C#N)C#N)sc6c5n(CC(CC)CCCC)c4c3n(CC(CC)CCCC)c21,0.946,20.65,14.45,74.0,-5.33,-3.48,-5.52,-3.84,,,2020.0,10.1039/d0ee01828g,opvdb_experimental,electrochemical,training
PM6,IDST-4F,CCCCC(CC)Cc1sc(-c2c3cc(-c4ccc(-c5sc(-c6cccs6)c6c5C(=O)c5c(CC(CC)CCCC)sc(CC(CC)CCCC)c5C6=O)s4)sc3c(-c3cc(F)c(CC(CC)CCCC)s3)c3ccsc23)cc1F,CCSc1cc(/C=C2\C(=O)c3cc(F)c(F)cc3C2=C(C#N)C#N)sc1-c1cc2c(s1)-c1cc3c(cc1C2(CC)CC)-c1sc(/C=C2\C(=O)c4cc(F)c(F)cc4C2=C(C#N)C#N)cc1C3(CC)CC,0.82,24.9,14.3,70.0,-5.56,-3.65,-5.59,-4.01,,,2020.0,10.1016/j.nanoen.2020.104861,opvdb_experimental,electrochemical,training
PBNP-S,Y6,CCCCC(CC)CSc1ccc(-c2c3cc(-c4ccc(-c5sc(-c6cccs6)c6c5C(=O)c5cc(SCC(CC)CCCC)c(SCC(CC)CCCC)cc5C6=O)s4)sc3c(-c3ccc(SCC(CC)CCCC)cc3)c3ccsc23)cc1,CCCCCCCCCCCc1c(/C=C2\C(=O)c3cc(F)c(F)cc3C2=C(C#N)C#N)sc2c1sc1c3c4nsnc4c4c5sc6c(CCCCCCCCCCC)c(/C=C7\C(=O)c8cc(F)c(F)cc8C7=C(C#N)C#N)sc6c5n(CC(CC)CCCC)c4c3n(CC(CC)CCCC)c21,0.81,25.14,14.31,70.1,-5.44,-3.46,-5.65,-4.09,,,2020.0,10.1039/d0ta01425g,opvdb_experimental,electrochemical,training
PBDBT-2Cl,IT-M,CCCCC(CC)Cc1sc(-c2c3cc(-c4ccc(-c5sc(-c6cccs6)c6c5C(=O)c5c(CC(CC)CCCC)sc(CC(CC)CCCC)c5C6=O)s4)sc3c(-c3cc(Cl)c(CC(CC)CCCC)s3)c3ccsc23)cc1Cl,CCCCCCc1ccc(C2(c3ccc(CCCCCC)cc3)c3cc4c(cc3-c3sc5cc(/C=C6\C(=O)c7ccc(C)cc7C6=C(C#N)C#N)sc5c32)C(c2ccc(CCCCCC)cc2)(c2ccc(CCCCCC)cc2)c2c-4sc3cc(/C=C4\C(=O)c5ccc(C)cc5C4=C(C#N)C#N)sc23)cc1,1.04,14.6,9.18,60.46,-5.51,-3.63,-5.514,-3.808,,,2020.0,10.1016/j.nanoen.2020.105032,opvdb_experimental,electrochemical,training
PTB7-Th,W1,CCCCC(CC)COC(=O)c1sc2csc(-c3cc4c(-c5ccc(CC(CC)CCCC)s5)c5sccc5c(-c5ccc(CC(CC)CCCC)s5)c4s3)c2c1F,CCOc1c(OCC)c(-c2ccc(-c3cc4c(-c5cc(F)c(CC)s5)c5sc(-c6ccc(-c7c(F)c(F)c(-c8ccc(-c9cc%10c(-c%11cc(F)c(CC)s%11)c%11sc(-c%12ccc(-c%13c(F)c(F)c(-c%14ccc(-c%15cc%16c(-c%17cc(F)c(CC)s%17)c%17sccc%17c(-c%17cc(F)c(CC)s%17)c%16s%15)s%14)c(OCC)c%13OCC)s%12)cc%11c(-c%11cc(F)c(CC)s%11)c%10s9)s8)c(OCC)c7OCC)s6)cc5c(-c5cc(F)c(CC)s5)c4s3)s2)c(F)c(F)c1-c1cccs1,0.65,22.1,9.22,64.0,-5.29,-3.72,-5.65,-4.1,,,2020.0,10.1021/acsami.0c12100,opvdb_experimental,electrochemical,training
PBDT(T)[2F]T,ITIC,CCCCC(CC)Cc1ccc(-c2c3cc(-c4scc(F)c4F)sc3c(-c3ccc(CC(CC)CCCC)s3)c3ccsc23)s1,CCCCCCc1ccc(C2(c3ccc(CCCCCC)cc3)c3cc4c(cc3-c3sc5cc(C=C6C(=O)c7ccccc7C6=C(C#N)C#N)sc5c32)C(c2ccc(CCCCCC)cc2)(c2ccc(CCCCCC)cc2)c2c-4sc3cc(C=C4C(=O)c5ccccc5C4=C(C#N)C#N)sc23)cc1,0.94,15.9,9.8,62.0,-5.22,-3.22,-5.576,-3.916,,,2020.0,10.1021/acs.jpcc.0c03282,opvdb_experimental,electrochemical,training
PBDB-T,P(BDT2BOY5-H),CCCCC(CC)Cc1ccc(-c2c3cc(-c4ccc(-c5sc(-c6cccs6)c6c5C(=O)c5c(CC(CC)CCCC)sc(CC(CC)CCCC)c5C6=O)s4)sc3c(-c3ccc(CC(CC)CCCC)s3)c3ccsc23)s1,CCCCCCCCCCCc1c(/C=C2\C(=O)c3ccccc3C2=C(C#N)C#N)sc2c1sc1c3c4nsnc4c4c5sc6c(CCCCCCCCCCC)c(/C=C7\C(=O)c8cc(-c9cc%10c(-c%11ccc(CC(CC)CCCC)s%11)c%11sccc%11c(-c%11ccc(CC(CC)CCCC)s%11)c%10s9)ccc8C7=C(C#N)C#N)sc6c5n(CC(CCCC)CCCCCC)c4c3n(CC(CCCC)CCCCCC)c21,0.92,18.61,8.81,51.0,-5.33,-3.48,-5.6,-4.15,,,2020.0,10.1002/aenm.202003367,opvdb_experimental,electrochemical,training
PBDB-T,N65-IC,CCCCC(CC)Cc1ccc(-c2c3cc(-c4ccc(-c5sc(-c6cccs6)c6c5C(=O)c5c(CC(CC)CCCC)sc(CC(CC)CCCC)c5C6=O)s4)sc3c(-c3ccc(CC(CC)CCCC)s3)c3ccsc23)s1,CCCCCCc1ccc(C2(c3ccc(CCCCCC)cc3)c3cc4c5c(cccc5c3-c3sc5cc(/C=C6\C(=O)c7ccccc7C6=C(C#N)C#N)sc5c32)C(c2ccc(CCCCCC)cc2)(c2ccc(CCCCCC)cc2)c2c-4sc3cc(/C=C4\C(=O)c5ccccc5C4=C(C#N)C#N)sc23)cc1,0.87,18.94,9.03,55.0,-5.33,-3.48,-5.52,-3.89,,,2020.0,10.1021/acsaem.0c00689,opvdb_experimental,electrochemical,training
PDCBT-Cl,IT-4F,CCCCCCCCC(CCCCCC)CCOC(=O)c1csc(-c2cc(C(=O)OCCC(CCCCCC)CCCCCCCC)c(-c3ccc(-c4sccc4Cl)s3)s2)c1,CCCCCCc1ccc(C2(c3ccc(CCCCCC)cc3)c3cc4c(cc3-c3sc5cc(/C=C6\C(=O)c7cc(F)c(F)cc7C6=C(C#N)C#N)sc5c32)C(c2ccc(CCCCCC)cc2)(c2ccc(CCCCCC)cc2)c2c-4sc3cc(/C=C4\C(=O)c5cc(F)c(F)cc5C4=C(C#N)C#N)sc23)cc1,0.89,17.2,9.05,60.0,-5.34,-3.01,-5.66,-4.14,,,2020.0,10.1016/j.joule.2020.04.014,opvdb_experimental,electrochemical,training
PM6,PNDIS,CCCCC(CC)Cc1sc(-c2c3cc(-c4ccc(-c5sc(-c6cccs6)c6c5C(=O)c5c(CC(CC)CCCC)sc(CC(CC)CCCC)c5C6=O)s4)sc3c(-c3cc(F)c(CC(CC)CCCC)s3)c3ccsc23)cc1F,CCCCCCCCCCCCC(CCCCCCCCCC)CN1C(=O)c2ccc3c4c(c(-c5ccc[se]5)cc(c24)C1=O)C(=O)N(CC(CCCCCCCCCC)CCCCCCCCCCCC)C3=O,0.967,13.45,9.07,70.0,-5.56,-3.65,-5.905,-3.935,,,2020.0,10.1021/acsami.0c01382,opvdb_experimental,electrochemical,training
PM6,PF2-DTC,CCCCC(CC)Cc1sc(-c2c3cc(-c4ccc(-c5sc(-c6cccs6)c6c5C(=O)c5c(CC(CC)CCCC)sc(CC(CC)CCCC)c5C6=O)s4)sc3c(-c3cc(F)c(CC(CC)CCCC)s3)c3ccsc23)cc1F,CCCCCCCCCCCCCCCCC1(CCCCCCCCCCCCCCCC)c2cc3c(cc2-c2sc(/C=C4\C(=O)c5ccccc5C4=C(C#N)C#N)cc21)C(CCCCCCCCCCCCCCCC)(CCCCCCCCCCCCCCCC)c1cc(/C=C2\C(=O)c4cc(-c5cc6c(s5)-c5sccc5C6(CCC(CC)CCC)CC(CC)CCCC)ccc4C2=C(C#N)C#N)sc1-3,0.986,13.82,8.95,65.7,-5.56,-3.65,-5.76,-3.9,,,2020.0,10.1002/solr.202000142,opvdb_experimental,electrochemical,training
PTSDO-BZ,ITIC,CCCCCCCCCCCCSc1ccc(-c2c3ccsc3c(-c3ccc(SCCCCCCCCCCCC)s3)c3cc(-c4ccc(-c5c(F)c(F)c(-c6cccs6)c6nn(CC(CCCCCC)CCCCCCCC)nc56)s4)oc23)s1,CCCCCCc1ccc(C2(c3ccc(CCCCCC)cc3)c3cc4c(cc3-c3sc5cc(C=C6C(=O)c7ccccc7C6=C(C#N)C#N)sc5c32)C(c2ccc(CCCCCC)cc2)(c2ccc(CCCCCC)cc2)c2c-4sc3cc(C=C4C(=O)c5ccccc5C4=C(C#N)C#N)sc23)cc1,0.88,15.06,8.66,65.12,-5.46,-3.78,-5.576,-3.916,,,2020.0,10.1016/j.dyepig.2020.108775,opvdb_experimental,electrochemical,training
PBDB-T,SM2,CCCCC(CC)Cc1ccc(-c2c3cc(-c4ccc(-c5sc(-c6cccs6)c6c5C(=O)c5c(CC(CC)CCCC)sc(CC(CC)CCCC)c5C6=O)s4)sc3c(-c3ccc(CC(CC)CCCC)s3)c3ccsc23)s1,CCCCCCCCCCCCN1C(=O)c2cccc3c(-c4ccc(-c5ccc(-c6ccc(-c7ccc8c9c(cccc79)C(=O)N(CCCCCCCCCCCC)C8=O)s6)c(F)c5)s4)ccc(c23)C1=O,0.9,12.27,6.43,58.21,-5.33,-3.48,-5.98,-3.62,,,2020.0,10.1016/j.orgel.2020.106029,opvdb_experimental,electrochemical,training
PBDB-T,ITUIC,CCCCC(CC)Cc1ccc(-c2c3cc(-c4ccc(-c5sc(-c6cccs6)c6c5C(=O)c5c(CC(CC)CCCC)sc(CC(CC)CCCC)c5C6=O)s4)sc3c(-c3ccc(CC(CC)CCCC)s3)c3ccsc23)s1,CCCCCCCCCCCc1c(/C=C2\C(=O)c3ccccc3C2=C(C#N)C#N)sc2cc(-c3ccc4c(c3)C(c3ccc(CCCCCC)cc3)(c3ccc(CCCCCC)cc3)c3c-4sc4c(CCCCCCCCCCC)c(/C=C5\C(=O)c6ccccc6C5=C(C#N)C#N)sc34)sc12,0.97,13.64,6.45,48.58,-5.33,-3.48,-5.65,-3.83,,,2020.0,10.1016/j.dyepig.2020.108495,opvdb_experimental,electrochemical,training
PEHTT,Y6(BO),CCCCCCCCc1csc2cc(-c3sc(-c4cc5sc(-c6cc7c(-c8ccc(SCC(CC)CCCC)s8)c8sccc8c(-c8ccc(SCC(CC)CCCC)s8)c7s6)c(CCCCCCCC)c5s4)c4c3C(=O)N(CC(CCCCCC)CCCCCCCC)C4=O)sc12,CCCCCCCCCCCc1c(/C=C2\C(=O)c3cc(F)c(F)cc3C2=C(C#N)C#N)sc2c1sc1c3c4nsnc4c4c5sc6c(CCCCCCCCCCC)c(/C=C7\C(=O)c8cc(F)c(F)cc8C7=C(C#N)C#N)sc6c5n(CC(CCCC)CCCCCC)c4c3n(CC(CCCC)CCCCCC)c21,0.828,25.8,13.0,61.1,-5.35,-3.39,-5.65,-4.1,,,2020.0,10.1039/d0tc02032j,opvdb_experimental,electrochemical,training
PBT1-C-2Cl,TTPTTT-4F,CCCCCCC(CCCC)Cc1ccc(-c2c3cc(-c4sc(-c5sc(-c6cc(Cl)cs6)c6c5C(=O)c5c(CC(CC)CCCC)sc(CC(CC)CCCC)c5C6=O)cc4Cl)sc3c(-c3ccc(CC(CCCC)CCCCCC)cc3)c3ccsc23)cc1,CCCCCCC1=CCC(C2(c3ccc(CCCCCC)cc3)c3cc4c(cc3-c3sc5cc(/C=C6\C(=O)c7cc(F)c(F)cc7C6C(C#N)C#N)sc5c32)C(c2ccc(CCCCCC)cc2)(c2ccc(CCCCCC)cc2)c2c-4sc3c2sc2cc(/C=C4\C(=O)C5=C(C=C(F)C(F)C5)C4=C(C#N)C#N)sc23)C=C1,0.9,19.05,12.77,73.5,-5.59,-3.53,-5.69,-4.12,,,2020.0,10.1002/advs.202001986,opvdb_experimental,electrochemical,training
PM6,IOIC3,CCCCC(CC)Cc1sc(-c2c3cc(-c4ccc(-c5sc(-c6cccs6)c6c5C(=O)c5c(CC(CC)CCCC)sc(CC(CC)CCCC)c5C6=O)s4)sc3c(-c3cc(F)c(CC(CC)CCCC)s3)c3ccsc23)cc1F,CCOc1cc2c(cc(OCC)c3c4c(sc32)-c2sc(/C=C3\C(=O)c5cc(F)c(F)cc5C3=C(C#N)C#N)cc2C4(c2ccc(CC)cc2)c2ccc(CC)cc2)c2sc3c(c12)C(c1ccc(CC)cc1)(c1ccc(CC)cc1)c1cc(/C=C2\C(=O)c4cc(F)c(F)cc4C2=C(C#N)C#N)sc1-3,0.92,20.0,12.8,69.7,-5.56,-3.65,-5.38,-3.84,,,2020.0,10.1039/d0tc02158j,opvdb_experimental,electrochemical,training
PM6,M7,CCCCC(CC)Cc1sc(-c2c3cc(-c4ccc(-c5sc(-c6cccs6)c6c5C(=O)c5c(CC(CC)CCCC)sc(CC(CC)CCCC)c5C6=O)s4)sc3c(-c3cc(F)c(CC(CC)CCCC)s3)c3ccsc23)cc1F,CCCCCCCCC(CCCCCC)Cn1c2cc(/C=C3\C(=O)c4cc(Br)c(Br)cc4C3=C(C#N)C#N)sc2c2sc3c(OCC(CC)CCCC)c4c(sc5c6sc(/C=C7\C(=O)c8cc(Br)c(Br)cc8C7=C(C#N)C#N)cc6n(CC(CCCCCC)CCCCCCCC)c54)c(OCC(CC)CCCC)c3c21,0.89,23.01,12.82,62.52,-5.56,-3.65,-5.62,-3.99,,,2020.0,10.1002/adfm.202010436,opvdb_experimental,electrochemical,training
PBDTT,Y6,CCCCC(CC)Cc1ccc(-c2c3ccsc3c(-c3ccc(CC(CC)CCCC)s3)c3ccsc23)s1,CCCCCCCCCCCc1c(/C=C2\C(=O)c3cc(F)c(F)cc3C2=C(C#N)C#N)sc2c1sc1c3c4nsnc4c4c5sc6c(CCCCCCCCCCC)c(/C=C7\C(=O)c8cc(F)c(F)cc8C7=C(C#N)C#N)sc6c5n(CC(CC)CCCC)c4c3n(CC(CC)CCCC)c21,0.78,19.94,10.02,64.4,-5.44,-3.46,-5.65,-4.09,,,2020.0,10.1002/chem.202000951,opvdb_experimental,electrochemical,training
PM6,6TIC-4F,CCCCC(CC)Cc1sc(-c2c3cc(-c4ccc(-c5sc(-c6cccs6)c6c5C(=O)c5c(CC(CC)CCCC)sc(CC(CC)CCCC)c5C6=O)s4)sc3c(-c3cc(F)c(CC(CC)CCCC)s3)c3ccsc23)cc1F,CCCCCCc1ccc(C2(c3ccc(CCCCCC)cc3)c3c(sc4cc(/C=C5\C(=O)c6cc(F)c(F)cc6C5=C(C#N)C#N)sc34)-c3sc4c5c(sc4c32)-c2sc3cc(/C=C4\C(=O)c6cc(F)c(F)cc6C4=C(C#N)C#N)sc3c2C5(c2ccc(CCCCCC)cc2)c2ccc(CCCCCC)cc2)cc1,0.756,23.8,13.2,73.4,-5.56,-3.65,-5.44,-4.07,,,2020.0,10.1002/smtd.202000687,opvdb_experimental,electrochemical,training
PTQ10,ZITI-C,CCCCCCCCC(CCCCCC)COc1cnc2c(C)c(F)c(F)c(-c3ccc(C)s3)c2n1,CCCCCCC(CCCC)CC1(CC(CCCC)CCCCCC)C2=C(c3cc4c(cc31)Cc1cc(/C=C3\C(=O)c5cc(F)c(F)cc5C3=C(C#N)C#N)sc1-4)C(CC(CCCC)CCCCCC)(CC(CCCC)CCCCCC)c1cc3c(cc12)-c1sc(/C=C2\C(=O)c4cc(F)c(F)cc4C2=C(C#N)C#N)cc1C3,0.93,20.11,13.13,68.9,-5.6,-3.52,-5.65,-3.81,,,2020.0,10.1021/acs.jpcc.0c05654.s001,opvdb_experimental,electrochemical,training
PBDB-T,ITIC-Th1,CCCCC(CC)Cc1ccc(-c2c3cc(-c4ccc(-c5sc(-c6cccs6)c6c5C(=O)c5c(CC(CC)CCCC)sc(CC(CC)CCCC)c5C6=O)s4)sc3c(-c3ccc(CC(CC)CCCC)s3)c3ccsc23)s1,CCCCCCc1ccc(C2(c3ccc(CCCCCC)s3)c3cc4c(cc3-c3sc5cc(C=C6C(=O)c7cc(F)ccc7C6=C(C#N)C#N)sc5c32)C(c2ccc(CCCCCC)s2)(c2ccc(CCCCCC)s2)c2c-4sc3cc(C=C4C(=O)c5cc(F)ccc5C4=C(C#N)C#N)sc23)s1,0.802,16.9,9.9,73.4,-5.33,-3.48,-5.74,-4.01,,,2020.0,10.1002/admi.202000577,opvdb_experimental,electrochemical,training
PBDB-T,ICPDT-4F,CCCCC(CC)Cc1ccc(-c2c3cc(-c4ccc(-c5sc(-c6cccs6)c6c5C(=O)c5c(CC(CC)CCCC)sc(CC(CC)CCCC)c5C6=O)s4)sc3c(-c3ccc(CC(CC)CCCC)s3)c3ccsc23)s1,CCc1ccc(C2(c3ccc(CC)cc3)c3cc4c(cc3-c3sc5c(c32)C(CC)(CC)c2cc(/C=C3\C(=O)c6cc(F)c(F)cc6C3=C(C#N)C#N)sc2-5)C(c2ccc(CC)cc2)(c2ccc(CC)cc2)c2c-4sc3c2C(CC)(CC)c2cc(/C=C4\C(=O)c5cc(F)c(F)cc5C4=C(C#N)C#N)sc2-3)cc1,0.78,19.87,9.8,63.3,-5.33,-3.53,-5.33,-3.91,,,2020.0,10.1021/acs.jpcc.0c09663,opvdb_experimental,electrochemical,training
FTAZ,IT-M,CCCCCCC(CCCC)CCc1c2cc(-c3ccc(-c4c(F)c(F)c(-c5cccs5)c5nn(CC(CCCC)CCCCCC)nc45)s3)sc2c(CCC(CCCC)CCCCCC)c2ccsc12,CCCCCCc1ccc(C2(c3ccc(CCCCCC)cc3)c3cc4c(cc3-c3sc5cc(/C=C6\C(=O)c7ccc(C)cc7C6=C(C#N)C#N)sc5c32)C(c2ccc(CCCCCC)cc2)(c2ccc(CCCCCC)cc2)c2c-4sc3cc(/C=C4\C(=O)c5ccc(C)cc5C4=C(C#N)C#N)sc23)cc1,0.95,16.3,9.8,64.0,-5.38,-3.17,-5.58,-3.98,,,2020.0,10.1002/aenm.202000823,opvdb_experimental,electrochemical,training
PE42,Y6,CCCCCCCCC(CCCCCC)Cn1nc2c(-c3cc4scc(CCCCCC)c4s3)c(F)c(F)c(-c3cc4sc(-c5cc6c(-c7ccc(OCC(CCCC)CCCCCC)c(F)c7)c7sccc7c(-c7ccc(OCC(CCCC)CCCCCC)c(F)c7)c6s5)c(CCCCCC)c4s3)c2n1,CCCCCCCCCCCc1c(/C=C2\C(=O)c3cc(F)c(F)cc3C2=C(C#N)C#N)sc2c1sc1c3c4nsnc4c4c5sc6c(CCCCCCCCCCC)c(/C=C7\C(=O)c8cc(F)c(F)cc8C7=C(C#N)C#N)sc6c5n(CC(CC)CCCC)c4c3n(CC(CC)CCCC)c21,0.74,23.25,10.11,59.0,-5.4,-3.42,-5.65,-4.09,,,2020.0,10.1021/acsami.0c07720,opvdb_experimental,electrochemical,training
PM6,PF3-DTCO,CCCCC(CC)Cc1sc(-c2c3cc(-c4ccc(-c5sc(-c6cccs6)c6c5C(=O)c5c(CC(CC)CCCC)sc(CC(CC)CCCC)c5C6=O)s4)sc3c(-c3cc(F)c(CC(CC)CCCC)s3)c3ccsc23)cc1F,CCCCCCCCCCCCCCCCC1(CCCCCCCCCCCCCCCC)c2cc3c(cc2-c2sc4cc(/C=C5\C(=O)c6ccccc6C5=C(C#N)C#N)sc4c21)C(CCCCCCCCCCCCCCCC)(CCCCCCCCCCCCCCCC)c1c-3sc2cc(/C=C3\C(=O)c4cc(-c5cc6c(s5)-c5sccc5OC6(CCC(C)CCCC(C)C)CCC(C)CCCC(C)C)ccc4C3=C(C#N)C#N)sc12,0.943,15.75,10.13,68.2,-5.56,-3.65,-5.71,-3.95,,,2020.0,10.1002/solr.202000142,opvdb_experimental,electrochemical,training
PM6,PY-OT,CCCCC(CC)Cc1sc(-c2c3cc(-c4ccc(-c5sc(-c6cccs6)c6c5C(=O)c5c(CC(CC)CCCC)sc(CC(CC)CCCC)c5C6=O)s4)sc3c(-c3cc(F)c(CC(CC)CCCC)s3)c3ccsc23)cc1F,CCCCCCCCCCCc1c(/C=C2\C(=O)c3ccccc3C2=C(C#N)C#N)sc2c1sc1c3c4nsnc4c4c5sc6c(CCCCCCCCCCC)c(/C=C7\C(=O)c8ccc(-c9cccs9)cc8C7=C(C#N)C#N)sc6c5n(CC(CCCCCCCC)CCCCCCCCCC)c4c3n(CC(CCCCCCCC)CCCCCCCCCC)c21,0.954,16.82,10.04,62.6,-5.56,-3.65,-5.69,-3.9,,,2020.0,10.1002/adma.202005942,opvdb_experimental,electrochemical,training
PBDB-TF,F-H,CCCCC(CC)Cc1sc(-c2c3cc(-c4ccc(-c5sc(-c6cccs6)c6c5C(=O)c5c(CC(CC)CCCC)sc(CC(CC)CCCC)c5C6=O)s4)sc3c(-c3cc(F)c(CC(CC)CCCC)s3)c3ccsc23)cc1F,CCCCCCCCC1(CCCCCCCC)c2cc3c(cc2-c2cc4c(cc21)-c1sc(/C=C2\C(=O)c5ccccc5C2=C(C#N)C#N)cc1C4(CCCCCCCC)CCCCCCCC)C(CCCCCCCC)(CCCCCCCC)c1cc(/C=C2\C(=O)c4ccccc4C2=C(C#N)C#N)sc1-3,0.94,15.81,10.06,66.0,-5.49,-3.64,-5.43,-3.71,,,2020.0,10.1039/d0ta03087b,opvdb_experimental,electrochemical,training
2TRA,O-IDTBR,CCCCCCCCCCCCC(CCCCCCCCCC)Cc1cc(-c2cc(F)cc3nsnc23)sc1-c1cccs1,CCCCCCCCC1(CCCCCCCC)c2cc3c(cc2-c2sc(-c4ccc(/C=C5\SC(=S)N(CC)C5=O)c5nsnc45)cc21)C(CCCCCCCC)(CCCCCCCC)c1cc(-c2ccc(/C=C4\SC(=S)N(CC)C4=O)c4nsnc24)sc1-3,1.06,14.59,10.08,65.4,-5.27,-3.65,-5.52,-3.89,,,2020.0,10.1016/j.orgel.2020.105874,opvdb_experimental,electrochemical,training
PTQ10,ZITI-C,CCCCCCCCC(CCCCCC)COc1cnc2c(-c3cccs3)c(F)c(F)cc2n1,CCCCCCC(CCCC)CC1(CC(CCCC)CCCCCC)C2=C(c3cc4c(cc31)-c1sc(/C=C3\C(=O)c5cc(F)c(F)cc5C3=C(C#N)C#N)cc1C4)C(CC(CCCC)CCCCCC)(CC(CCCC)CCCCCC)c1cc3c(cc12)Cc1cc(/C=C2\C(=O)c4cc(F)c(F)cc4C2=C(C#N)C#N)sc1-3,0.93,20.42,13.13,68.9,-5.54,-2.92,-5.65,-3.81,,,2020.0,10.1021/acs.jpcc.0c05654,opvdb_experimental,electrochemical,training
BT-2F,N3,CCCCCCc1ccc(C2(c3ccc(CCCCCC)cc3)c3cc(/C=C4\C(=O)c5cc(F)c(F)cc5C4=C(C#N)C#N)sc3-c3sc4c(OCC(CC)CCCC)c5c6c(sc5c(OCC(CC)CCCC)c4c32)-c2sc(/C=C3\C(=O)c4cc(F)c(F)cc4C3=C(C#N)C#N)cc2C6(c2ccc(CCCCCC)cc2)c2ccc(CCCCCC)cc2)cc1,CCCCCCCCCCCc1c(/C=C2\C(=O)c3cc(F)c(F)cc3C2=C(C#N)C#N)sc2c1sc1c3c4nsnc4c4c5sc6c(CCCCCCCCCCC)c(/C=C7\C(=O)c8cc(F)c(F)cc8C7=C(C#N)C#N)sc6c5n(CCC(CC)CCCC)c4c3n(CCC(CC)CCCC)c21,0.84,23.81,14.09,70.22,-5.54,-4.05,-5.64,-3.86,,,2020.0,10.1016/j.jechem.2020.09.025,opvdb_experimental,electrochemical,training
PBDB-T,IPT-2F,CCCCC(CC)Cc1ccc(-c2c3cc(-c4ccc(-c5sc(-c6cccs6)c6c5C(=O)c5c(CC(CC)CCCC)sc(CC(CC)CCCC)c5C6=O)s4)sc3c(-c3ccc(CC(CC)CCCC)s3)c3ccsc23)s1,CCCCCCCCn1c2cc(/C=C3\C(=O)c4ccc(F)cc4C3=C(C#N)C#N)sc2c2sc3c(c21)C(c1ccc(CCCCCC)cc1)(c1ccc(CCCCCC)cc1)c1cc2c(cc1-3)C(c1ccc(CCCCCC)cc1)(c1ccc(CCCCCC)cc1)c1cc(/C=C3\C(=O)c4ccc(F)cc4C3=C(C#N)C#N)sc1-2,0.86,22.2,14.0,73.0,-5.33,-3.48,-5.51,-3.96,,,2020.0,10.1021/acsami.0c19700,opvdb_experimental,electrochemical,training
PBDB-T,IPT2F-TT,CCCCC(CC)Cc1ccc(-c2c3cc(-c4ccc(-c5sc(-c6cccs6)c6c5C(=O)c5c(CC(CC)CCCC)sc(CC(CC)CCCC)c5C6=O)s4)sc3c(-c3ccc(CC(CC)CCCC)s3)c3ccsc23)s1,CCCCCCc1ccc(C2(c3ccc(CCCCCC)cc3)c3cc4c(cc3-c3sc(/C=C5\C(=O)c6ccc(F)cc6C5=C(C#N)C#N)cc32)C(c2ccc(CCCCCC)cc2)(c2ccc(CCCCCC)cc2)c2c-4sc3c4sc(/C=C5\C(=O)c6ccc(F)cc6C5=C(C#N)C#N)cc4n(-c4cc5sc(CCCCCC)cc5s4)c23)cc1,0.84,22.24,14.02,75.1,-5.33,-3.48,-5.6,-4.0,,,2020.0,10.1002/adfm.202006141,opvdb_experimental,electrochemical,training
PBDB-T,i-mO-4F,CCCCC(CC)Cc1ccc(-c2c3cc(-c4ccc(-c5sc(-c6cccs6)c6c5C(=O)c5c(CC(CC)CCCC)sc(CC(CC)CCCC)c5C6=O)s4)sc3c(-c3ccc(CC(CC)CCCC)s3)c3ccsc23)s1,CCCCCCOc1cccc(C2(c3cccc(OCCCCCC)c3)c3cc4c(cc3-c3sc(-c5scc(/C=C6\C(=O)c7cc(F)c(F)cc7C6=C(C#N)C#N)c5OCC(CC)CCCC)cc32)C(c2cccc(OCCCCCC)c2)(c2cccc(OCCCCCC)c2)c2cc(-c3scc(/C=C5\C(=O)c6cc(F)c(F)cc6C5=C(C#N)C#N)c3OCC(CC)CCCC)sc2-4)c1,0.916,21.55,14.02,71.1,-5.33,-3.48,-5.5,-3.81,,,2020.0,10.1039/d0ta07960j,opvdb_experimental,electrochemical,training
PBDB-T-SF,IT-4F,CCCCC(CC)CSc1sc(-c2c3cc(-c4ccc(-c5sc(-c6cccs6)c6c5C(=O)c5c(CC(CC)CCCC)sc(CC(CC)CCCC)c5C6=O)s4)sc3c(-c3cc(F)c(SCC(CC)CCCC)s3)c3ccsc23)cc1F,CCCCCCc1ccc(C2(c3ccc(CCCCCC)cc3)c3cc4c(cc3-c3sc5cc(/C=C6\C(=O)c7cc(F)c(F)cc7C6=C(C#N)C#N)sc5c32)C(c2ccc(CCCCCC)cc2)(c2ccc(CCCCCC)cc2)c2c-4sc3cc(/C=C4\C(=O)c5cc(F)c(F)cc5C4=C(C#N)C#N)sc23)cc1,0.879,22.18,14.02,71.92,-5.41,-3.62,-5.66,-4.14,,,2020.0,10.1016/j.orgel.2020.105636,opvdb_experimental,electrochemical,training
PDHP-Ph,Y6,CCCCCCCCn1nc(-c2ccc(C)cc2)c2c(-c3cccs3)sc(-c3ccc(-c4cc5c(-c6ccc(CC(CC)CCCC)s6)c6sccc6c(-c6ccc(CC(CC)CCCC)s6)c5s4)s3)c2c1=O,CCCCCCCCCCCc1c(/C=C2\C(=O)c3cc(F)c(F)cc3C2=C(C#N)C#N)sc2c1sc1c3c4nsnc4c4c5sc6c(CCCCCCCCCCC)c(/C=C7\C(=O)c8cc(F)c(F)cc8C7=C(C#N)C#N)sc6c5n(CC(CC)CCCC)c4c3n(CC(CC)CCCC)c21,0.816,12.8,6.0,57.5,-5.23,-3.21,-5.58,-4.23,,,2020.0,10.1021/acs.macromol.0c00459,opvdb_experimental,electrochemical,training
PBDB-T,PNDIHD/DT-1,CCCCC(CC)Cc1ccc(-c2c3cc(-c4ccc(-c5sc(-c6cccs6)c6c5C(=O)c5c(CC(CC)CCCC)sc(CC(CC)CCCC)c5C6=O)s4)sc3c(-c3ccc(CC(CC)CCCC)s3)c3ccsc23)s1,CCCCCCCCCCCCC(CCCCCCCCCC)CN1C(=O)c2ccc3c4c(c(-c5ccc(-c6cccs6)s5)cc(c24)C1=O)C(=O)N(CC(CCCCCCCCCC)CCCCCCCCCCCC)C3=O,0.87,11.04,6.01,62.0,-5.33,-3.53,-5.53,-4.02,,,2020.0,10.1021/acs.chemmater.0c04721,opvdb_experimental,electrochemical,training
PM6,T-TT,CCCCC(CC)Cc1sc(-c2c3cc(-c4ccc(-c5sc(-c6cccs6)c6c5C(=O)c5c(CC(CC)CCCC)sc(CC(CC)CCCC)c5C6=O)s4)sc3c(-c3cc(F)c(CC(CC)CCCC)s3)c3ccsc23)cc1F,CCCCCCc1ccc(C2(c3ccc(CCCCCC)cc3)c3cc4c(cc3-c3sc(/C=C5\C(=O)c6ccccc6C5=C(C#N)C#N)cc32)C(c2ccc(CCCCCC)cc2)(c2ccc(CCCCCC)cc2)c2c-4sc3cc(/C=C4\C(=O)c5ccccc5C4=C(C#N)C#N)sc23)cc1,0.966,16.0,9.7,62.7,-5.56,-3.65,-5.43,-3.47,,,2020.0,10.1016/j.dyepig.2020.108388,opvdb_experimental,electrochemical,training
PM6,PF1-TS4,CCCCC(CC)Cc1sc(-c2c3cc(-c4ccc(-c5sc(-c6cccs6)c6c5C(=O)c5c(CC(CC)CCCC)sc(CC(CC)CCCC)c5C6=O)s4)sc3c(-c3cc(F)c(CC(CC)CCCC)s3)c3ccsc23)cc1F,CCCCCCCCCCCCCCCCC1(CCCCCCCCCCCCCCCC)c2cc3c(cc2-c2sc(/C=C4\C(=O)c5ccccc5C4=C(C#N)C#N)cc21)C(CCCCCCCCCCCCCCCC)(CCCCCCCCCCCCCCCC)c1cc(/C=C2\C(=O)c4cc(-c5ccc(SCCCCSc6cccs6)s5)ccc4C2=C(C#N)C#N)sc1-3,0.98,15.04,8.63,58.5,-5.56,-3.65,-5.75,-3.89,,,2020.0,10.1002/anie.202005662,opvdb_experimental,electrochemical,training
PBDB-T,"PNDIBS, 55 kDa",CCCCC(CC)Cc1ccc(-c2c3cc(-c4ccc(-c5sc(-c6cccs6)c6c5C(=O)c5c(CC(CC)CCCC)sc(CC(CC)CCCC)c5C6=O)s4)sc3c(-c3ccc(CC(CC)CCCC)s3)c3ccsc23)s1,CCCCCCCCCCCCC(CCCCCCCCCC)CN1C(=O)c2ccc3c4c(c(-c5ccc(-c6ccc[se]6)[se]5)cc(c24)C1=O)C(=O)N(CC(CCCCCCCCCC)CCCCCCCCCCCC)C3=O,0.85,17.94,9.28,61.0,-5.33,-2.92,-5.72,-3.84,,,2020.0,10.1039/d0ta08195g,opvdb_experimental,electrochemical,training
PBDT-AFBT,IEICO-4F,CCCCCCCCC(CCCCCC)COc1c(F)c(-c2cccs2)c2nsnc2c1-c1ccc(-c2cc3c(-c4ccc(CC(CC)CCCC)s4)c4sccc4c(-c4ccc(CC(CC)CCCC)s4)c3s2)s1,CCCCCCc1ccc(C2(c3ccc(CCCCCC)cc3)c3cc4c(cc3-c3sc(-c5sc(/C=C6\C(=O)c7cc(F)c(F)cc7C6=C(C#N)C#N)cc5OCC(CC)CCCC)cc32)C(c2ccc(CCCCCC)cc2)(c2ccc(CCCCCC)cc2)c2cc(-c3scc(/C=C5/C(=O)c6cc(F)c(F)cc6C5=C(C#N)C#N)c3OCC(CC)CCCC)sc2-4)cc1,0.744,22.92,9.29,54.46,-5.35,-3.56,-5.45,-4.07,,,2020.0,10.1021/acsami.0c17571,opvdb_experimental,electrochemical,training
PBDB-T,BTCIC,CCCCC(CC)Cc1ccc(-c2c3cc(-c4ccc(-c5sc(-c6cccs6)c6c5C(=O)c5c(CC(CC)CCCC)sc(CC(CC)CCCC)c5C6=O)s4)sc3c(-c3ccc(CC(CC)CCCC)s3)c3ccsc23)s1,CCCCC(CC)CC1(CC(CC)CCCC)c2cc(/C=C3\C(=O)c4ccccc4C3=C(C#N)C#N)sc2-c2sc(-c3ccc(-c4cc5c(s4)-c4sc(/C=C6\C(=O)c7ccccc7C6=C(C#N)C#N)cc4C5(CC(CC)CCCC)CC(CC)CCCC)c4nsnc34)cc21,0.79,18.6,9.3,63.0,-5.33,-3.48,-5.53,-4.0,,,2020.0,10.1021/acsami.0c01850,opvdb_experimental,electrochemical,training
PTB7-Th,BPTCN,CCCCC(CC)COC(=O)c1sc2csc(-c3cc4c(-c5ccc(CC(CC)CCCC)s5)c5sccc5c(-c5ccc(CC(CC)CCCC)s5)c4s3)c2c1F,CCCCCCCCc1cc(/C=c2/sc(=C(C#N)C#N)n(CC)c2=O)sc1-c1sc(-c2ccc(-c3sc(-c4sc(/C=c5/sc(=C(C#N)C#N)n(CC)c5=O)cc4CCCCCCCC)c4c3C(=O)N(CC(CC)CCCC)C4=O)c3nsnc23)c2c1C(=O)N(CC(CC)CCCC)C2=O,0.72,23.65,9.24,55.26,-5.14,-3.42,-5.38,-3.66,,,2020.0,10.1039/d0tc00225a,opvdb_experimental,electrochemical,training
PBDB-TF,AOIC,CCCCC(CC)Cc1sc(-c2c3cc(-c4ccc(-c5sc(-c6cccs6)c6c5C(=O)c5c(CC(CC)CCCC)sc(CC(CC)CCCC)c5C6=O)s4)sc3c(-c3cc(F)c(CC(CC)CCCC)s3)c3ccsc23)cc1F,CCCCCCc1ccc(C2(c3ccc(CCCCCC)cc3)c3cc4c(cc3-c3sc(/C=C5\C(=O)c6cc(F)c(F)cc6C5=C(C#N)C#N)cc32)C(c2ccc(CCCCCC)cc2)(c2ccc(CCCCCC)cc2)c2c-4sc3c2C(c2ccc(CCCCCC)cc2)(c2ccc(CCCCCC)cc2)c2c-3sc3cc(/C=C4\C(=O)c5cc(F)c(F)cc5C4=C(C#N)C#N)sc23)cc1,0.822,21.09,9.16,52.8,-5.49,-3.64,-5.5,-3.93,,,2020.0,10.1021/acs.chemmater.0c04318,opvdb_experimental,electrochemical,training
PM6,BTP-2ThCl,CCCCC(CC)Cc1sc(-c2c3cc(-c4ccc(-c5sc(-c6cccs6)c6c5C(=O)c5c(CC(CC)CCCC)sc(CC(CC)CCCC)c5C6=O)s4)sc3c(-c3cc(F)c(CC(CC)CCCC)s3)c3ccsc23)cc1F,CCCCCCCCCCCc1c(/C=C2\C(=O)c3c(csc3Cl)C2=C(C#N)C#N)sc2c1sc1c3c4nsnc4c4c5sc6c(CCCCCCCCCCC)c(/C=C7\C(=O)c8c(csc8Cl)C7=C(C#N)C#N)sc6c5n(CC(CC)CCCC)c4c3n(CC(CC)CCCC)c21,0.884,23.38,14.33,69.3,-5.45,-3.65,-5.67,-3.95,,,2020.0,10.1016/j.joule.2020.03.023,opvdb_experimental,electrochemical,training
PMT49,Y6,CCCCCCCCc1csc2cc(-c3sc(-c4cc5sc(-c6cc7c(-c8cc(C)c(CC(CC)CCCC)s8)c8sccc8c(-c8cc(C)c(CC(CC)CCCC)s8)c7s6)c(CCCCCCCC)c5s4)c4c3C(=O)N(CC(CCCCCC)CCCCCCCC)C4=O)sc12,CCCCCCCCCCCc1c(/C=C2\C(=O)c3cc(F)c(F)cc3C2=C(C#N)C#N)sc2c1sc1c3c4nsnc4c4c5sc6c(CCCCCCCCCCC)c(/C=C7\C(=O)c8cc(F)c(F)cc8C7=C(C#N)C#N)sc6c5n(CC(CC)CCCC)c4c3n(CC(CC)CCCC)c21,0.81,24.99,14.2,70.3,-5.35,-3.47,-5.65,-4.09,,,2020.0,10.1039/d0tc02032j,opvdb_experimental,electrochemical,training
PTQ10,TPT10,CCCCCCCCC(CCCCCC)COc1cnc2c(C)c(F)c(F)c(-c3ccc(C)s3)c2n1,O=C(C(C=C(Br)C=C1)=C1C/2=C(C#N)/C#N)C2=C/C3=C(CCCCCCCCCCC)C(SC4=C5N(CC(CC)CCCC)C6=C4C7=NSN=C7C8=C6N(CC(CC)CCCC)C9=C8SC%10=C9SC(/C=C%11/C(C%12=C(C%11=O)C=CC(Br)=C%12)=C(C#N)\\C#N)=C%10CCCCCCCCCCC)=C5S3,0.89,21.15,13.14,66.2,-5.54,-3.99,-5.52,-3.99,,,2020.0,10.1039/d0ta04941g,opvdb_experimental,electrochemical,training
BTR-Cl,BTP-2F-2Cl,CCCCCCc1cc(-c2cc3c(-c4cc(Cl)c(CC(CC)CCCC)s4)c4sc(-c5cc(CCCCCC)c(-c6cc(CCCCCC)c(-c7ccc(/C=C8/SC(=S)N(CCCCCC)C8=O)s7)s6)s5)cc4c(-c4cc(Cl)c(CC(CC)CCCC)s4)c3s2)sc1-c1cc(CCCCCC)c(-c2ccc(/C=C3\SC(=S)N(CC(CC)CCCC)C3=O)s2)s1,CCCCCCCCCCCc1c(/C=C2\C(=O)c3cc(F)c(F)cc3C2=C(C#N)C#N)sc2c1sc1c3c4nsnc4c4c5sc6c(CCCCCCCCCCC)c(/C=C7\C(=O)c8cc(Cl)c(Cl)cc8C7=C(C#N)C#N)sc6c5n(CC(CC)CCCC)c4c3n(CC(CC)CCCC)c21,0.823,22.35,13.1,71.4,-5.46,-3.7,-5.67,-3.99,,,2020.0,10.1002/advs.202004262,opvdb_experimental,electrochemical,training
PBDB-T-2F,TfIF-4FIC,CCCCC(CC)Cc1sc(-c2c3cc(-c4ccc(-c5sc(-c6cccs6)c6c5C(=O)c5c(CC(CC)CCCC)sc(CC(CC)CCCC)c5C6=O)s4)sc3c(-c3cc(F)c(CC(CC)CCCC)s3)c3ccsc23)cc1F,CCCCCCCCC1(CCCCCCCC)c2cc3c(cc2-c2cc4c(cc21)-c1sc(/C=C2\C(=O)c5cc(F)c(F)cc5C2=C(C#N)C#N)cc1C4(CCCCCCCC)CCCCCCCC)C(CCCCCCCC)(CCCCCCCC)c1cc2c(cc1-3)C(CCCCCCCC)(CCCCCCCC)c1cc(/C=C3\C(=O)c4cc(F)c(F)cc4C3=C(C#N)C#N)sc1-2,0.98,17.6,13.1,76.0,-5.48,-3.64,-5.71,-3.96,,,2020.0,10.1021/acsami.0c09909,opvdb_experimental,electrochemical,training
PBDB-TF,BTDTP-4F,CCCCC(CC)Cc1sc(-c2c3cc(-c4ccc(-c5sc(-c6cccs6)c6c5C(=O)c5c(CC(CC)CCCC)sc(CC(CC)CCCC)c5C6=O)s4)sc3c(-c3cc(F)c(CC(CC)CCCC)s3)c3ccsc23)cc1F,CCCCCCCCCCCc1c(/C=C2\C(=O)c3cc(F)c(F)cc3C2=C(C#N)C#N)sc2c1sc1c3c4nsnc4c4c5sc6c7sc(/C=C8\C(=O)c9cc(F)c(F)cc9C8=C(C#N)C#N)cc7n(CC(CC)CCCC)c6c5n(CC(CCCC)CCCCCC)c4c3n(CC(CCCC)CCCCCC)c21,0.866,21.25,13.12,71.3,-5.49,-3.64,-5.56,-3.93,,,2020.0,10.1002/smll.202001942,opvdb_experimental,electrochemical,training
PBDB-T,IPT2F-Ph,CCCCC(CC)Cc1ccc(-c2c3cc(-c4ccc(-c5sc(-c6cccs6)c6c5C(=O)c5c(CC(CC)CCCC)sc(CC(CC)CCCC)c5C6=O)s4)sc3c(-c3ccc(CC(CC)CCCC)s3)c3ccsc23)s1,CCCCCCc1ccc(-n2c3cc(/C=C4\C(=O)c5ccc(F)cc5C4=C(C#N)C#N)sc3c3sc4c(c32)C(c2ccc(CCCCCC)cc2)(c2ccc(CCCCCC)cc2)c2cc3c(cc2-4)C(c2ccc(CCCCCC)cc2)(c2ccc(CCCCCC)cc2)c2cc(/C=C4\C(=O)c5ccc(F)cc5C4=C(C#N)C#N)sc2-3)cc1,0.86,21.18,13.13,72.1,-5.33,-3.48,-5.57,-4.0,,,2020.0,10.1002/adfm.202006141,opvdb_experimental,electrochemical,training
PBDT-TS1,P2TPDBT[2F]T,CCCCCCCCSc1ccc(-c2c3cc(-c4scc5sc(C(=O)OCC(CC)CCCC)c(F)c45)sc3c(-c3ccc(SCCCCCCCC)s3)c3ccsc23)s1,CCCCCCCCC(CCCCCC)CN1C(=O)c2csc(-c3ccc(-c4sc(-c5scc(F)c5F)c5c4C(=O)N(CC(CCCCCC)CCCCCCCC)C5=O)c4nsnc34)c2C1=O,0.99,9.67,6.2,63.0,-5.33,-3.52,-5.86,-4.075,,,2020.0,10.1002/solr.202000181,opvdb_experimental,electrochemical,training
PTB7-Th,IDTT-CT,CCCCC(CC)COC(=O)c1sc2csc(-c3cc4c(-c5ccc(CC(CC)CCCC)s5)c5sccc5c(-c5ccc(CC(CC)CCCC)s5)c4s3)c2c1F,CCc1ccc(C2(c3ccc(CC)cc3)c3cc4c(cc3-c3sc5cc(C6=CC(=C7C(=O)N(CC)C(=S)N(CC)C7=O)CCC6)sc5c32)C(c2ccc(CC)cc2)(c2ccc(CC)cc2)c2c-4sc3cc(C4=CC(=C5C(=O)N(CC)C(=S)N(CC)C5=O)CCC4)sc23)cc1,0.93,12.58,6.13,50.45,-5.21,-3.6,-5.28,-3.65,,,2020.0,10.1039/d0ta09924d,opvdb_experimental,electrochemical,training
PBDT(T)FTAZ,N2200,CCCCCCCCc1ccc(-c2c3cc(-c4ccc(-c5c(F)c(F)c(-c6cccs6)c6nn(CC(CCCCCC)CCCCCCCC)nc56)s4)sc3c(-c3ccc(CCCCCCCC)s3)c3ccsc23)s1,CCCCCCCCCCC(CCCCCCCC)CN1C(=O)c2ccc3c4c(c(-c5ccc(-c6cccs6)s5)cc(c24)C1=O)C(=O)N(CC(CCCCCCCC)CCCCCCCCCC)C3=O,0.8,13.15,6.14,56.56,-5.71,-3.21,-5.71,-4.02,,,2020.0,10.1016/j.solener.2020.03.035,opvdb_experimental,electrochemical,training
J71,SIDIC,CCCCCCCCC(CCCCCC)Cn1nc2c(-c3cccs3)c(F)c(F)c(-c3ccc(-c4cc5c(-c6ccc([Si](CCC)(CCC)CCC)s6)c6sccc6c(-c6ccc([Si](CCC)(CCC)CCC)s6)c5s4)s3)c2n1,CCCCCCC1(CCCCCC)c2cc3c(cc2-c2sc(/C=C4\C(=O)c5cc(F)c(F)cc5C4=C(C#N)C#N)cc21)C(CCCCCC)(CCCCCC)c1cc(-c2cc4c(s2)-c2cc5c(cc2C4(CCCCCC)CCCCCC)-c2sc(/C=C4\C(=O)c6cc(F)c(F)cc6C4=C(C#N)C#N)cc2C5(CCCCCC)CCCCCC)sc1-3,0.883,18.3,9.71,60.2,-5.4,-3.24,-5.44,-3.93,,,2020.0,10.1021/acsapm.0c00748,opvdb_experimental,electrochemical,training
PM6,PT-IDTIC,CCCCC(CC)Cc1sc(-c2c3cc(-c4ccc(-c5sc(-c6cccs6)c6c5C(=O)c5c(CC(CC)CCCC)sc(CC(CC)CCCC)c5C6=O)s4)sc3c(-c3cc(F)c(CC(CC)CCCC)s3)c3ccsc23)cc1F,CCCCCCCCCCCCCCCCC1(CCCCCCCCCCCCCCCC)c2cc3c(cc2-c2sc(/C=C4\C(=O)c5ccccc5C4=C(C#N)C#N)cc21)C(CCCCCCCCCCCCCCCC)(CCCCCCCCCCCCCCCC)c1cc(/C=C2\C(=O)c4cc(-c5cccs5)ccc4C2=C(C#N)C#N)sc1-3,0.94,15.48,9.65,66.0,-5.54,-3.65,-5.79,-3.87,,,2020.0,10.1002/aenm.202001408,opvdb_experimental,electrochemical,training
PBDBT-2Cl,ITIC,CCCCC(CC)Cc1sc(-c2c3cc(-c4ccc(-c5sc(-c6cccs6)c6c5C(=O)c5c(CC(CC)CCCC)sc(CC(CC)CCCC)c5C6=O)s4)sc3c(-c3cc(Cl)c(CC(CC)CCCC)s3)c3ccsc23)cc1Cl,CCCCCCc1ccc(C2(c3ccc(CCCCCC)cc3)c3cc4c(cc3-c3sc5cc(C=C6C(=O)c7ccccc7C6=C(C#N)C#N)sc5c32)C(c2ccc(CCCCCC)cc2)(c2ccc(CCCCCC)cc2)c2c-4sc3cc(C=C4C(=O)c5ccccc5C4=C(C#N)C#N)sc23)cc1,1.02,14.86,9.66,63.76,-5.51,-3.63,-5.576,-3.916,,,2020.0,10.1016/j.nanoen.2020.105032,opvdb_experimental,electrochemical,training
PFT,PC61BM,CCc1sc(-c2c3cc(-c4ccc(-c5c(F)c(F)c(-c6ccc(-c7cc8c(-c9cc(F)c(CC)s9)c9oc(-c%10ccc(-c%11c(F)c(F)c(-c%12ccc(-c%13cc%14c(-c%15cc(F)c(CC)s%15)c%15oc(-c%16ccc(-c%17c(F)c(F)c(-c%18cccs%18)c%18nn(CC)nc%17%18)s%16)cc%15c(-c%15cc(F)c(CC)s%15)c%14o%13)s%12)c%12nn(CC)nc%11%12)s%10)cc9c(-c9cc(F)c(CC)s9)c8o7)s6)c6nn(CC)nc56)s4)oc3c(-c3cc(F)c(CC)s3)c3ccoc23)cc1F,COC(=O)CCCC1(c2ccccc2)C23c4c5c6c7c8c9c(c%10c%11c2c2c%12c4c4c%13c5c5c7c7c8c8c%14c9c%10c9c%10c%11c2c2c%11c%12c4c4c%12c%13c5c5c7c7c8c8c%14c9c9c%10c2c2c%11c4c4c%12c5c7c5c8c9c2c45)C613,0.94,16.1,9.68,64.02,-5.48,-3.48,-6.1,-3.7,,,2020.0,10.1021/acs.macromol.0c01042,opvdb_experimental,electrochemical,training
PBDB-T,P(BDT2BOY5-F),CCCCC(CC)Cc1ccc(-c2c3cc(-c4ccc(-c5sc(-c6cccs6)c6c5C(=O)c5c(CC(CC)CCCC)sc(CC(CC)CCCC)c5C6=O)s4)sc3c(-c3ccc(CC(CC)CCCC)s3)c3ccsc23)s1,CCCCCCCCCCCc1c(/C=C2\C(=O)c3ccccc3C2=C(C#N)C#N)sc2c1sc1c3c4nsnc4c4c5sc6c(CCCCCCCCCCC)c(/C=C7\C(=O)c8cc(-c9cc%10c(-c%11cc(F)c(CC(CC)CCCC)s%11)c%11sccc%11c(-c%11cc(F)c(CC(CC)CCCC)s%11)c%10s9)ccc8C7=C(C#N)C#N)sc6c5n(CC(CCCC)CCCCCC)c4c3n(CC(CCCC)CCCCCC)c21,0.92,19.03,9.83,55.0,-5.33,-3.48,-5.61,-4.16,,,2020.0,10.1002/aenm.202003367,opvdb_experimental,electrochemical,training
PBDB-T,BT-IC4F,CCCCC(CC)Cc1ccc(-c2c3cc(-c4ccc(-c5sc(-c6cccs6)c6c5C(=O)c5c(CC(CC)CCCC)sc(CC(CC)CCCC)c5C6=O)s4)sc3c(-c3ccc(CC(CC)CCCC)s3)c3ccsc23)s1,CCC1(CC)c2cc(/C=C3\C(=O)c4cc(F)c(F)cc4C3=C(C#N)C#N)sc2-c2sc(-c3ccc(-c4cc5c(s4)-c4sc(/C=C6\C(=O)c7cc(F)c(F)cc7C6=C(C#N)C#N)cc4C5(CC)CC)c4nsnc34)cc21,0.69,21.4,9.83,66.4,-5.33,-3.48,-5.89,-4.27,,,2020.0,10.1039/d0ta03683h,opvdb_experimental,electrochemical,training
PTB7-Th,AOIC1,CCCCC(CC)COC(=O)c1sc2csc(-c3cc4c(-c5ccc(CC(CC)CCCC)s5)c5sccc5c(-c5ccc(CC(CC)CCCC)s5)c4s3)c2c1F,CCCCCCc1ccc(C2(c3ccc(CCCCCC)cc3)c3cc4c(cc3-c3sc5c(c32)C(c2ccc(CCCCCC)cc2)(c2ccc(CCCCCC)cc2)c2cc(/C=C3\C(=O)c6cc(F)c(F)cc6C3=C(C#N)C#N)sc2-5)C(c2ccc(CCCCCC)cc2)(c2ccc(CCCCCC)cc2)c2c-4sc3cc(/C=C4\C(=O)c5cc(F)c(F)cc5C4=C(C#N)C#N)sc23)cc1,0.751,19.64,9.85,66.8,-5.21,-3.6,-5.53,-3.94,,,2020.0,10.1021/acs.chemmater.0c04318,opvdb_experimental,electrochemical,training
S1,IDTP-4F,CCCCC(CC)Cc1sc(-c2c3cc(-c4ccc(-c5sc(-c6ccc(-c7cc8c(-c9cc(F)c(CC(CC)CCCC)s9)c9sc(-c%10scc(C(=O)OC)c%10F)cc9c(-c9cc(F)c(CC(CC)CCCC)s9)c8s7)s6)c6c5C(=O)c5c(CC(CC)CCCC)sc(CC(CC)CCCC)c5C6=O)s4)sc3c(-c3cc(F)c(CC(CC)CCCC)s3)c3ccsc23)cc1F,CCCCCCc1ccc(C2(c3ccc(CCCCCC)cc3)c3cc4c(cc3-c3sc(/C=C5\C(=O)c6cc(F)c(F)cc6C5=C(C#N)C#N)cc32)C(c2ccc(CCCCCC)cc2)(c2ccc(CCCCCC)cc2)c2c-4sc3c4sc(/C=C5\C(=O)c6cc(F)c(F)cc6C5=C(C#N)C#N)cc4n(CC(CC)CCCC)c23)cc1,0.892,22.4,14.6,73.2,-5.52,-3.72,-5.54,-3.98,,,2020.0,10.1002/adfm.202000383,opvdb_experimental,electrochemical,training
PTB7-Th,PBID,CCCCC(CC)COC(=O)c1sc2csc(-c3cc4c(-c5ccc(CC(CC)CCCC)s5)c5sccc5c(-c5ccc(CC(CC)CCCC)s5)c4s3)c2c1F,CCCCCCCCCCC(CCCCCCCC)Cn1c(=O)c2ccsc2c2sc(-c3cc4c(=O)n(CC(CCCCCCCC)CCCCCCCCCC)c(=O)c5c(sc6c5sc5c7sc(-c8cc9c(=O)n(CC(CCCCCCCC)CCCCCCCCCC)c(=O)c%10cc(-c%11ccc%12c(c%11)N(CC(CC)CCCC)C(=O)/C%12=C%11/C(=O)N(CC(CC)CCCC)c%12ccccc%12%11)sc%10c9s8)cc7c(=O)n(CCC(CCCCCCCC)CCCCCCCCC)c(=O)c56)c4s3)cc2c1=O,1.01,12.19,5.86,47.58,-5.29,-3.72,-6.08,-3.55,,,2020.0,10.1016/j.dyepig.2020.109049,opvdb_experimental,electrochemical,training
PBDB-T,HF-TCIC,CCCCC(CC)Cc1ccc(-c2c3cc(-c4ccc(-c5sc(-c6cccs6)c6c5C(=O)c5c(CC(CC)CCCC)sc(CC(CC)CCCC)c5C6=O)s4)sc3c(-c3ccc(CC(CC)CCCC)s3)c3ccsc23)s1,CCCCC(CC)CC1(CC(CC)CCCC)c2cc(/C=C3\C(=O)c4cc(F)c(F)cc4C3=C(C#N)C#N)sc2-c2sc(-c3sc(-c4cc5c(s4)-c4sc(/C=C6\C(=O)c7cc(F)c(F)cc7C6=C(C#N)C#N)cc4C5(CC(CC)CCCC)CC(CC)CCCC)c(F)c3F)cc21,0.75,19.88,9.86,64.0,-5.33,-3.48,-5.43,-3.83,,,2020.0,10.1021/acsenergylett.0c00857,opvdb_experimental,electrochemical,training
PBDB-T,SM1,CCCCC(CC)Cc1ccc(-c2c3cc(-c4ccc(-c5sc(-c6cccs6)c6c5C(=O)c5c(CC(CC)CCCC)sc(CC(CC)CCCC)c5C6=O)s4)sc3c(-c3ccc(CC(CC)CCCC)s3)c3ccsc23)s1,CCCCCCCCc1cc(/C=C(/C#N)C(=O)OCC(CC)CCCC)sc1-c1ccc(-c2sc(-c3cc4c(-c5ccc(CC(CC)CCCC)s5)c5sc(-c6cc(CCCCCCCC)c(-c7ccc(-c8sc(/C=C(\C#N)C(=O)OCC(CC)CCCC)cc8CCCCCCCC)s7)s6)cc5c(-c5ccc(CC(CC)CCCC)s5)c4s3)cc2CCCCCCCC)s1,0.91,10.84,5.96,60.38,-5.33,-3.48,-5.25,-2.8,,,2020.0,10.1016/j.orgel.2020.106029,opvdb_experimental,electrochemical,training
PM6,IDIC16,CCCCC(CC)Cc1sc(-c2c3cc(-c4ccc(-c5sc(-c6cccs6)c6c5C(=O)c5c(CC(CC)CCCC)sc(CC(CC)CCCC)c5C6=O)s4)sc3c(-c3cc(F)c(CC(CC)CCCC)s3)c3ccsc23)cc1F,CCCCCCCCCCCCCCCCC1(CCCCCCCCCCCCCCCC)c2cc3c(cc2-c2sc(/C=C4\C(=O)c5ccccc5C4=C(C#N)C#N)cc21)C(CCCCCCCCCCCCCCCC)(CCCCCCCCCCCCCCCC)c1cc(/C=C2\C(=O)c4ccccc4C2=C(C#N)C#N)sc1-3,0.99,11.8,5.96,51.0,-5.56,-3.65,-5.885,-3.91,,,2020.0,10.1002/anie.202005662,opvdb_experimental,electrochemical,training
PBDB-T,P(NDI2OD-T2),CCCCC(CC)Cc1ccc(-c2c3cc(-c4ccc(-c5sc(-c6cccs6)c6c5C(=O)c5c(CC(CC)CCCC)sc(CC(CC)CCCC)c5C6=O)s4)sc3c(-c3ccc(CC(CC)CCCC)s3)c3ccsc23)s1,CCCCCCCCCCC(CCCCCCCC)CN1C(=O)c2ccc3c4c(c(-c5ccc(-c6cccs6)s5)cc(c24)C1=O)C(=O)N(C(CCCCCCCC)CCCCCCCCCC)C3=O,0.86,13.08,6.0,52.0,-5.33,-3.48,-5.49,-4.05,,,2020.0,10.1002/aenm.202003367,opvdb_experimental,electrochemical,training
PBDB-T,PNDIHD/DT-0.41,CCCCC(CC)Cc1ccc(-c2c3cc(-c4ccc(-c5sc(-c6cccs6)c6c5C(=O)c5c(CC(CC)CCCC)sc(CC(CC)CCCC)c5C6=O)s4)sc3c(-c3ccc(CC(CC)CCCC)s3)c3ccsc23)s1,CCCCCCCCCCCCC(CCCCCCCCCC)CN1C(=O)c2cc(-c3ccc(-c4ccc(-c5cc6c7c(ccc8c7c5C(=O)N(CC(CCCCCC)CCCCCCCC)C8=O)C(=O)N(CC(CCCCCC)CCCCCCCC)C6=O)s4)s3)c3c4c(cc(-c5ccc(-c6cccs6)s5)c(c24)C1=O)C(=O)N(CC(CCCCCCCCCC)CCCCCCCCCCCC)C3=O,0.89,15.83,9.31,66.0,-5.33,-3.53,-5.53,-4.02,,,2020.0,10.1021/acs.chemmater.0c04721,opvdb_experimental,electrochemical,training
PTCO1,ITIC,CCCCC(CC)Cc1ccc(-c2c3cc(-c4cc(C(C)=O)cs4)sc3c(-c3ccc(CC(CC)CCCC)s3)c3ccsc23)s1,CCCCCCc1ccc(C2(c3ccc(CCCCCC)cc3)c3cc4c(cc3-c3sc5cc(C=C6C(=O)c7ccccc7C6=C(C#N)C#N)sc5c32)C(c2ccc(CCCCCC)cc2)(c2ccc(CCCCCC)cc2)c2c-4sc3cc(C=C4C(=O)c5ccccc5C4=C(C#N)C#N)sc23)cc1,0.95,16.91,9.33,57.9,-5.33,-3.64,-5.576,-3.916,,,2020.0,10.1016/j.dyepig.2020.108987,opvdb_experimental,electrochemical,training
PBDTTT-E-T,DCNBT-TPC,CCCCC(CC)COC(=O)c1cc2csc(-c3cc4c(-c5ccc(CC(CC)CCCC)s5)c5sccc5c(-c5ccc(CC(CC)CCCC)s5)c4s3)c2s1,CCCCCCCCC1(CCCCCCCC)Oc2cc3c(cc2-c2sccc21)OC(CCCCCCCC)(CCCCCCCC)c1cc(-c2c(C#N)c(C#N)cc4nsnc24)sc1-3,0.73,19.44,9.34,65.8,-5.09,-3.22,-5.54,-3.8,,,2020.0,10.1002/adma.202001476,opvdb_experimental,electrochemical,training
PBDB-TF,BTTPC,CCCCC(CC)Cc1sc(-c2c3cc(-c4ccc(-c5sc(-c6cccs6)c6c5C(=O)c5c(CC(CC)CCCC)sc(CC(CC)CCCC)c5C6=O)s4)sc3c(-c3cc(F)c(CC(CC)CCCC)s3)c3ccsc23)cc1F,CCc1c(/C=C2\C(=O)c3cc4ccsc4cc3C2=C(C#N)C#N)sc2c1sc1c3c4nsnc4c4c5sc6c(CC)c(/C=C7\C(=O)c8cc9ccsc9cc8C7=C(C#N)C#N)sc6c5n(CC)c4c3n(CC)c21,0.98,15.89,9.4,60.0,-5.49,-3.64,-5.47,-3.78,,,2020.0,10.1002/adma.202001621,opvdb_experimental,electrochemical,training
PM20Si,Y6,CCCCC(CC)Cc1sc(-c2c3cc(-c4ccc(-c5sc(-c6ccc(-c7cc8c(-c9cc(F)c(CC(CC)CCCC)s9)c9sc(-c%10sc(-c%11c(F)c(F)c(-c%12cc(CCCCC[Si](C)(O[Si](C)(C)C)O[Si](C)(C)C)cs%12)c%12nsnc%11%12)cc%10CCCCC[Si](C)(O[Si](C)(C)C)O[Si](C)(C)C)cc9c(-c9cc(F)c(CC(CC)CCCC)s9)c8s7)s6)c6c5C(=O)c5c(CC(CC)CCCC)sc(CC(CC)CCCC)c5C6=O)s4)sc3c(-c3cc(F)c(CC(CC)CCCC)s3)c3ccsc23)cc1F,CCCCCCCCCCCc1c(/C=C2\C(=O)c3cc(F)c(F)cc3C2=C(C#N)C#N)sc2c1sc1c3c4nsnc4c4c5sc6c(CCCCCCCCCCC)c(/C=C7\C(=O)c8cc(F)c(F)cc8C7=C(C#N)C#N)sc6c5n(CC(CC)CCCC)c4c3n(CC(CC)CCCC)c21,0.85,23.88,14.06,69.45,-5.49,-3.07,-5.65,-4.1,,,2020.0,10.1039/d0py00890g,opvdb_experimental,electrochemical,training
PBDB-T,m-INPOIC,CCCCC(CC)Cc1ccc(-c2c3cc(-c4ccc(-c5sc(-c6cccs6)c6c5C(=O)c5c(CC(CC)CCCC)sc(CC(CC)CCCC)c5C6=O)s4)sc3c(-c3ccc(CC(CC)CCCC)s3)c3ccsc23)s1,CCCCCCCCn1c2cc(/C=C3\C(=O)c4cc(F)c(F)cc4C3=C(C#N)C#N)sc2c2sc3c(c21)C(c1cccc(OCCCCCC)c1)(c1cccc(OCCCCCC)c1)c1cc2c(cc1-3)C(c1cccc(OCCCCCC)c1)(c1cccc(OCCCCCC)c1)c1c-2sc2c3sc(/C=C4\C(=O)c5cc(F)c(F)cc5C4=C(C#N)C#N)cc3n(CCCCCCCC)c12,0.85,22.5,13.9,71.4,-5.33,-3.48,-5.41,-3.97,,,2020.0,10.1016/j.jechem.2020.05.054,opvdb_experimental,electrochemical,training
PBDB-T2Cl,Y1-4F,CCCCC(CC)Cc1sc(-c2c3cc(-c4ccc(-c5sc(-c6cccs6)c6c5C(=O)c5c(CC(CC)CCCC)sc(CC(CC)CCCC)c5C6=O)s4)sc3c(-c3cc(Cl)c(CC(CC)CCCC)s3)c3ccsc23)cc1Cl,CCCCC(CC)Cn1nc2c(n1)c1c3sc4cc(/C=C5\C(=O)c6cc(F)c(F)cc6C5=C(C#N)C#N)sc4c3n(CC(CC)CCCC)c1c1c2c2sc3cc(/C=C4\C(=O)c5cc(F)c(F)cc5C4=C(C#N)C#N)sc3c2n1CC(CC)CCCC,0.83,25.4,14.0,65.6,-5.52,-3.57,-5.56,-4.11,,,2020.0,10.1021/acs.nanolett.0c05045,opvdb_experimental,electrochemical,training
PBD-SF,FINIC,CCCCC(CC)CSc1sc(-c2c3cc(-c4ccc(-c5sc(-c6cccs6)c6c5C(=O)c5c(CC(CC)CCCC)sc(CC(CC)CCCC)c5C6=O)s4)sc3c(-c3cc(F)c(SCC(CC)CCCC)s3)c3ccsc23)cc1F,CCCCCCc1ccc(C2(c3ccc(CCCCCC)c(F)c3)c3cc4c(cc3-c3sc5c(sc6cc(/C=C7\C(=O)c8cc(F)c(F)cc8C7=C(C#N)C#N)sc65)c32)C(c2ccc(CCCCCC)c(F)c2)(c2ccc(CCCCCC)c(F)c2)c2c-4sc3c2sc2cc(/C=C4\C(=O)c5cc(F)c(F)cc5C4=C(C#N)C#N)sc23)cc1F,0.88,22.0,14.0,73.0,-5.32,-3.51,-5.5,-3.99,,,2020.0,10.1002/adma.202000645,opvdb_experimental,electrochemical,training
PTC8,ITIC,CCCCCCCCc1csc(-c2cc3c(-c4ccc(CC(CC)CCCC)s4)c4sccc4c(-c4ccc(CC(CC)CCCC)s4)c3s2)c1,CCCCCCc1ccc(C2(c3ccc(CCCCCC)cc3)c3cc4c(cc3-c3sc5cc(C=C6C(=O)c7ccccc7C6=C(C#N)C#N)sc5c32)C(c2ccc(CCCCCC)cc2)(c2ccc(CCCCCC)cc2)c2c-4sc3cc(C=C4C(=O)c5ccccc5C4=C(C#N)C#N)sc23)cc1,0.9,11.57,4.04,38.7,-5.3,-3.58,-5.576,-3.916,,,2020.0,10.1016/j.dyepig.2020.108987,opvdb_experimental,electrochemical,training
PBDB-T,PIDIC2T2F,CCCCC(CC)Cc1ccc(-c2c3cc(-c4ccc(-c5sc(-c6cccs6)c6c5C(=O)c5c(CC(CC)CCCC)sc(CC(CC)CCCC)c5C6=O)s4)sc3c(-c3ccc(CC(CC)CCCC)s3)c3ccsc23)s1,CCCCCCCCCCCCCCCCC1(CCCCCCCCCCCCCCCC)c2cc3c(cc2-c2sc(/C=C4\C(=O)c5ccccc5C4=C(C#N)C#N)cc21)C(CCCCCCCCCCCCCCCC)(CCCCCCCCCCCCCCCC)c1cc(/C=C2\C(=O)c4ccc(-c5cc(F)c(-c6sccc6F)s5)cc4C2=C(C#N)C#N)sc1-3,0.85,9.0,4.07,53.0,-5.33,-3.48,-5.73,-3.89,,,2020.0,10.1021/acsami.0c08442,opvdb_experimental,electrochemical,training
PBDB-T,Y1,CCCCC(CC)Cc1ccc(-c2c3cc(-c4ccc(-c5sc(-c6cccs6)c6c5C(=O)c5c(CC(CC)CCCC)sc(CC(CC)CCCC)c5C6=O)s4)sc3c(-c3ccc(CC(CC)CCCC)s3)c3ccsc23)s1,CCCCC(CC)Cn1nc2c(n1)c1c3sc4cc(/C=C5\C(=O)c6ccccc6C5=C(C#N)C#N)sc4c3n(CC(CC)CCCC)c1c1c2c2sc3cc(/C=C4\C(=O)c5ccccc5C4=C(C#N)C#N)sc3c2n1CC(CC)CCCC,0.87,22.4,13.8,69.9,-5.33,-3.48,-5.45,-3.95,,,2020.0,10.1002/adma.202003891,opvdb_experimental,electrochemical,training
PM6,TPQx-6F,CCCCC(CC)Cc1sc(-c2c3cc(-c4ccc(-c5sc(-c6cccs6)c6c5C(=O)c5c(CC(CC)CCCC)sc(CC(CC)CCCC)c5C6=O)s4)sc3c(-c3cc(F)c(CC(CC)CCCC)s3)c3ccsc23)cc1F,CCc1sc(-c2nc3c(nc2-c2cc(F)c(CC)s2)c2c4sc5c(CC)c(/C=C6\C(=O)c7cc(F)c(F)cc7C6=C(C#N)C#N)sc5c4n(CC)c2c2c3c3sc4c(CC)c(/C=C5\C(=O)c6cc(F)c(F)cc6C5=C(C#N)C#N)sc4c3n2CC)cc1F,0.92,22.37,14.62,72.16,-5.56,-3.65,-5.61,-3.78,,,2020.0,10.1039/d0qm00034e,opvdb_experimental,electrochemical,training
PBB-F,IT-4F,CCc1ccc(-c2c3nc(-c4ccc(-c5cc6c(-c7cc(F)c(CC)s7)c7sc(-c8ccc(-c9nc%10c(-c%11ccc(CC)s%11)c%11sc(-c%12ccc(-c%13cc%14c(-c%15cc(F)c(CC)s%15)c%15sc(-c%16ccc(-c%17nc%18c(s%17)[C@]%17(c%19ccc(CC)s%19)c%19nc(-c%20cccs%20)sc%19[C@]%18%17c%17ccc(CC)s%17)s%16)cc%15c(-c%15cc(F)c(CC)s%15)c%14s%13)s%12)nc%11c(-c%11ccc(CC)s%11)c%10s9)s8)cc7c(-c7cc(F)c(CC)s7)c6s5)s4)sc3c(-c3ccc(CC)s3)c3nc(-c4ccc(-c5cc6c(-c7cc(F)c(CC)s7)c7sccc7c(-c7cc(F)c(CC)s7)c6s5)s4)sc23)s1,CCCCCCc1ccc(C2(c3ccc(CCCCCC)cc3)c3cc4c(cc3-c3sc5cc(/C=C6\C(=O)c7cc(F)c(F)cc7C6=C(C#N)C#N)sc5c32)C(c2ccc(CCCCCC)cc2)(c2ccc(CCCCCC)cc2)c2c-4sc3cc(/C=C4\C(=O)c5cc(F)c(F)cc5C4=C(C#N)C#N)sc23)cc1,0.92,22.4,14.7,71.1,-5.57,-3.57,-5.66,-4.14,,,2020.0,10.1039/d0ta04734a,opvdb_experimental,electrochemical,training
PM6,M4,CCCCC(CC)Cc1sc(-c2c3cc(-c4ccc(-c5sc(-c6cccs6)c6c5C(=O)c5c(CC(CC)CCCC)sc(CC(CC)CCCC)c5C6=O)s4)sc3c(-c3cc(F)c(CC(CC)CCCC)s3)c3ccsc23)cc1F,CCCCCCCCC(CCCC)COc1c2sc3c4sc(/C=C5\C(=O)c6cc(F)c(F)cc6C5=C(C#N)C#N)cc4n(CC(CC)CCCC)c3c2c(OCC(CCCC)CCCCCCCC)c2sc3c4sc(/C=C5\C(=O)c6cc(F)c(F)cc6C5=C(C#N)C#N)cc4n(CC(CC)CCCC)c3c12,0.88,23.44,14.75,71.52,-5.56,-3.65,-5.61,-3.97,,,2020.0,10.1039/d0ta09351c,opvdb_experimental,electrochemical,training
PBDB-T,TTPBT-IC,CCCCC(CC)Cc1ccc(-c2c3cc(-c4ccc(-c5sc(-c6cccs6)c6c5C(=O)c5c(CC(CC)CCCC)sc(CC(CC)CCCC)c5C6=O)s4)sc3c(-c3ccc(CC(CC)CCCC)s3)c3ccsc23)s1,CCCCCCCCCCCCC(CCCCCCCCCC)Cn1c2c3sc(/C=C4\C(=O)c5ccccc5C4=C(C#N)C#N)c(CCCCCCCCCCC)c3sc2c2c3nsnc3c3c4sc5c(CCCCCCCCCCC)c(/C=C6\C(=O)c7ccccc7C6=C(C#N)C#N)sc5c4n(CC(CCCCCCCCCC)CCCCCCCCCCCC)c3c21,0.91,21.9,13.8,69.0,-5.33,-3.48,-5.69,-3.84,,,2020.0,10.1016/j.nanoen.2020.104718,opvdb_experimental,electrochemical,training
C1,PC71BM,CCCCCCCCCCC(CCCCCCCC)CN1C(=O)C2=C(c3cc4sc(-c5cccs5)cc4s3)N(CC(CCCCCCCC)CCCCCCCCCC)C(=O)C2=C1c1cc2sccc2s1,COC(=O)CCCC1(c2ccccc2)C23c4c5ccc6c7cc8c9c%10c(cc%11cc%12c%13c%14c(cc%15c%16ccc-5c2c%16c2c5c%16c%17c(c(c46)c7c9c%17c4c%10c%11c%13c4c%16c%14c%152)C513)C%12)C8,0.88,11.13,6.17,63.0,-5.1,-3.6,-5.9,-3.9,,,2020.0,10.1021/acsami.0c12147,opvdb_experimental,electrochemical,training
P4T2F-HD,Y6-BO,CCCCCCCCC(CCCCCC)Cc1csc(-c2cc(CC(CCCCCC)CCCCCCCC)c(-c3cc(F)c(-c4sccc4F)s3)s2)c1,CCCCCCCCCCCc1c(/C=C2\C(=O)c3cc(F)c(F)cc3C2=C(C#N)C#N)sc2c1sc1c3c4nsnc4c4c5sc6c(CCCCCCCCCCC)c(/C=C7\C(=O)c8cc(F)c(F)cc8C7=C(C#N)C#N)sc6c5n(CC(CCCC)CCCCCC)c4c3n(CC(CCCC)CCCCCC)c21,0.72,24.39,13.65,75.3,-5.35,-3.43,-5.65,-4.1,,,2020.0,10.1002/adma.202008158,opvdb_experimental,electrochemical,training
PBDBT-2Cl,IT-2Cl,CCCCC(CC)Cc1sc(-c2c3cc(-c4ccc(-c5sc(-c6cccs6)c6c5C(=O)c5c(CC(CC)CCCC)sc(CC(CC)CCCC)c5C6=O)s4)sc3c(-c3cc(Cl)c(CC(CC)CCCC)s3)c3ccsc23)cc1Cl,CCCCCCc1ccc(C2(c3ccc(CCCCCC)cc3)c3cc4c(cc3-c3sc5cc(/C=C6\C(=O)c7cc(Cl)ccc7C6=C(C#N)C#N)sc5c32)C(c2ccc(CCCCCC)cc2)(c2ccc(CCCCCC)cc2)c2c-4sc3cc(/C=C4\C(=O)c5cc(Cl)ccc5C4=C(C#N)C#N)sc23)cc1,0.91,19.85,13.68,75.74,-5.51,-3.63,-5.42,-3.9,,,2020.0,10.1016/j.nanoen.2020.105032,opvdb_experimental,electrochemical,training
BSFTR,Y6,CCCCCCc1cc(-c2cc3c(-c4cc(F)c(SCC(CC)CCCC)s4)c4sc(-c5cc(CCCCCC)c(-c6cc(CCCCCC)c(-c7ccc(/C=C8/SC(=S)N(CC(CC)CCCC)C8=O)s7)s6)s5)cc4c(-c4cc(F)c(SCC(CC)CCCC)s4)c3s2)sc1-c1cc(CCCCCC)c(-c2ccc(/C=C3/SC(=S)N(CC(CC)CCCC)C3=O)s2)s1,CCCCCCCCCCCc1c(/C=C2\C(=O)c3cc(F)c(F)cc3C2=C(C#N)C#N)sc2c1sc1c3c4nsnc4c4c5sc6c(CCCCCCCCCCC)c(/C=C7\C(=O)c8cc(F)c(F)cc8C7=C(C#N)C#N)sc6c5n(CC(CC)CCCC)c4c3n(CC(CC)CCCC)c21,0.85,23.16,13.69,69.66,-5.59,-3.61,-5.65,-4.09,,,2020.0,10.1016/j.jechem.2020.09.025,opvdb_experimental,electrochemical,training
