Repository: AsadKhanJBNU/osc_predictor

# OSC Donor–Acceptor Property Predictor

Predicts **nine** electronic and photovoltaic properties of organic solar cell
donor–acceptor pairs **directly from SMILES** — no DFT and no device measurements
as inputs.

**Try it live:** https://huggingface.co/spaces/AsadWazir/osc_predictor

## About

Selected models from the combined SMILES-only pipeline:

| Property | Description | Selected model | Test *R*² |
|---|---|---|---|
| V_OC | Open-circuit voltage | ElasticNet | 45.8% |
| J_SC | Short-circuit current | ElasticNet | 69.5% |
| PCE | Power conversion efficiency | Ridge | 61.2% |
| HOMO_D | Donor HOMO | k-NN | 18.5% |
| LUMO_D | Donor LUMO | Extra Trees | 39.1% |

File: Dataset/Examined_Dataset_1.csv (part 15 of 24)
DonorName,AcceptorName,DonorSMILES,AcceptorSMILES,V_OC,J_SC,FF_percent,PCE,HOMO_D,LUMO_D,HOMO_A,LUMO_A,Lambda+,Lambda-,PubYear,DOI,Source_Database
PBDF-NS,Y6,CCCCCCCCC(CCCCCC)CSc1ccc2cc(-c3c4cc(-c5ccc(-c6c(F)c(F)c(-c7cccs7)c7nn(CC(CCCCCC)CCCCCCCC)nc67)s5)oc4c(-c4ccc5cc(SCC(CCCCCC)CCCCCCCC)ccc5c4)c4ccoc34)ccc2c1,CCCCCCCCCCCc1c(/C=C2\C(=O)c3cc(F)c(F)cc3C2=C(C#N)C#N)sc2c1sc1c3c4nsnc4c4c5sc6c(CCCCCCCCCCC)c(/C=C7\C(=O)c8cc(F)c(F)cc8C7=C(C#N)C#N)sc6c5n(CC(CC)CCCC)c4c3n(CC(CC)CCCC)c21,0.728,26.88,72.9,14.26,-5.44,-3.35,-5.65,-4.09,,,2021,10.1002/aenm.202103684,"OPV-DB (Qiu, J., Zenodo, 2026, doi:10.5281/zenodo.20841543)"
PTQ-10,BT-Cl,CCOc1cnc2c(-c3ccc(-c4c(F)c(F)c(-c5ccc(-c6c(F)c(F)c(-c7cccs7)c7ncc(OCC)nc67)s5)c5ncc(OCC)nc45)s3)c(F)c(F)cc2n1,CCC1(CC)c2cc(/C=C3\C(=O)c4cc(Cl)c(Cl)cc4C3=C(C#N)C#N)sc2-c2sc(-c3ccc(-c4cc5c(s4)-c4sc(/C=C6\C(=O)c7cc(Cl)c(Cl)cc7C6=C(C#N)C#N)cc4C5(CC)CC)c4nsnc34)cc21,0.79,17.85,61.05,8.65,-5.54,-2.92,-5.42,-3.71,,,2021,10.1016/j.orgel.2021.106132,"OPV-DB (Qiu, J., Zenodo, 2026, doi:10.5281/zenodo.20841543)"
PBDB-T,H-2F,CCCCC(CC)Cc1ccc(-c2c3cc(-c4ccc(-c5sc(-c6cccs6)c6c5C(=O)c5c(CC(CC)CCCC)sc(CC(CC)CCCC)c5C6=O)s4)sc3c(-c3ccc(CC(CC)CCCC)s3)c3ccsc23)s1,CCCCCCCCc1cc(-c2sc3c(N(c4ccccc4)c4ccccc4)c(-c4cc(CCCCCCCC)c(/C=C5\C(=O)c6cc(F)c(F)cc6C5=C(C#N)C#N)s4)sc3c2N(c2ccccc2)c2ccccc2)sc1/C=C1\C(=O)c2cc(F)c(F)cc2C1=C(C#N)C#N,0.73,18.78,63.0,8.64,-5.33,-3.48,-5.58,-4.06,,,2021,10.1021/acsami.1c09597,"OPV-DB (Qiu, J., Zenodo, 2026, doi:10.5281/zenodo.20841543)"
PBDB-T,DBD-4F,CCCCC(CC)Cc1ccc(-c2c3cc(-c4ccc(-c5sc(-c6cccs6)c6c5C(=O)c5c(CC(CC)CCCC)sc(CC(CC)CCCC)c5C6=O)s4)sc3c(-c3ccc(CC(CC)CCCC)s3)c3ccsc23)s1,CCCCCCCCC(CCCCCC)COc1cc(-c2cc3c(s2)c2sc(/C=C4\C(=O)c5cc(F)c(F)cc5C4=C(C#N)C#N)cc2n3C(CCCCCCCC)CCCCCCCC)c(OCC(CCCCCC)CCCCCCCC)cc1-c1cc2c(s1)c1sc(/C=C3\C(=O)c4cc(F)c(F)cc4C3=C(C#N)C#N)cc1n2C(CCCCCCCC)CCCCCCCC,0.88,15.92,59.5,8.64,-5.33,-3.48,-5.55,-3.74,,,2021,10.1016/j.cej.2021.128770,"OPV-DB (Qiu, J., Zenodo, 2026, doi:10.5281/zenodo.20841543)"
J52-Cl,BTA5,CCCCCCCCC(CCCCCC)Cn1nc2c(-c3cccs3)c(F)c(F)c(-c3ccc(-c4cc5c(-c6cc(Cl)c(CC(CC)CCCC)s6)c6sccc6c(-c6cc(Cl)c(CC(CC)CCCC)s6)c5s4)s3)c2n1,CCCCCCCCn1nc2c(/C=c3/sc(=C(C#N)C#N)n(Cc4ccccc4)c3=O)ccc(-c3cc4c(s3)-c3cc5c(cc3C4(c3ccc(CCCCCC)cc3)c3ccc(CCCCCC)cc3)-c3sc(-c4ccc(/C=c6/sc(=C(C#N)C#N)n(Cc7ccccc7)c6=O)c6nn(CCCCCCCC)nc46)cc3C5(c3ccc(CCCCCC)cc3)c3ccc(CCCCCC)cc3)c2n1,1.21,11.36,62.86,8.64,-5.39,-3.45,-5.55,-3.71,,,2021,10.1021/acsami.1c03757,"OPV-DB (Qiu, J., Zenodo, 2026, doi:10.5281/zenodo.20841543)"
PBDB-T,LL3-2Cl,CCCCC(CC)Cc1ccc(-c2c3cc(-c4ccc(-c5sc(-c6cccs6)c6c5C(=O)c5c(CC(CC)CCCC)sc(CC(CC)CCCC)c5C6=O)s4)sc3c(-c3ccc(CC(CC)CCCC)s3)c3ccsc23)s1,CCCCCCCCc1c(/C=C2\C(=O)c3cc(Cl)c(Cl)cc3C2=C(C#N)C#N)sc2c1sc1c3c4nn(CC)nc4c4c5sc6c(CCCCCCCC)c(/C=C7\C(=O)c8cc(Cl)c(Cl)cc8C7=C(C#N)C#N)sc6c5n(CC)c4c3n(CC)c21,0.79,26.96,67.7,14.4,-5.33,-3.48,-5.53,-3.92,,,2021,10.1002/adfm.202103445,"OPV-DB (Qiu, J., Zenodo, 2026, doi:10.5281/zenodo.20841543)"
ZR1,Y6,CCc1ccc(-c2c3sc4cc(-c5cc(CC)c(-c6ccc(/C=C7/SC(=S)N(CC)C7=O)s6)s5)sc4c3c(-c3ccc(CC)s3)c3sc4cc(-c5cc(CC)c(-c6ccc(/C=C7/SC(=S)N(CC)C7=O)s6)s5)sc4c23)s1,CCCCCCCCCCCc1c(/C=C2\C(=O)c3cc(F)c(F)cc3C2=C(C#N)C#N)sc2c1sc1c3c4nsnc4c4c5sc6c(CCCCCCCCCCC)c(/C=C7\C(=O)c8cc(F)c(F)cc8C7=C(C#N)C#N)sc6c5n(CC(CC)CCCC)c4c3n(CC(CC)CCCC)c21,0.861,24.34,68.4,14.34,-5.32,-3.53,-5.65,-4.09,,,2021,10.1016/j.optmat.2021.111217,"OPV-DB (Qiu, J., Zenodo, 2026, doi:10.5281/zenodo.20841543)"
PBDB-TF,TB-4Cl,CCCCC(CC)Cc1sc(-c2c3cc(-c4ccc(-c5sc(-c6cccs6)c6c5C(=O)c5c(CC(CC)CCCC)sc(CC(CC)CCCC)c5C6=O)s4)sc3c(-c3cc(F)c(CC(CC)CCCC)s3)c3ccsc23)cc1F,CCCCCCCCc1c(/C=C2\C(=O)c3cc(Cl)c(Cl)cc3C2=C(C#N)C#N)sc2c1sc1c3c4nsnc4c4c5sc(/C=C6\C(=O)c7cc(Cl)c(Cl)cc7C6=C(C#N)C#N)c(CCCCCCCC)c5n(CC(CC)CCCC)c4c3n(CC(CC)CCCC)c21,0.835,23.2,74.6,14.45,-5.49,-3.64,-5.81,-3.94,,,2021,10.1021/acsami.1c02652,"OPV-DB (Qiu, J., Zenodo, 2026, doi:10.5281/zenodo.20841543)"
PBDB-T,BTP-Se,CCCCC(CC)Cc1ccc(-c2c3cc(-c4ccc(-c5sc(-c6cccs6)c6c5C(=O)c5c(CC(CC)CCCC)sc(CC(CC)CCCC)c5C6=O)s4)sc3c(-c3ccc(CC(CC)CCCC)s3)c3ccsc23)s1,CCCCCCCCCCCc1c(/C=C2\C(=O)c3cc(F)c(F)cc3C2=C(C#N)C#N)sc2c1sc1c3c4n[se]nc4c4c5sc6c(CCCCCCCCCCC)c(/C=C/C=C7\C(=O)c8cc(F)c(F)cc8C7=C(C#N)C#N)sc6c5n(CC(CCCC)CCCCCC)c4c3n(CC(CCCC)CCCCCC)c21,0.711,28.66,69.7,14.2,-5.33,-3.48,-5.64,-4.04,,,2021,10.1016/j.cej.2021.132830,"OPV-DB (Qiu, J., Zenodo, 2026, doi:10.5281/zenodo.20841543)"
PTB7-Th,BThIND-Cl,CCCCC(CC)COC(=O)c1sc2csc(-c3cc4c(-c5ccc(CC(CC)CCCC)s5)c5sccc5c(-c5ccc(CC(CC)CCCC)s5)c4s3)c2c1F,CCCCCCC1(CCCCCC)c2cc3c(cc2-c2sc(/C=C4\C(=O)c5cc(Cl)ccc5C4=C(C#N)C#N)cc21)C(CCCCCC)(CCCCCC)c1cc(/C=C2\C(=O)c4cc(Cl)ccc4C2=C(C#N)C#N)sc1-3,0.91,22.58,69.0,14.18,-5.21,-3.6,-5.64,-3.96,,,2021,10.1016/j.mtener.2021.100843,"OPV-DB (Qiu, J., Zenodo, 2026, doi:10.5281/zenodo.20841543)"
PM6,ITC-2Cl,CCCCC(CC)Cc1sc(-c2c3cc(-c4ccc(-c5sc(-c6cccs6)c6c5C(=O)c5c(CC(CC)CCCC)sc(CC(CC)CCCC)c5C6=O)s4)sc3c(-c3cc(F)c(CC(CC)CCCC)s3)c3ccsc23)cc1F,CCCCCCc1ccc(C2(c3ccc(CCCCCC)cc3)c3cc4c(cc3-c3sc5cc(/C=C6\C(=O)c7c(csc7Cl)C6=C(C#N)C#N)sc5c32)C(c2ccc(CCCCCC)cc2)(c2ccc(CCCCCC)cc2)c2c-4sc3cc(/C=C4\C(=O)c5c(csc5Cl)C4=C(C#N)C#N)sc23)cc1,0.916,20.06,77.1,14.17,-5.56,-3.65,-5.58,-4.01,,,2021,10.1002/aenm.202100492,"OPV-DB (Qiu, J., Zenodo, 2026, doi:10.5281/zenodo.20841543)"
L1,Y6,CCc1csc(-c2cc3oc(=O)c4cc(-c5cc(CC)c(-c6cc7c(-c8ccc(CC)s8)c8sc(-c9sc(-c%10cc%11oc(=O)c%12cc(-c%13cc(CC)c(-c%14cc%15c(-c%16ccc(CC)s%16)c%16sc(-c%17sc(-c%18cc%19oc(=O)c%20cc(-c%21cc(CC)c(-c%22cc%23c(-c%24ccc(CC)s%24)c%24sccc%24c(-c%24ccc(CC)s%24)c%23s%22)s%21)sc%20c%19s%18)cc%17CC)cc%16c(-c%16ccc(CC)s%16)c%15s%14)s%13)sc%12c%11s%10)cc9CC)cc8c(-c8ccc(CC)s8)c7s6)s5)sc4c3s2)c1,CCCCCCCCCCCc1c(/C=C2\C(=O)c3cc(F)c(F)cc3C2=C(C#N)C#N)sc2c1sc1c3c4nsnc4c4c5sc6c(CCCCCCCCCCC)c(/C=C7\C(=O)c8cc(F)c(F)cc8C7=C(C#N)C#N)sc6c5n(CC(CC)CCCC)c4c3n(CC(CC)CCCC)c21,0.83,25.28,69.8,14.6,-5.45,-2.79,-5.65,-4.09,,,2021,10.1039/d1ee01193f,"OPV-DB (Qiu, J., Zenodo, 2026, doi:10.5281/zenodo.20841543)"
PM6,BTTPC-Br,CCCCC(CC)Cc1sc(-c2c3cc(-c4ccc(-c5sc(-c6cccs6)c6c5C(=O)c5c(CC(CC)CCCC)sc(CC(CC)CCCC)c5C6=O)s4)sc3c(-c3cc(F)c(CC(CC)CCCC)s3)c3ccsc23)cc1F,CCc1c(/C=C2\C(=O)c3cc4cc(Br)sc4cc3C2=C(C#N)C#N)sc2c1sc1c3c4nsnc4c4c5sc6c(CC)c(/C=C7\C(=O)c8cc9cc(Br)sc9cc8C7=C(C#N)C#N)sc6c5n(CC)c4c3n(CC)c21,0.937,22.16,69.57,14.46,-5.56,-3.65,-5.54,-3.88,,,2021,10.1002/adfm.202108614,"OPV-DB (Qiu, J., Zenodo, 2026, doi:10.5281/zenodo.20841543)"
J52,JC2,CCCCCCCCC(CCCCCC)Cn1nc2c(-c3cccs3)c(F)c(F)c(-c3ccc(-c4cc5c(-c6ccc(CC(CC)CCCC)s6)c6sccc6c(-c6ccc(CC(CC)CCCC)s6)c5s4)s3)c2n1,CCCCCCCCC1(CCCCCCCC)c2cc3c(cc2-c2sc(-c4c5cc(C(=O)OCC)sc5c(/C=c5\sc(=C(C#N)C#N)n(CC)c5=O)c5nn(CC(CC)CCCC)nc45)cc21)C(CCCCCCCC)(CCCCCCCC)c1cc(-c2c4cc(C(=O)OCC)sc4c(/C=c4\sc(=C(C#N)C#N)n(CC)c4=O)c4nn(CC(CC)CCCC)nc24)sc1-3,0.85,19.04,63.5,10.27,-5.2,-3.05,-5.48,-3.73,,,2021,10.1039/d1tc02700j,"OPV-DB (Qiu, J., Zenodo, 2026, doi:10.5281/zenodo.20841543)"
PTB-QxCN,Y6BO,CCCCCCOc1cccc(-c2nc3c(-c4cccs4)cc(C#N)c(-c4ccc(-c5cc6c(-c7ccc(CC(CC)CCCC)s7)c7sccc7c(-c7ccc(CC(CC)CCCC)s7)c6s5)s4)c3nc2-c2cccc(OCCCCCC)c2)c1,CCCCCCCCCCCc1c(/C=C2\C(=O)c3cc(F)c(F)cc3C2=C(C#N)C#N)sc2c1sc1c3c4nsnc4c4c5sc6c(CCCCCCCCCCC)c(/C=C7\C(=O)c8cc(F)c(F)cc8C7=C(C#N)C#N)sc6c5n(CC(CCCC)CCCCCC)c4c3n(CC(CCCC)CCCCCC)c21,0.76,27.9,62.6,13.3,-5.39,-3.49,-5.62,-4.11,,,2021,10.1016/j.jpowsour.2021.229588,"OPV-DB (Qiu, J., Zenodo, 2026, doi:10.5281/zenodo.20841543)"
PBDB-T-2Cl,IDTT-Cl-2F,CCCCC(CC)Cc1sc(-c2c3cc(-c4ccc(-c5sc(-c6cccs6)c6c5C(=O)c5c(CC(CC)CCCC)sc(CC(CC)CCCC)c5C6=O)s4)sc3c(-c3cc(Cl)c(CC(CC)CCCC)s3)c3ccsc23)cc1Cl,CCCCCCc1ccc(C2(c3ccc(CCCCCC)cc3)c3cc4c(cc3-c3sc5cc(/C=C6\C(=O)c7cc(F)c(F)cc7C6=C(C#N)C#N)sc5c32)C(c2ccc(CCCCCC)cc2)(c2ccc(CCCCCC)cc2)c2c-4sc3cc(/C=C4\C(=O)c5sc(Cl)cc5C4=C(C#N)C#N)sc23)cc1,0.96,19.2,71.1,13.3,-5.52,-3.6,-5.42,-3.92,,,2021,10.1002/adfm.202102189,"OPV-DB (Qiu, J., Zenodo, 2026, doi:10.5281/zenodo.20841543)"
PBDB-TF-TT10,Y6,CCCCC(CC)Cc1sc(-c2c3c(c(-c4cc(F)c(CC(CC)CCCC)s4)c4sc(-c5ccc(-c6sc(-c7ccc(-c8cc9c(-c%10cc(F)c(CC(CC)CCCC)s%10)c%10sccc%10c(-c%10cc(F)c(CC(CC)CCCC)s%10)c9s8)s7)c7c6C(=O)c6c(CC(CC)CCCC)sc(CC(CC)CCCC)c6C7=O)s5)cc24)C=C(c2sc4c(C(=O)OCC)csc4c2C(=O)OCC)C3)cc1F,CCCCCCCCCCCc1c(/C=C2\C(=O)c3cc(F)c(F)cc3C2=C(C#N)C#N)sc2c1sc1c3c4nsnc4c4c5sc6c(CCCCCCCCCCC)c(/C=C7\C(=O)c8cc(F)c(F)cc8C7=C(C#N)C#N)sc6c5n(CC(CC)CCCC)c4c3n(CC(CC)CCCC)c21,0.8,25.1,66.0,13.3,-5.44,-3.75,-5.65,-4.09,,,2021,10.1021/acsami.1c03794,"OPV-DB (Qiu, J., Zenodo, 2026, doi:10.5281/zenodo.20841543)"
F-MD,N3,CCCCCCCCC1(CCCCCCCC)c2cc(/C=C3\SC(=S)N(CC)C3=O)sc2-c2sc(-c3cc4c(-c5ccc(CC(CC)CCCC)s5)c5sc(C6=CC7C(S6)c6sc(/C=C8\SC(=S)N(CC)C8=O)cc6C7(CCCCCCCC)CCCCCCCC)cc5c(-c5ccc(CC(CC)CCCC)s5)c4s3)cc21,CCCCCCCCCCCc1c(/C=C2\C(=O)c3cc(F)c(F)cc3C2=C(C#N)C#N)sc2c1sc1c3c4nsnc4c4c5sc6c(CCCCCCCCCCC)c(/C=C7\C(=O)c8cc(F)c(F)cc8C7=C(C#N)C#N)sc6c5n(CCC(CC)CCCC)c4c3n(CCC(CC)CCCC)c21,0.82,23.65,68.0,13.25,-5.3,-3.51,-5.64,-3.86,,,2021,10.1021/acsami.1c22135,"OPV-DB (Qiu, J., Zenodo, 2026, doi:10.5281/zenodo.20841543)"
PBDB-T,CPDT-Me-2Eh,CCCCC(CC)Cc1ccc(-c2c3cc(-c4ccc(-c5sc(-c6cccs6)c6c5C(=O)c5c(CC(CC)CCCC)sc(CC(CC)CCCC)c5C6=O)s4)sc3c(-c3ccc(CC(CC)CCCC)s3)c3ccsc23)s1,CCCCC(CC)CC1(CC(CC)CCCC)c2cc(/C=C3\C(=O)c4cc(C)c(C)cc4C3=C(C#N)C#N)sc2-c2sc(-c3cc4c(s3)-c3sc(/C=C5\C(=O)c6cc(C)c(C)cc6C5=C(C#N)C#N)cc3C4(CC(CC)CCCC)CC(CC)CCCC)cc21,0.83,11.15,47.2,4.39,-5.33,-3.48,-5.18,-3.73,,,2021,10.1016/j.dyepig.2021.109801,"OPV-DB (Qiu, J., Zenodo, 2026, doi:10.5281/zenodo.20841543)"
PAB-Qx,Y6BO,CCCCCCOc1cccc(-c2nc3c(-c4cccs4)ccc(-c4ccc(-c5cc6c(OCC(CC)CCCC)c7sccc7c(OCC(CC)CCCC)c6s5)s4)c3nc2-c2cccc(OCCCCCC)c2)c1,CCCCCCCCCCCc1c(/C=C2\C(=O)c3cc(F)c(F)cc3C2=C(C#N)C#N)sc2c1sc1c3c4nsnc4c4c5sc6c(CCCCCCCCCCC)c(/C=C7\C(=O)c8cc(F)c(F)cc8C7=C(C#N)C#N)sc6c5n(CC(CCCC)CCCCCC)c4c3n(CC(CCCC)CCCCCC)c21,0.62,17.2,40.6,4.35,-5.37,-3.38,-5.62,-4.11,,,2021,10.1016/j.jpowsour.2021.229588,"OPV-DB (Qiu, J., Zenodo, 2026, doi:10.5281/zenodo.20841543)"
PBDTTT-EFT,PC70BM,CCCCCC(CC)OC(=O)c1sc2csc(-c3cc4c(-c5ccc(CC(CC)CCCC)s5)c5sccc5c(-c5ccc(CC(CC)CCCC)s5)c4s3)c2c1F,CCCCC(=O)OCC1(C2=CC=CC=C2)C3=CC=CC4=CC=CC5=CC=CC6=CC=C7C=CC=CC8=CC=CC1=C8C7=C6C5=C4C3,0.79,17.69,73.0,10.19,-5.21,-3.6,-6.1,-3.9,,,2021,10.1021/acsaem.1c00455,"OPV-DB (Qiu, J., Zenodo, 2026, doi:10.5281/zenodo.20841543)"
PCE10,IEICO-4Cl,CCCCC(CC)COC(=O)c1sc2c(-c3cc4c(-c5ccc(CC(CC)CCCC)s5)c5sccc5c(-c5ccc(CC(CC)CCCC)s5)c4s3)scc2c1F,CCCCCCc1ccc(C2(c3ccc(CCCCCC)cc3)c3cc4c(cc3-c3sc(-c5sc(/C=C6\C(=O)c7cc(Cl)c(Cl)cc7C6=C(C#N)C#N)cc5OCC(CC)CCCC)cc32)C(c2ccc(CCCCCC)cc2)(c2ccc(CCCCCC)cc2)c2cc(-c3sc(/C=C5\C(=O)c6cc(Cl)c(Cl)cc6C5=C(C#N)C#N)cc3OCC(CC)CCCC)sc2-4)cc1,0.727,22.8,62.0,10.3,-5.21,-3.6,-5.56,-4.23,,,2021,10.1016/j.dyepig.2021.109171,"OPV-DB (Qiu, J., Zenodo, 2026, doi:10.5281/zenodo.20841543)"
PTB7-Th,IEICO-4Cl,CCCCC(CC)COC(=O)c1sc2csc(-c3cc4c(-c5ccc(CC(CC)CCCC)s5)c5sccc5c(-c5ccc(CC(CC)CCCC)s5)c4s3)c2c1F,CCCCCCc1ccc(C2(c3ccc(CCCCCC)cc3)c3cc4c(cc3-c3sc(-c5sc(/C=C6\C(=O)c7cc(Cl)c(Cl)cc7C6=C(C#N)C#N)cc5OCC(CC)CCCC)cc32)C(c2ccc(CCCCCC)cc2)(c2ccc(CCCCCC)cc2)c2cc(-c3sc(/C=C5\C(=O)c6cc(Cl)c(Cl)cc6C5=C(C#N)C#N)cc3OCC(CC)CCCC)sc2-4)cc1,0.72,22.8,62.0,10.3,-5.21,-3.6,-5.56,-4.23,,,2021,10.1016/j.synthmet.2021.116736,"OPV-DB (Qiu, J., Zenodo, 2026, doi:10.5281/zenodo.20841543)"
H13,IDIC-4F,CCCCCCCCC(CCCCCC)Cn1nc2c(-c3ccc(/C=C(/C#N)C(=O)OCC(CC)CCCC)s3)c(F)c(F)c(-c3ccc(-c4cc5c(-c6cc(F)c(CC(CC)CCCC)s6)c6sc(-c7ccc(-c8c(F)c(F)c(-c9ccc(/C=C(\C#N)C(=O)OCC(CC)CCCC)s9)c9nn(CC(CCCCCC)CCCCCCCC)nc89)s7)cc6c(-c6cc(F)c(CC(CC)CCCC)s6)c5s4)s3)c2n1,CCCCCCc1ccc(C2(c3ccc(CCCCCC)cc3)c3cc4c(cc3-c3sc(/C=C5\C(=O)c6cc(F)c(F)cc6C5=C(C#N)C#N)cc32)C(c2ccc(CCCCCC)cc2)(c2ccc(CCCCCC)cc2)c2cc(/C=C3\C(=O)c5cc(F)c(F)cc5C3=C(C#N)C#N)sc2-4)cc1,0.939,17.3,63.2,10.3,-5.43,-3.39,-5.73,-3.93,,,2021,10.1021/accountsmr.1c00119,"OPV-DB (Qiu, J., Zenodo, 2026, doi:10.5281/zenodo.20841543)"
PTZ6,ITIC,CCCCCCCCCc1nc(-c2nc(CCCCCCCCC)c(-c3ccc(-c4cc5c(-c6cc(OCCCCCC)cc(OCCCCCC)c6)c6sccc6c(-c6cc(OCCCCCC)cc(OCCCCCC)c6)c5s4)s3)s2)sc1-c1cccs1,CCCCCCc1ccc(C2(c3ccc(CCCCCC)cc3)c3cc4c(cc3-c3sc5cc(C=C6C(=O)c7ccccc7C6=C(C#N)C#N)sc5c32)C(c2ccc(CCCCCC)cc2)(c2ccc(CCCCCC)cc2)c2c-4sc3cc(C=C4C(=O)c5ccccc5C4=C(C#N)C#N)sc23)cc1,1.01,14.1,72.3,10.3,-5.36,-3.36,-5.576,-3.916,,,2021,10.1016/j.synthmet.2021.116736,"OPV-DB (Qiu, J., Zenodo, 2026, doi:10.5281/zenodo.20841543)"
PBDS-T,ITIC-Th2,CCCCC(CC)Cc1sc(CC(CC)CCCC)c2c1C(=O)c1c(-c3cccs3)sc(-c3ccc(-c4cc5c(-c6ccc([Si](CCC)(CCC)CCC)s6)c6sccc6c(-c6ccc([Si](CCC)(CCC)CCC)s6)c5s4)s3)c1C2=O,CCCCCCc1ccc(C2(c3ccc(CCCCCC)s3)c3cc4c(cc3-c3sc5cc(/C=C6\C(=O)c7cc(F)c(F)cc7C6=C(C#N)C#N)sc5c32)C(c2ccc(CCCCCC)s2)(c2ccc(CCCCCC)s2)c2c-4sc3cc(/C=C4\C(=O)c5cc(F)c(F)cc5C4=C(C#N)C#N)sc23)s1,0.84,18.72,65.84,10.35,-5.35,-3.67,-5.75,-4.07,,,2021,10.1002/smll.202104451,"OPV-DB (Qiu, J., Zenodo, 2026, doi:10.5281/zenodo.20841543)"
Q4,MeIC,CCCCCCCCCCCCc1csc(-c2cc3c(=O)n(CC(CCCCCC)CCCCCCCC)c(=O)c4cc(-c5cc(CCCCCCCCCCCC)c(-c6cc7c(-c8ccc(CC(CC)CCCC)s8)c8sccc8c(-c8ccc(CC(CC)CCCC)s8)c7s6)s5)sc4c3s2)c1,CCCCCCc1ccc(C2(c3ccc(CCCCCC)cc3)c3cc4c(cc3-c3sc5cc(/C=C6\C(=O)c7c(csc7C)C6=C(C#N)C#N)sc5c32)C(c2ccc(CCCCCC)cc2)(c2ccc(CCCCCC)cc2)c2c-4sc3cc(/C=C4\C(=O)c5c(csc5C)C4=C(C#N)C#N)sc23)cc1,0.99,13.57,76.9,10.34,-5.52,-3.63,-5.57,-3.92,,,2021,10.1021/acsami.1c23196,"OPV-DB (Qiu, J., Zenodo, 2026, doi:10.5281/zenodo.20841543)"
J52-F,JC14,CCCCCCCCC(CCCCCC)Cn1nc2c(-c3cccs3)c(F)c(F)c(-c3ccc(-c4cc5c(-c6cc(F)c(CC(CC)CCCC)s6)c6sccc6c(-c6cc(F)c(CC(CC)CCCC)s6)c5s4)s3)c2n1,CCn1nc2c(-c3cc4c(s3)-c3cc5c(cc3C4(CC)CC)-c3sc(-c4c6ccsc6c(/C=c6\sc(=C(C#N)C#N)n(CC)c6=O)c6nn(CC)nc46)cc3C5(CC)CC)c3ccsc3c(/C=c3\sc(=C(C#N)C#N)n(CC)c3=O)c2n1,1.07,15.78,61.19,10.33,-5.36,-3.42,-5.41,-3.63,,,2021,10.1002/marc.202100810,"OPV-DB (Qiu, J., Zenodo, 2026, doi:10.5281/zenodo.20841543)"
PBDB-T,F-2Cl,CCCCC(CC)Cc1ccc(-c2c3cc(-c4ccc(-c5sc(-c6cccs6)c6c5C(=O)c5c(CC(CC)CCCC)sc(CC(CC)CCCC)c5C6=O)s4)sc3c(-c3ccc(CC(CC)CCCC)s3)c3ccsc23)s1,CCCCCCc1ccc(C2(c3ccc(CCCCCC)cc3)c3cc4c(cc3-c3cc5c(cc32)-c2sc(/C=C3\C(=O)c6cc(Cl)c(Cl)cc6C3=C(C#N)C#N)cc2C5(c2ccc(CCCCCC)cc2)c2ccc(CCCCCC)cc2)C(c2ccc(CCCCCC)cc2)(c2ccc(CCCCCC)cc2)c2cc(/C=C3\C(=O)c5cc(Cl)c(Cl)cc5C3=C(C#N)C#N)sc2-4)cc1,0.743,18.92,73.4,10.31,-5.33,-3.48,-5.63,-3.89,,,2021,10.1021/acsami.1c13035,"OPV-DB (Qiu, J., Zenodo, 2026, doi:10.5281/zenodo.20841543)"
PCPDTBT,PCBM,CCCCC(CC)CC1(CC(CC)CCCC)c2ccsc2-c2sc(-c3cccc4nsnc34)cc21,COC(=O)CCCC1(c2ccccc2)C23c4c5c6c7c8c9c(c%10c%11c2c2c%12c4c4c%13c5c5c7c7c8c8c%14c9c%10c9c%10c%11c2c2c%11c%12c4c4c%12c%13c5c5c7c7c8c8c%14c9c9c%10c2c2c%11c4c4c%12c5c7c5c8c9c2c45)C613,0.58,14.5,52.0,4.4,-5.3,-3.6,-6.1,-3.7,,,2021,10.1021/acsami.1c18776,"OPV-DB (Qiu, J., Zenodo, 2026, doi:10.5281/zenodo.20841543)"
PBDB-T,CPIC-2,CCCCC(CC)Cc1ccc(-c2c3cc(-c4ccc(-c5sc(-c6cccs6)c6c5C(=O)c5c(CC(CC)CCCC)sc(CC(CC)CCCC)c5C6=O)s4)sc3c(-c3ccc(CC(CC)CCCC)s3)c3ccsc23)s1,CCCCCCCCC1(CCCCCCCC)c2cc(/C=C3\C(=O)c4cc(F)c(F)cc4C3=C(C#N)C#N)sc2-c2sc(-c3cc4c(s3)-c3sc(/C=C5\C(=O)c6cc(F)c(F)cc6C5=C(C#N)C#N)cc3C4(CCCCCCCC)CCCCCCCC)cc21,0.69,22.72,63.7,10.01,-5.33,-3.48,-5.3,-3.52,,,2021,10.1002/asia.202101147,"OPV-DB (Qiu, J., Zenodo, 2026, doi:10.5281/zenodo.20841543)"
PTB7-Th,BTPV-4F-eC9,CCCCC(CC)COC(=O)c1sc2csc(-c3cc4c(-c5ccc(CC(CC)CCCC)s5)c5sccc5c(-c5ccc(CC(CC)CCCC)s5)c4s3)c2c1F,CCCCCCCCCc1c(/C=C/C=C2\C(=O)c3cc(F)c(F)cc3C2=C(C#N)C#N)sc2c1sc1c3c4nsnc4c4c5sc6c(CCCCCCCCC)c(/C=C/C=C7\C(=O)c8cc(F)c(F)cc8C7=C(C#N)C#N)sc6c5n(CC(CCCC)CCCCCC)c4c3n(CC(CCCC)CCCCCC)c21,0.661,28.2,68.5,12.77,-5.21,-3.6,-5.38,-4.06,,,2021,10.1002/adfm.202102361,"OPV-DB (Qiu, J., Zenodo, 2026, doi:10.5281/zenodo.20841543)"
P-FP,m-ITIC,CCc1c(F)cc(-c2c3cc(-c4ccc(-c5c(F)c(F)c(-c6ccc(-c7cc8c(-c9cc(F)c(CC)c(F)c9)c9oc(-c%10ccc(-c%11c(F)c(F)c(-c%12ccc(-c%13cc%14c(-c%15cc(F)c(CC)c(F)c%15)c%15oc(-c%16ccc(-c%17c(F)c(F)c(-c%18cccs%18)c%18nn(CC)nc%17%18)s%16)cc%15c(-c%15cc(F)c(CC)c(F)c%15)c%14o%13)s%12)c%12nn(CC)nc%11%12)s%10)cc9c(-c9cc(F)c(CC)c(F)c9)c8o7)s6)c6nn(CC)nc56)s4)oc3c(-c3cc(F)c(CC)c(F)c3)c3ccoc23)cc1F,CCCCCCc1cccc(C2(c3cccc(CCCCCC)c3)c3cc4c(cc3-c3sc5cc(C=C6C(=O)c7ccccc7C6=C(C#N)C#N)sc5c32)C(c2cccc(CCCCCC)c2)(c2cccc(CCCCCC)c2)c2c-4sc3cc(C=C4C(=O)c5ccccc5C4=C(C#N)C#N)sc23)c1,0.995,15.56,60.55,8.86,-5.54,-3.61,-5.527,-3.854,,,2021,10.1039/d1ta04214a,"OPV-DB (Qiu, J., Zenodo, 2026, doi:10.5281/zenodo.20841543)"
PBDB-T-2F,BT-L4F,CCCCC(CC)Cc1sc(-c2c3cc(-c4ccc(-c5sc(-c6cccs6)c6c5C(=O)c5c(CC(CC)CCCC)sc(CC(CC)CCCC)c5C6=O)s4)sc3c(-c3cc(F)c(CC(CC)CCCC)s3)c3ccsc23)cc1F,CCCCCCCCCCCc1c(/C=C2\C(=O)c3cc4cc(F)c(F)cc4cc3C2=C(C#N)C#N)sc2c1sc1c3c4nsnc4c4c5sc6c(CCCCCCCCCCC)c(/C=C7\C(=O)c8cc9cc(F)c(F)cc9cc8C7=C(C#N)C#N)sc6c5n(CC(CC)CCCC)c4c3n(CC(CC)CCCC)c21,0.84,21.2,51.3,9.0,-5.48,-3.64,-5.57,-4.0,,,2021,10.1021/jacs.1c00211,"OPV-DB (Qiu, J., Zenodo, 2026, doi:10.5281/zenodo.20841543)"
PCE10,SiOTIC-4F,CCCCC(CC)COC(=O)c1sc2c(-c3cc4c(-c5ccc(CC(CC)CCCC)s5)c5sccc5c(-c5ccc(CC(CC)CCCC)s5)c4s3)scc2c1F,CCCCC(CC)COc1cc(/C=C2\C(=O)c3cc(F)c(F)cc3C2=C(C#N)C#N)sc1-c1cc2c(s1)-c1sc(-c3sc(/C=C4\C(=O)c5cc(F)c(F)cc5C4=C(C#N)C#N)cc3OCC(CC)CCCC)cc1[Si]2(CC(CC)CCCC)CC(CC)CCCC,0.65,21.6,61.4,9.0,-5.21,-3.6,-5.28,-4.11,,,2021,10.1016/j.dyepig.2021.109171,"OPV-DB (Qiu, J., Zenodo, 2026, doi:10.5281/zenodo.20841543)"
DRCN5T,PC71BM,CCCCCCCCc1cc(/C=c2\sc(=C(C#N)C#N)n(CC)c2=O)sc1-c1cc(CCCCCCCC)c(-c2ccc(-c3sc(-c4sc(/C=c5\sc(=C(C#N)C#N)n(CC)c5=O)cc4CCCCCCCC)cc3CCCCCCCC)s2)s1,COC(=O)CCCC1(c2ccccc2)C23c4c5ccc6c7cc8c9c%10c(cc%11cc%12c%13c%14c(cc%15c%16ccc-5c2c%16c2c5c%16c%17c(c(c46)c7c9c%17c4c%10c%11c%13c4c%16c%14c%152)C513)C%12)C8,0.92,15.48,59.3,8.5,-5.22,-3.41,-5.9,-3.9,,,2021,10.1016/j.solener.2021.11.080,"OPV-DB (Qiu, J., Zenodo, 2026, doi:10.5281/zenodo.20841543)"
PBDB-T,BTC6-0F,CCCCC(CC)Cc1ccc(-c2c3cc(-c4ccc(-c5sc(-c6cccs6)c6c5C(=O)c5c(CC(CC)CCCC)sc(CC(CC)CCCC)c5C6=O)s4)sc3c(-c3ccc(CC(CC)CCCC)s3)c3ccsc23)s1,CCn1nc2c(-c3cc4c(s3)-c3sc(/C=C5\C(=O)c6ccccc6C5=C(C#N)C#N)cc3C4(CC)CC)c(F)c(F)c(-c3cc4c(s3)-c3sc(/C=C5\C(=O)c6ccccc6C5=C(C#N)C#N)cc3C4(CC)CC)c2n1,0.87,17.99,54.2,8.49,-5.33,-3.48,-5.47,-3.71,,,2021,10.1039/d1nj01978c,"OPV-DB (Qiu, J., Zenodo, 2026, doi:10.5281/zenodo.20841543)"
J71,TSFX-4F,CCCCCCCCC(CCCCCC)Cn1nc2c(-c3cccs3)c(F)c(F)c(-c3ccc(-c4cc5c(-c6ccc([Si](CCC)(CCC)CCC)s6)c6sccc6c(-c6ccc([Si](CCC)(CCC)CCC)s6)c5s4)s3)c2n1,CCCCCCc1cccc(C2(c3cccc(CCCCCC)c3)c3cc4c(cc3-c3sc(/C=C5\C(=O)c6cc(F)c(F)cc6C5=C(C#N)C#N)cc32)C2(c3ccccc3Oc3ccccc32)c2cc3c(cc2-4)C(c2cccc(CCCCCC)c2)(c2cccc(CCCCCC)c2)c2cc(/C=C4\C(=O)c5cc(F)c(F)cc5C4=C(C#N)C#N)sc2-3)c1,0.83,15.48,66.16,8.47,-5.4,-3.24,-5.82,-4.04,,,2021,10.1016/j.orgel.2021.106120,"OPV-DB (Qiu, J., Zenodo, 2026, doi:10.5281/zenodo.20841543)"
PCE10-2Cl,Y6,CCOC(=O)c1sc2c(-c3cc4c(-c5cc(Cl)c(CC)s5)c5sc(-c6sc(-c7cc8c(-c9cc(Cl)c(CC)s9)c9sc(-c%10sc(-c%11cc%12c(-c%13cc(Cl)c(CC)s%13)c%13sccc%13c(-c%13cc(Cl)c(CC)s%13)c%12s%11)c%11sc(C(=O)OCC)c(F)c%10%11)cc9c(-c9cc(Cl)c(CC)s9)c8s7)c7sc(C(=O)OCC)c(F)c67)cc5c(-c5cc(Cl)c(CC)s5)c4s3)scc2c1F,CCCCCCCCCCCc1c(/C=C2\C(=O)c3cc(F)c(F)cc3C2=C(C#N)C#N)sc2c1sc1c3c4nsnc4c4c5sc6c(CCCCCCCCCCC)c(/C=C7\C(=O)c8cc(F)c(F)cc8C7=C(C#N)C#N)sc6c5n(CC(CC)CCCC)c4c3n(CC(CC)CCCC)c21,0.801,20.9,54.15,9.05,-5.5,-3.93,-5.65,-4.09,,,2021,10.1002/adfm.202108634,"OPV-DB (Qiu, J., Zenodo, 2026, doi:10.5281/zenodo.20841543)"
PBDB-TF,DTCFDV-IC,CCCCC(CC)Cc1sc(-c2c3cc(-c4ccc(-c5sc(-c6cccs6)c6c5C(=O)c5c(CC(CC)CCCC)sc(CC(CC)CCCC)c5C6=O)s4)sc3c(-c3cc(F)c(CC(CC)CCCC)s3)c3ccsc23)cc1F,CCCCCCCCOc1ccc(C(=C2c3cc4c(cc3-c3sc(/C=C5\C(=O)c6ccccc6C5=C(C#N)C#N)cc32)C(CCCCCCCC)(CCCCCCCC)c2cc3c(cc2-4)C(=C(c2ccc(OCCCCCCCC)cc2)c2ccc(OCCCCCCCC)cc2)c2cc(/C=C4\C(=O)c5ccccc5C4=C(C#N)C#N)sc2-3)c2ccc(OCCCCCCCC)cc2)cc1,1.13,15.55,50.2,8.82,-5.49,-3.64,-5.65,-3.65,,,2021,10.1002/chem.202102252,"OPV-DB (Qiu, J., Zenodo, 2026, doi:10.5281/zenodo.20841543)"
PBDB-T,TCIC2F,CCCCC(CC)Cc1ccc(-c2c3cc(-c4ccc(-c5sc(-c6cccs6)c6c5C(=O)c5c(CC(CC)CCCC)sc(CC(CC)CCCC)c5C6=O)s4)sc3c(-c3ccc(CC(CC)CCCC)s3)c3ccsc23)s1,CCCCCCCCC(CCCCCC)CN1C(=O)c2c(-c3cc4c(s3)-c3sc(/C=C5\C(=O)c6cc(F)c(F)cc6C5=C(C#N)C#N)cc3C4(CC(CC)CCCC)CC(CC)CCCC)sc(-c3cc4c(s3)-c3sc(/C=C5\C(=O)c6cc(F)c(F)cc6C5=C(C#N)C#N)cc3C4(CC(CC)CCCC)CC(CC)CCCC)c2C1=O,0.713,19.1,64.6,8.8,-5.33,-3.48,-5.59,-3.89,,,2021,10.1002/cssc.202100746,"OPV-DB (Qiu, J., Zenodo, 2026, doi:10.5281/zenodo.20841543)"
PDPP4T-2F,PC71BM,CCCCCCCCCCCCC(CCCCCCCCCC)CN1C(=O)C2=C(c3ccc(-c4cc(F)c(-c5sccc5F)s4)s3)N(CC(CCCCCCCCCC)CCCCCCCCCCCC)C(=O)C2=C1c1cccs1,COC(=O)CCCC1(c2ccccc2)C23c4c5ccc6c7cc8c9c%10c(cc%11cc%12c%13c%14c(cc%15c%16ccc-5c2c%16c2c5c%16c%17c(c(c46)c7c9c%17c4c%10c%11c%13c4c%16c%14c%152)C513)C%12)C8,0.8,16.28,68.0,8.93,-5.22,-3.66,-5.9,-3.9,,,2021,10.1016/j.jechem.2021.04.032,"OPV-DB (Qiu, J., Zenodo, 2026, doi:10.5281/zenodo.20841543)"
PBDB-T,DTCFDV-IC,CCCCC(CC)Cc1ccc(-c2c3cc(-c4ccc(-c5sc(-c6cccs6)c6c5C(=O)c5c(CC(CC)CCCC)sc(CC(CC)CCCC)c5C6=O)s4)sc3c(-c3ccc(CC(CC)CCCC)s3)c3ccsc23)s1,CCCCCCCCOc1ccc(C(=C2c3cc4c(cc3-c3sc(/C=C5\C(=O)c6ccccc6C5=C(C#N)C#N)cc32)C(CCCCCCCC)(CCCCCCCC)c2cc3c(cc2-4)C(=C(c2ccc(OCCCCCCCC)cc2)c2ccc(OCCCCCCCC)cc2)c2cc(/C=C4\C(=O)c5ccccc5C4=C(C#N)C#N)sc2-3)c2ccc(OCCCCCCCC)cc2)cc1,1.04,15.98,53.5,8.89,-5.33,-3.48,-5.65,-3.65,,,2021,10.1002/chem.202102252,"OPV-DB (Qiu, J., Zenodo, 2026, doi:10.5281/zenodo.20841543)"
PAB-QxCN,Y6BO,CCCCCCOc1cccc(-c2nc3c(-c4cccs4)cc(C#N)c(-c4ccc(-c5cc6c(OCC(CC)CCCC)c7sccc7c(OCC(CC)CCCC)c6s5)s4)c3nc2-c2cccc(OCCCCCC)c2)c1,CCCCCCCCCCCc1c(/C=C2\C(=O)c3cc(F)c(F)cc3C2=C(C#N)C#N)sc2c1sc1c3c4nsnc4c4c5sc6c(CCCCCCCCCCC)c(/C=C7\C(=O)c8cc(F)c(F)cc8C7=C(C#N)C#N)sc6c5n(CC(CCCC)CCCCCC)c4c3n(CC(CCCC)CCCCCC)c21,0.78,22.5,59.7,8.66,-5.44,-3.48,-5.62,-4.11,,,2021,10.1016/j.jpowsour.2021.229588,"OPV-DB (Qiu, J., Zenodo, 2026, doi:10.5281/zenodo.20841543)"
PBDB-T-2Cl,ITCC-M,CCCCC(CC)Cc1sc(-c2c3cc(-c4ccc(-c5sc(-c6cccs6)c6c5C(=O)c5c(CC(CC)CCCC)sc(CC(CC)CCCC)c5C6=O)s4)sc3c(-c3cc(Cl)c(CC(CC)CCCC)s3)c3ccsc23)cc1Cl,CCCCCCc1ccc(C2(c3ccc(CCCCCC)cc3)c3cc4c(cc3-c3sc5cc(/C=C6\C(=O)c7sc(C)cc7C6=C(C#N)C#N)sc5c32)C(c2ccc(CCCCCC)cc2)(c2ccc(CCCCCC)cc2)c2c-4sc3cc(/C=C4\C(=O)c5sc(C)cc5C4=C(C#N)C#N)sc23)cc1,1.19,12.5,58.9,9.0,-5.52,-3.6,-5.43,-3.68,,,2021,10.1002/adfm.202102189,"OPV-DB (Qiu, J., Zenodo, 2026, doi:10.5281/zenodo.20841543)"
PBT30Si,Y6,CCCCCCC(CCCC)Cc1ccc(-c2c3cc(-c4ccc(-c5sc(-c6ccc(-c7cc8c(-c9ccc([Si](CCC)(CCC)CCC)cc9)c9sc(-c%10ccc(-c%11sc(-c%12cccs%12)c%12c%11C(=O)c%11c(CC(CC)CCCC)sc(CC(CC)CCCC)c%11C%12=O)s%10)cc9c(-c9ccc([Si](CCC)(CCC)CCC)cc9)c8s7)s6)c6c5C(=O)c5c(CC(CC)CCCC)sc(CC(CC)CCCC)c5C6=O)s4)sc3c(-c3ccc(CC(CCCC)CCCCCC)c(Cl)c3)c3ccsc23)cc1Cl,CCCCCCCCCCCc1c(/C=C2\C(=O)c3cc(F)c(F)cc3C2=C(C#N)C#N)sc2c1sc1c3c4nsnc4c4c5sc6c(CCCCCCCCCCC)c(/C=C7\C(=O)c8cc(F)c(F)cc8C7=C(C#N)C#N)sc6c5n(CC(CC)CCCC)c4c3n(CC(CC)CCCC)c21,0.85,18.93,55.56,8.94,-5.51,-3.49,-5.65,-4.09,,,2021,10.1016/j.dyepig.2021.109842,"OPV-DB (Qiu, J., Zenodo, 2026, doi:10.5281/zenodo.20841543)"
PBDB-T,IDT-NTI-2EH,CCCCC(CC)Cc1ccc(-c2c3cc(-c4ccc(-c5sc(-c6cccs6)c6c5C(=O)c5c(CC(CC)CCCC)sc(CC(CC)CCCC)c5C6=O)s4)sc3c(-c3ccc(CC(CC)CCCC)s3)c3ccsc23)s1,CCc1ccc(C2(c3ccc(CC)cc3)c3cc4c(cc3-c3sc(-c5cc6c7c8c(ccc9c8c(c6s5)C(=O)N(CC)C9=O)C(=O)N(CC)C7=O)cc32)C(c2ccc(CC)cc2)(c2ccc(CC)cc2)c2cc(-c3cc5c6c7c(ccc8c7c(c5s3)C(=O)N(CC)C8=O)C(=O)N(CC)C6=O)sc2-4)cc1,0.92,14.43,69.0,9.07,-5.33,-3.48,-5.4,-3.9,,,2021,10.1016/j.synthmet.2021.116736,"OPV-DB (Qiu, J., Zenodo, 2026, doi:10.5281/zenodo.20841543)"
P-4FP,m-ITIC,CCCCCCCCC(CCCCCC)Cn1nc2c(-c3cccs3)c(F)c(F)c(-c3ccc(-c4cc5c(-c6cc(F)c(CC(CC)CCCC)c(F)c6)c6occc6c(-c6cc(F)c(CC(CC)CCCC)c(F)c6)c5o4)s3)c2n1,CCCCCCc1cccc(C2(c3cccc(CCCCCC)c3)c3cc4c(cc3-c3sc5cc(C=C6C(=O)c7ccccc7C6=C(C#N)C#N)sc5c32)C(c2cccc(CCCCCC)c2)(c2cccc(CCCCCC)c2)c2c-4sc3cc(C=C4C(=O)c5ccccc5C4=C(C#N)C#N)sc23)c1,0.96,15.72,57.7,8.7,-5.54,-3.61,-5.52,-3.82,,,2021,10.1021/acsami.1c00327,"OPV-DB (Qiu, J., Zenodo, 2026, doi:10.5281/zenodo.20841543)"
PBDB-T-3,IT-M,CCCCCCCCCCCCOc1ccc(-c2ccc(/C=C/c3cc(-c4cc(CCCCCCCCCCCC)c(-c5cc6c(OCCCCCCCCCCCC)c7sccc7c(OCCCCCCCCCCCC)c6s5)s4)c4nsnc4c3-c3cc(CCCCCCCCCCCC)cs3)s2)cc1,CCCCCCc1ccc(C2(c3ccc(CCCCCC)cc3)c3cc4c(cc3-c3sc5cc(/C=C6\C(=O)c7ccc(C)cc7C6=C(C#N)C#N)sc5c32)C(c2ccc(CCCCCC)cc2)(c2ccc(CCCCCC)cc2)c2c-4sc3cc(/C=C4\C(=O)c5ccc(C)cc5C4=C(C#N)C#N)sc23)cc1,0.901,14.13,67.61,8.61,-5.08,-3.57,-5.514,-3.808,,,2021,10.1002/smtd.202101548,"OPV-DB (Qiu, J., Zenodo, 2026, doi:10.5281/zenodo.20841543)"
SM4,BO-4Cl,CCCCCCCCOc1cc(-c2ccc(-c3ccc4c5c(cccc35)C(=O)N(CCCCCCCC)C4=O)s2)c(OCCCCCCCC)cc1-c1ccc(-c2ccc3c4c(cccc24)C(=O)N(CCCCCCCC)C3=O)s1,CCCCCCCCCCCc1c(/C=C2\C(=O)c3cc(Cl)c(Cl)cc3C2=C(C#N)C#N)sc2c1sc1c3c4nsnc4c4c5sc6c(CCCCCCCCCCC)c(/C=C7\C(=O)c8cc(Cl)c(Cl)cc8C7=C(C#N)C#N)sc6c5n(CC(CCCC)CCCCCC)c4c3n(CC(CCCC)CCCCCC)c21,0.756,18.18,46.88,6.44,-5.8,-3.65,-5.68,-4.1,,,2021,10.1021/acsami.1c06830,"OPV-DB (Qiu, J., Zenodo, 2026, doi:10.5281/zenodo.20841543)"
PHT5,IT-4Cl,CCCCCCCCC(CCCCCC)CCCOc1cnc2cc(F)c(F)c(-c3cccs3)c2n1,CCCCCCc1ccc(C2(c3ccc(CCCCCC)cc3)c3cc4c(cc3-c3sc5cc(/C=C6\C(=O)c7cc(Cl)c(Cl)cc7C6=C(C#N)C#N)sc5c32)C(c2ccc(CCCCCC)cc2)(c2ccc(CCCCCC)cc2)c2c-4sc3cc(/C=C4\C(=O)c5cc(Cl)c(Cl)cc5C4=C(C#N)C#N)sc23)cc1,0.881,20.83,68.97,12.66,-5.56,-3.64,-5.75,-4.09,,,2021,10.1021/acsami.1c13245,"OPV-DB (Qiu, J., Zenodo, 2026, doi:10.5281/zenodo.20841543)"
PBZ-2Si,i-IEOSi-4F,CCCCCCCCC(CCCCCC)Cn1nc2c(-c3cccs3)c(F)c(F)c(-c3ccc(-c4cc5c(-c6ccc(CCCCCC[Si](C)(O[Si](C)(C)C)O[Si](C)(C)C)s6)c6sccc6c(-c6ccc(CCCCCC[Si](C)(O[Si](C)(C)C)O[Si](C)(C)C)s6)c5s4)s3)c2n1,CCCCCCc1ccc(C2(c3ccc(CCCCCC)cc3)c3cc4c(cc3-c3sc(-c5cc(OCCCCC[Si](C)(O[Si](C)(C)C)O[Si](C)(C)C)c(/C=C6\C(=O)c7cc(F)c(F)cc7C6=C(C#N)C#N)s5)cc32)C(c2ccc(CCCCCC)cc2)(c2ccc(CCCCCC)cc2)c2cc(-c3cc(OCCCCC[Si](C)(O[Si](C)(C)C)O[Si](C)(C)C)c(/C=C5\C(=O)c6cc(F)c(F)cc6C5=C(C#N)C#N)s3)sc2-4)cc1,0.9,19.67,71.45,12.66,-5.26,-3.32,-5.6,-3.78,,,2021,10.1016/j.orgel.2021.106087,"OPV-DB (Qiu, J., Zenodo, 2026, doi:10.5281/zenodo.20841543)"
PM6,IT-2Br,CCCCC(CC)Cc1sc(-c2c3cc(-c4ccc(-c5sc(-c6cccs6)c6c5C(=O)c5c(CC(CC)CCCC)sc(CC(CC)CCCC)c5C6=O)s4)sc3c(-c3cc(F)c(CC(CC)CCCC)s3)c3ccsc23)cc1F,CCCCCCc1ccc(C2(c3ccc(CCCCCC)cc3)c3cc4c(cc3-c3sc5cc(/C=C6\C(=O)c7cc(Br)ccc7C6=C(C#N)C#N)sc5c32)C(c2ccc(CCCCCC)cc2)(c2ccc(CCCCCC)cc2)c2c-4sc3cc(/C=C4\C(=O)c5cc(Br)ccc5C4=C(C#N)C#N)sc23)cc1,0.845,21.98,69.53,12.92,-5.56,-3.65,-5.51,-3.98,,,2021,10.1016/j.dyepig.2021.109652,"OPV-DB (Qiu, J., Zenodo, 2026, doi:10.5281/zenodo.20841543)"
PBDB-T,PYV-Tz,CCCCC(CC)Cc1ccc(-c2c3cc(-c4ccc(-c5sc(-c6cccs6)c6c5C(=O)c5c(CC(CC)CCCC)sc(CC(CC)CCCC)c5C6=O)s4)sc3c(-c3ccc(CC(CC)CCCC)s3)c3ccsc23)s1,C=Cc1ccc2c(c1)C(=O)/C(=C\c1sc3c(sc4c5c6nn(CC(CC)CCCC)nc6c6c7sc8c(CCCCCCCCC)c(/C=C9\C(=O)c%10ccccc%10C9=C(C#N)C#N)sc8c7n(CC(CCCCCCCC)CCCCCCCCCC)c6c5n(CC(CCCCCCCC)CCCCCCCCCC)c34)c1CCCCCCCCC)C2=C(C#N)C#N,0.886,21.73,67.62,13.02,-5.33,-3.48,-5.52,-3.87,,,2021,10.1016/j.polymer.2021.124104,"OPV-DB (Qiu, J., Zenodo, 2026, doi:10.5281/zenodo.20841543)"
PB-BTPf,PC71BM,CCCCCCCCCCC(CCCCCCCC)COc1c2cc(-c3sc(-c4c(-c5ccc(F)cc5)c(-c5ccc(F)cc5)c(-c5cc(CCCCCC)cs5)c5nsnc45)cc3CCCCCC)sc2c(OCC(CCCCCCCC)CCCCCCCCCC)c2ccsc12,COC(=O)CCCC1(c2ccccc2)C23c4c5ccc6c7cc8c9c%10c(cc%11cc%12c%13c%14c(cc%15c%16ccc-5c2c%16c2c5c%16c%17c(c(c46)c7c9c%17c4c%10c%11c%13c4c%16c%14c%152)C513)C%12)C8,0.95,9.19,47.58,4.14,-5.47,-3.62,-5.9,-3.9,,,2021,10.1016/j.solener.2021.03.030,"OPV-DB (Qiu, J., Zenodo, 2026, doi:10.5281/zenodo.20841543)"
B1,Y6,CCCCCCc1cc(-c2cc3c(-c4ccc(SCC(CC)CCCC)cc4)c4sc(-c5cc(CCCCCC)c(-c6cc(CCCCCC)c(-c7ccc(/C=C8/SC(=S)N(CCCC)C8=O)s7)s6)s5)cc4c(-c4ccc(SCC(CC)CCCC)cc4)c3s2)sc1-c1cc(CCCCCC)c(-c2ccc(/C=C3/SC(=S)N(CCCC)C3=O)s2)s1,CCCCCCCCCCCc1c(/C=C2\C(=O)c3cc(F)c(F)cc3C2=C(C#N)C#N)sc2c1sc1c3c4nsnc4c4c5sc6c(CCCCCCCCCCC)c(/C=C7\C(=O)c8cc(F)c(F)cc8C7=C(C#N)C#N)sc6c5n(CC(CC)CCCC)c4c3n(CC(CC)CCCC)c21,0.811,23.12,68.0,12.76,-5.37,-3.51,-5.65,-4.09,,,2021,10.1039/d1ee00051a,"OPV-DB (Qiu, J., Zenodo, 2026, doi:10.5281/zenodo.20841543)"
Qx-10F,Y6,CCOc1c(F)c(F)c(-c2nc3c(-c4cccs4)c(F)c(F)c(-c4ccc(-c5cc6c(-c7ccc(CC)s7)c7sc(-c8ccc(-c9c(F)c(F)c(-c%10ccc(-c%11cc%12c(-c%13ccc(CC)s%13)c%13sc(-c%14ccc(-c%15c(F)c(F)c(-c%16ccc(-c%17cc%18c(-c%19ccc(CC)s%19)c%19sccc%19c(-c%19ccc(CC)s%19)c%18s%17)s%16)c%16nc(-c%17c(F)c(F)c(OCC)c(F)c%17F)c(-c%17c(F)c(F)c(OCC)c(F)c%17F)nc%15%16)s%14)cc%13c(-c%13ccc(CC)s%13)c%12s%11)s%10)c%10nc(-c%11c(F)c(F)c(OCC)c(F)c%11F)c(-c%11c(F)c(F)c(OCC)c(F)c%11F)nc9%10)s8)cc7c(-c7ccc(CC)s7)c6s5)s4)c3nc2-c2c(F)c(F)c(OCC)c(F)c2F)c(F)c1F,CCCCCCCCCCCc1c(/C=C2\C(=O)c3cc(F)c(F)cc3C2=C(C#N)C#N)sc2c1sc1c3c4nsnc4c4c5sc6c(CCCCCCCCCCC)c(/C=C7\C(=O)c8cc(F)c(F)cc8C7=C(C#N)C#N)sc6c5n(CC(CC)CCCC)c4c3n(CC(CC)CCCC)c21,0.779,24.83,65.84,12.75,-5.18,-3.49,-5.65,-4.09,,,2021,10.1039/d1ta01500a,"OPV-DB (Qiu, J., Zenodo, 2026, doi:10.5281/zenodo.20841543)"
PTB7-Th,IDT-N,CCCCC(CC)COC(=O)c1sc2csc(-c3cc4c(-c5ccc(CC(CC)CCCC)s5)c5sccc5c(-c5ccc(CC(CC)CCCC)s5)c4s3)c2c1F,CCCCCCc1ccc(C2(c3ccc(CCCCCC)cc3)c3cc4c(cc3-c3sc(/C=C5\C(=O)c6cc7ccccc7cc6C5=C(C#N)C#N)cc32)C(c2ccc(CCCCCC)cc2)(c2ccc(CCCCCC)cc2)c2cc(/C=C3\C(=O)c5cc6ccccc6cc5C3=C(C#N)C#N)sc2-4)cc1,0.73,13.02,58.0,5.5,-5.21,-3.6,-5.74,-4.08,,,2021,10.1016/j.synthmet.2021.116736,"OPV-DB (Qiu, J., Zenodo, 2026, doi:10.5281/zenodo.20841543)"
J52-F,BTA4,CCCCCCCCC(CCCCCC)Cn1nc2c(-c3cccs3)c(F)c(F)c(-c3ccc(-c4cc5c(-c6cc(F)c(CC(CC)CCCC)s6)c6sccc6c(-c6cc(F)c(CC(CC)CCCC)s6)c5s4)s3)c2n1,CCCCCCCCn1nc2c(/C=c3/sc(=C(C#N)C#N)n(-c4ccccc4)c3=O)ccc(-c3cc4c(s3)-c3cc5c(cc3C4(c3ccc(CCCCCC)cc3)c3ccc(CCCCCC)cc3)-c3sc(-c4ccc(/C=c6/sc(=C(C#N)C#N)n(-c7ccccc7)c6=O)c6nn(CCCCCCCC)nc46)cc3C5(c3ccc(CCCCCC)cc3)c3ccc(CCCCCC)cc3)c2n1,1.21,8.39,55.25,5.61,-5.36,-3.42,-5.5,-3.65,,,2021,10.1016/j.synthmet.2021.116736,"OPV-DB (Qiu, J., Zenodo, 2026, doi:10.5281/zenodo.20841543)"
P-4FP,Y6,CCCCCCCCC(CCCCCC)Cn1nc2c(-c3cccs3)c(F)c(F)c(-c3ccc(-c4cc5c(-c6cc(F)c(CC(CC)CCCC)c(F)c6)c6occc6c(-c6cc(F)c(CC(CC)CCCC)c(F)c6)c5o4)s3)c2n1,CCCCCCCCCCCc1c(/C=C2\C(=O)c3cc(F)c(F)cc3C2=C(C#N)C#N)sc2c1sc1c3c4nsnc4c4c5sc6c(CCCCCCCCCCC)c(/C=C7\C(=O)c8cc(F)c(F)cc8C7=C(C#N)C#N)sc6c5n(CC(CC)CCCC)c4c3n(CC(CC)CCCC)c21,0.8,22.61,70.3,12.71,-5.54,-3.61,-5.65,-4.09,,,2021,10.1021/acsami.1c00327,"OPV-DB (Qiu, J., Zenodo, 2026, doi:10.5281/zenodo.20841543)"
PBDB-TF,IDTT-Cl-2F,CCCCC(CC)Cc1sc(-c2c3cc(-c4ccc(-c5sc(-c6cccs6)c6c5C(=O)c5c(CC(CC)CCCC)sc(CC(CC)CCCC)c5C6=O)s4)sc3c(-c3cc(F)c(CC(CC)CCCC)s3)c3ccsc23)cc1F,CCCCCCc1ccc(C2(c3ccc(CCCCCC)cc3)c3cc4c(cc3-c3sc5cc(/C=C6\C(=O)c7cc(F)c(F)cc7C6=C(C#N)C#N)sc5c32)C(c2ccc(CCCCCC)cc2)(c2ccc(CCCCCC)cc2)c2c-4sc3cc(/C=C4\C(=O)c5sc(Cl)cc5C4=C(C#N)C#N)sc23)cc1,0.94,18.8,70.1,12.7,-5.49,-3.64,-5.42,-3.92,,,2021,10.1002/adfm.202102189,"OPV-DB (Qiu, J., Zenodo, 2026, doi:10.5281/zenodo.20841543)"
PM6,PC61BM,CCCCC(CC)Cc1sc(-c2c3cc(-c4ccc(-c5sc(-c6cccs6)c6c5C(=O)c5c(CC(CC)CCCC)sc(CC(CC)CCCC)c5C6=O)s4)sc3c(-c3cc(F)c(CC(CC)CCCC)s3)c3ccsc23)cc1F,COC(=O)CCCC1(c2ccccc2)C23c4c5c6c7c8c9c(c%10c%11c2c2c%12c4c4c%13c5c5c7c7c8c8c%14c9c%10c9c%10c%11c2c2c%11c%12c4c4c%12c%13c5c5c7c7c8c8c%14c9c9c%10c2c2c%11c4c4c%12c5c7c5c8c9c2c45)C613,1.04,15.16,80.01,12.72,-5.56,-3.65,-6.1,-3.7,,,2021,10.1016/j.solener.2021.10.002,"OPV-DB (Qiu, J., Zenodo, 2026, doi:10.5281/zenodo.20841543)"
P2TB2T-Cl,IT-4F,CCCCCCc1csc(-c2ccc(-c3sc(-c4ccc(-c5cc(CCCCCC)c(-c6cc7c(-c8cc(Cl)c(CC(CC)CCCC)s8)c8sccc8c(-c8cc(Cl)c(CC(CC)CCCC)s8)c7s6)s5)s4)c4c3C(=O)c3c(CC(CC)CCCC)sc(CC(CC)CCCC)c3C4=O)s2)c1,CCCCCCc1ccc(C2(c3ccc(CCCCCC)cc3)c3cc4c(cc3-c3sc5cc(/C=C6\C(=O)c7cc(F)c(F)cc7C6=C(C#N)C#N)sc5c32)C(c2ccc(CCCCCC)cc2)(c2ccc(CCCCCC)cc2)c2c-4sc3cc(/C=C4\C(=O)c5cc(F)c(F)cc5C4=C(C#N)C#N)sc23)cc1,0.81,11.17,47.88,4.35,-5.55,-3.81,-5.66,-4.14,,,2021,10.1016/j.solener.2021.06.049,"OPV-DB (Qiu, J., Zenodo, 2026, doi:10.5281/zenodo.20841543)"
PBDB-TF,di-PDI-2F,CCCCC(CC)Cc1sc(-c2c3cc(-c4ccc(-c5sc(-c6cccs6)c6c5C(=O)c5c(CC(CC)CCCC)sc(CC(CC)CCCC)c5C6=O)s4)sc3c(-c3cc(F)c(CC(CC)CCCC)s3)c3ccsc23)cc1F,CCCCCC(CCCCC)N1C(=O)c2ccc3c4c(F)cc5c6c(ccc(c7c(F)cc(c2c37)C1=O)c64)C(=O)N(C(CCCCC)CCCCC)C5=O,0.906,7.84,60.8,4.32,-5.49,-3.64,-6.22,-3.92,,,2021,10.1002/ajoc.202100585,"OPV-DB (Qiu, J., Zenodo, 2026, doi:10.5281/zenodo.20841543)"
PM6,PY-DH,CCCCC(CC)Cc1sc(-c2c3cc(-c4ccc(-c5sc(-c6cccs6)c6c5C(=O)c5c(CC(CC)CCCC)sc(CC(CC)CCCC)c5C6=O)s4)sc3c(-c3cc(F)c(CC(CC)CCCC)s3)c3ccsc23)cc1F,CCCCCCCCCCCCCCC(CCCCCCCCCCCC)Cn1c2c3sc(/C=C4\C(=O)c5ccccc5C4=C(C#N)C#N)c(CC(CCCC)CCCCCC)c3sc2c2c3nsnc3c3c4sc5c(CC(CCCC)CCCCCC)c(/C=C6\C(=O)c7cc(-c8cccs8)ccc7C6=C(C#N)C#N)sc5c4n(CC(CCCCCCCCCCCC)CCCCCCCCCCCCCC)c3c21,0.961,21.39,72.3,14.86,-5.56,-3.65,-5.65,-3.76,,,2021,10.1002/adma.202110155,"OPV-DB (Qiu, J., Zenodo, 2026, doi:10.5281/zenodo.20841543)"
J52,NoCA-5,CCCCCCCCC(CCCCCC)Cn1nc2c(-c3cccs3)c(F)c(F)c(-c3ccc(-c4cc5c(-c6ccc(CC(CC)CCCC)s6)c6sccc6c(-c6ccc(CC(CC)CCCC)s6)c5s4)s3)c2n1,CCCCCCCCc1c(/C=C2\C(=O)c3cc(F)c(F)cc3C2=C(C#N)C#N)sc2c1C(CC(CC)CCCC)(CC(CC)CCCC)c1cc(-c3c(OCC(CC)CCCC)c(OCC(CC)CCCC)c(-c4cc5c(s4)-c4sc(/C=C6\C(=O)c7cc(F)c(F)cc7C6=C(C#N)C#N)c(CCCCCCC)c4C5(CC(CC)CCCC)CC(CC)CCCC)c4nn(CC(CC)CCCC)nc34)sc1-2,0.814,26.02,70.0,14.82,-5.2,-3.05,-5.43,-3.83,,,2021,10.1002/anie.202106753,"OPV-DB (Qiu, J., Zenodo, 2026, doi:10.5281/zenodo.20841543)"
PBDB-T,PY5-BTZ,CCCCC(CC)Cc1ccc(-c2c3cc(-c4ccc(-c5sc(-c6cccs6)c6c5C(=O)c5c(CC(CC)CCCC)sc(CC(CC)CCCC)c5C6=O)s4)sc3c(-c3ccc(CC(CC)CCCC)s3)c3ccsc23)s1,CCCCCCCCCCCc1c(/C=C2\C(=O)c3ccccc3C2=C(C#N)C#N)sc2c1sc1c3c4nsnc4c4c5sc6c(CCCCCCCCCCC)c(/C=C7\C(=O)c8cc(-c9ccc(-c%10c(F)c(F)c(-c%11cccs%11)c%11nn(CC(CCCCCC)CCCCCCCC)nc%10%11)s9)ccc8C7=C(C#N)C#N)sc6c5n(CC(CCCCCCCC)CCCCCCCCCC)c4c3n(CC(CCCCCCCC)CCCCCCCCCC)c21,0.922,22.61,71.1,14.82,-5.33,-3.53,-5.67,-3.72,,,2021,10.1021/acs.chemmater.1c02302,"OPV-DB (Qiu, J., Zenodo, 2026, doi:10.5281/zenodo.20841543)"
PSPT-TTC,ITIC,CCCCCCCCOC(=O)c1ccsc1-c1ccc(-c2sc(-c3cc4c(-c5ccc(-c6ccc(SCC(CCCCCC)CCCCCCCC)cc6)s5)c5sccc5c(-c5ccc(-c6ccc(SCC(CCCCCC)CCCCCCCC)cc6)s5)c4s3)cc2C(=O)OCCCCCCCC)s1,CCCCCCc1ccc(C2(c3ccc(CCCCCC)cc3)c3cc4c(cc3-c3sc5cc(C=C6C(=O)c7ccccc7C6=C(C#N)C#N)sc5c32)C(c2ccc(CCCCCC)cc2)(c2ccc(CCCCCC)cc2)c2c-4sc3cc(C=C4C(=O)c5ccccc5C4=C(C#N)C#N)sc23)cc1,0.98,13.59,61.2,8.33,-5.36,-3.53,-5.48,-3.83,,,2021,10.1021/acsaem.1c01418,"OPV-DB (Qiu, J., Zenodo, 2026, doi:10.5281/zenodo.20841543)"
PB-BTf,PC71BM,CCCCCCCCCCC(CCCCCCCC)COc1c2cc(-c3sc(-c4c(F)c(F)c(-c5cc(CCCCCC)cs5)c5nsnc45)cc3CCCCCC)sc2c(OCC(CCCCCCCC)CCCCCCCCCC)c2ccsc12,COC(=O)CCCC1(c2ccccc2)C23c4c5ccc6c7cc8c9c%10c(cc%11cc%12c%13c%14c(cc%15c%16ccc-5c2c%16c2c5c%16c%17c(c(c46)c7c9c%17c4c%10c%11c%13c4c%16c%14c%152)C513)C%12)C8,0.79,16.47,65.29,8.43,-5.42,-3.72,-5.9,-3.9,,,2021,10.1016/j.solener.2021.03.030,"OPV-DB (Qiu, J., Zenodo, 2026, doi:10.5281/zenodo.20841543)"
PBDT,Y6,CCCCCCC(CCCC)Cc1csc(-c2c(F)c(F)c(-c3cc(CC(CCCC)CCCCCC)c(-c4cc5c(OCC(CC)CCCC)c6sccc6c(OCC(CC)CCCC)c5s4)s3)c3nsnc23)c1,CCCCCCCCCCCc1c(/C=C2\C(=O)c3cc(F)c(F)cc3C2=C(C#N)C#N)sc2c1sc1c3c4nsnc4c4c5sc6c(CCCCCCCCCCC)c(/C=C7\C(=O)c8cc(F)c(F)cc8C7=C(C#N)C#N)sc6c5n(CC(CC)CCCC)c4c3n(CC(CC)CCCC)c21,0.89,18.74,50.6,8.41,-5.48,-3.39,-5.69,-4.03,,,2021,10.1039/d1ra03233j,"OPV-DB (Qiu, J., Zenodo, 2026, doi:10.5281/zenodo.20841543)"
J51,N2200,CCCCCCCCC(CCCCCC)Cc1ccc(-c2c3cc(-c4ccc(-c5c(F)c(F)c(-c6cccs6)c6nn(CC(CCCCCC)CCCCCCCC)nc56)s4)sc3c(-c3ccc(CC(CCCCCC)CCCCCCCC)s3)c3ccsc23)s1,CCCCCCCCCCC(CCCCCCCC)CN1C(=O)c2ccc3c4c(c(-c5ccc(-c6cccs6)s5)cc(c24)C1=O)C(=O)N(CC(CCCCCCCC)CCCCCCCCCC)C3=O,0.85,14.74,69.44,8.73,-5.29,-3.3,-5.71,-4.02,,,2021,10.1039/d1tc00240f,"OPV-DB (Qiu, J., Zenodo, 2026, doi:10.5281/zenodo.20841543)"
PTB7-Th,IDT(DCV)2,CCCCC(CC)COC(=O)c1sc2csc(-c3cc4c(-c5ccc(CC(CC)CCCC)s5)c5sccc5c(-c5ccc(CC(CC)CCCC)s5)c4s3)c2c1F,CCCCCCc1ccc(C2(c3ccc(CCCCCC)cc3)c3cc4c(cc3-c3sc(C=C(C#N)C#N)cc32)C(c2ccc(CCCCCC)cc2)(c2ccc(CCCCCC)cc2)c2cc(C=C(C#N)C#N)sc2-4)cc1,0.92,8.41,55.0,3.53,-5.21,-3.6,-5.81,-3.65,,,2021,10.1016/j.synthmet.2021.116736,"OPV-DB (Qiu, J., Zenodo, 2026, doi:10.5281/zenodo.20841543)"
PTB7,NIDCS-HO,CCCCC(CC)COC(=O)c1sc2c(-c3cc4c(OCC(CC)CCCC)c5sccc5c(OCC(CC)CCCC)c4s3)scc2c1F,CCCCCCOc1cc(/C=C(\C#N)c2ccc(-c3ccc4c5c(cccc35)C(=O)N(CC(CC)CCCC)C4=O)s2)c(OCCCCCC)cc1/C=C(\C#N)c1ccc(-c2ccc3c4c(cccc24)C(=O)N(CC(CC)CCCC)C3=O)s1,1.01,7.57,42.0,3.53,-5.19,-3.43,-5.79,-3.75,,,2021,10.1002/asia.202100660,"OPV-DB (Qiu, J., Zenodo, 2026, doi:10.5281/zenodo.20841543)"
PBDB-TF,PTIC-4Cl,CCCCC(CC)Cc1sc(-c2c3cc(-c4ccc(-c5sc(-c6cccs6)c6c5C(=O)c5c(CC(CC)CCCC)sc(CC(CC)CCCC)c5C6=O)s4)sc3c(-c3cc(F)c(CC(CC)CCCC)s3)c3ccsc23)cc1F,CCCCCCCCc1c(/C=C2\C(=O)c3cc(Cl)c(Cl)cc3C2=C(C#N)C#N)sc2c3c4nsnc4c4c5sc6c7sc(/C=C8\C(=O)c9cc(Cl)c(Cl)cc9C8=C(C#N)C#N)cc7n(CC(CCCC)CCCCCC)c6c5n(CC(CCCC)CCCCCC)c4c3n(CC(CC)CCCC)c12,0.86,23.3,73.9,14.81,-5.49,-3.64,-5.68,-3.91,,,2021,10.1021/acsami.1c02652,"OPV-DB (Qiu, J., Zenodo, 2026, doi:10.5281/zenodo.20841543)"
PM6,PY2S-H,CCCCC(CC)Cc1sc(-c2c3cc(-c4ccc(-c5sc(-c6cccs6)c6c5C(=O)c5c(CC(CC)CCCC)sc(CC(CC)CCCC)c5C6=O)s4)sc3c(-c3cc(F)c(CC(CC)CCCC)s3)c3ccsc23)cc1F,CCCCCCCCCCCCC(CCCCCCCCCC)Cn1c2c3sc(/C=C4\C(=O)c5ccccc5C4=C(C#N)C#N)c(CCCCCCCCCCC)c3sc2c2c3nsnc3c3c4sc5c(CCCCCCCCCCC)c(/C=C6\C(=O)c7ccccc7C6=C(C#N)C#N)sc5c4n(CC(CCCCCCCCCC)CCCCCCCCCCCC)c3c21,0.941,22.3,70.7,14.8,-5.56,-3.65,-5.76,-3.87,,,2021,10.1016/j.nanoen.2021.106718,"OPV-DB (Qiu, J., Zenodo, 2026, doi:10.5281/zenodo.20841543)"
PM7,Y5,CCCCC(CC)Cc1sc(-c2c3ccsc3c(-c3cc(Cl)c(CC(CC)CCCC)s3)c3sc(-c4ccc(-c5sc(-c6cccs6)c6c5C(=O)c5c(CC(CC)CCCC)sc(CC(CC)CCCC)c5C6=O)s4)cc23)cc1Cl,CCCCCCCCCCCc1c(/C=C2\C(=O)c3ccccc3C2=C(C#N)C#N)sc2c1sc1c3c4nsnc4c4c5sc6c(CCCCCCCCCCC)c(/C=C7\C(=O)c8ccccc8C7=C(C#N)C#N)sc6c5n(CC(CC)CCCC)c4c3n(CC(CC)CCCC)c21,0.98,7.8,,3.28,-5.575,-3.67,-5.55,-3.87,,,2021,10.1039/d1ta00576f,"OPV-DB (Qiu, J., Zenodo, 2026, doi:10.5281/zenodo.20841543)"
J52,i-V-4F,CCCCCCCCC(CCCCCC)Cn1nc2c(-c3cccs3)c(F)c(F)c(-c3ccc(-c4cc5c(-c6ccc(CC(CC)CCCC)s6)c6sccc6c(-c6ccc(CC(CC)CCCC)s6)c5s4)s3)c2n1,CCCCCCc1ccc(C2(c3ccc(CCCCCC)cc3)c3cc4c(cc3-c3sc(-c5scc(/C=C/C=C6\C(=O)c7cc(F)c(F)cc7C6=C(C#N)C#N)c5OCC(CC)CCCC)cc32)C(c2ccc(CCCCCC)cc2)(c2ccc(CCCCCC)cc2)c2cc(-c3scc(/C=C/C=C5\C(=O)c6cc(F)c(F)cc6C5=C(C#N)C#N)c3OCC(CC)CCCC)sc2-4)cc1,0.751,19.56,57.4,8.44,-5.21,-2.89,-5.49,-3.55,,,2021,10.1021/acsaem.1c00467,"OPV-DB (Qiu, J., Zenodo, 2026, doi:10.5281/zenodo.20841543)"
PB-BT,PC71BM,CCCCCCCCCCC(CCCCCCCC)COc1c2cc(-c3sc(-c4ccc(-c5cc(CCCCCC)cs5)c5nsnc45)cc3CCCCCC)sc2c(OCC(CCCCCCCC)CCCCCCCCCC)c2ccsc12,COC(=O)CCCC1(c2ccccc2)C23c4c5ccc6c7cc8c9c%10c(cc%11cc%12c%13c%14c(cc%15c%16ccc-5c2c%16c2c5c%16c%17c(c(c46)c7c9c%17c4c%10c%11c%13c4c%16c%14c%152)C513)C%12)C8,0.75,13.5,61.66,6.25,-5.36,-3.67,-5.9,-3.9,,,2021,10.1016/j.solener.2021.03.030,"OPV-DB (Qiu, J., Zenodo, 2026, doi:10.5281/zenodo.20841543)"
B1,BTP-eC9,CCCCCCc1cc(-c2cc3c(-c4ccc(SCC(CC)CCCC)cc4)c4sc(-c5cc(CCCCCC)c(-c6cc(CCCCCC)c(-c7ccc(/C=C8/SC(=S)N(CCCC)C8=O)s7)s6)s5)cc4c(-c4ccc(SCC(CC)CCCC)cc4)c3s2)sc1-c1cc(CCCCCC)c(-c2ccc(/C=C3/SC(=S)N(CCCC)C3=O)s2)s1,CCCCCCCCCc1c(/C=C2\C(=O)c3cc(Cl)c(Cl)cc3C2=C(C#N)C#N)sc2c1sc1c3c4nsnc4c4c5sc6c(CCCCCCCCC)c(/C=C7\C(=O)c8cc(Cl)c(Cl)cc8C7=C(C#N)C#N)sc6c5n(CC(CCCC)CCCCCC)c4c3n(CC(CCCC)CCCCCC)c21,0.827,24.3,73.92,14.86,-5.37,-3.51,-5.68,-3.9,,,2021,10.1039/d1ee00051a,"OPV-DB (Qiu, J., Zenodo, 2026, doi:10.5281/zenodo.20841543)"
PTB7-Th,IDTT(TCV)2,CCCCC(CC)COC(=O)c1sc2csc(-c3cc4c(-c5ccc(CC(CC)CCCC)s5)c5sccc5c(-c5ccc(CC(CC)CCCC)s5)c4s3)c2c1F,CCCCCCc1ccc(C2(c3ccc(CCCCCC)cc3)c3cc4c(cc3-c3sc(-c5ccc(C(C#N)=C(C#N)C#N)s5)cc32)C(c2ccc(CCCCCC)cc2)(c2ccc(CCCCCC)cc2)c2cc(-c3ccc(C(C#N)=C(C#N)C#N)s3)sc2-4)cc1,0.66,11.98,50.0,3.57,-5.21,-3.6,-5.58,-4.06,,,2021,10.1016/j.synthmet.2021.116736,"OPV-DB (Qiu, J., Zenodo, 2026, doi:10.5281/zenodo.20841543)"
PST-TTC,DTCFO-ICCl,CCCCCCCCOC(=O)c1ccsc1-c1ccc(-c2sc(-c3cc4c(-c5ccc(SCC(CC)CCCC)s5)c5sccc5c(-c5ccc(SCC(CC)CCCC)s5)c4s3)cc2C(=O)OCCCCCCCC)s1,CCCCCCCCC1(CCCCCCCC)c2cc3c(cc2-c2cc4c(cc21)-c1sc(/C=C2\C(=O)c5cc(Cl)c(Cl)cc5C2=C(C#N)C#N)cc1C4(c1ccc(OCCCCCC)cc1)c1ccc(OCCCCCC)cc1)C(c1ccc(OCCCCCC)cc1)(c1ccc(OCCCCCC)cc1)c1cc(/C=C2\C(=O)c4cc(Cl)c(Cl)cc4C2=C(C#N)C#N)sc1-3,0.86,18.4,64.6,10.46,-5.39,-3.52,-5.71,-4.11,,,2021,10.1021/acsaem.1c01418,"OPV-DB (Qiu, J., Zenodo, 2026, doi:10.5281/zenodo.20841543)"
J52,i-IEOSi-4F,CCCCCCCCC(CCCCCC)Cn1nc2c(-c3cccs3)c(F)c(F)c(-c3ccc(-c4cc5c(-c6ccc(CC(CC)CCCC)s6)c6sccc6c(-c6ccc(CC(CC)CCCC)s6)c5s4)s3)c2n1,CCCCCCc1ccc(C2(c3ccc(CCCCCC)cc3)c3cc4c(cc3-c3sc(-c5cc(OCCCCC[Si](C)(O[Si](C)(C)C)O[Si](C)(C)C)c(/C=C6\C(=O)c7cc(F)c(F)cc7C6=C(C#N)C#N)s5)cc32)C(c2ccc(CCCCCC)cc2)(c2ccc(CCCCCC)cc2)c2cc(-c3cc(OCCCCC[Si](C)(O[Si](C)(C)C)O[Si](C)(C)C)c(/C=C5\C(=O)c6cc(F)c(F)cc6C5=C(C#N)C#N)s3)sc2-4)cc1,0.88,19.15,62.03,10.46,-5.2,-3.05,-5.6,-3.78,,,2021,10.1016/j.orgel.2021.106087,"OPV-DB (Qiu, J., Zenodo, 2026, doi:10.5281/zenodo.20841543)"
PBDB-T,4T-3,CCCCC(CC)Cc1ccc(-c2c3cc(-c4ccc(-c5sc(-c6cccs6)c6c5C(=O)c5c(CC(CC)CCCC)sc(CC(CC)CCCC)c5C6=O)s4)sc3c(-c3ccc(CC(CC)CCCC)s3)c3ccsc23)s1,CCCCC(CC)Cc1cc(/C=C2\C(=O)c3cc(F)c(F)cc3C2=C(C#N)C#N)sc1-c1sc(-c2cc(CC(CC)CCCC)c(-c3sc(/C=C4\C(=O)c5cc(F)c(F)cc5C4=C(C#N)C#N)cc3CC(CC)CCCC)s2)cc1CC(CC)CCCC,0.81,17.27,72.5,10.15,-5.33,-3.48,-5.86,-3.98,,,2021,10.1002/adfm.202101742,"OPV-DB (Qiu, J., Zenodo, 2026, doi:10.5281/zenodo.20841543)"
