Repository: AsadKhanJBNU/osc_predictor

# OSC Donor–Acceptor Property Predictor

Predicts **nine** electronic and photovoltaic properties of organic solar cell
donor–acceptor pairs **directly from SMILES** — no DFT and no device measurements
as inputs.

**Try it live:** https://huggingface.co/spaces/AsadWazir/osc_predictor

## About

Selected models from the combined SMILES-only pipeline:

| Property | Description | Selected model | Test *R*² |
|---|---|---|---|
| V_OC | Open-circuit voltage | ElasticNet | 45.8% |
| J_SC | Short-circuit current | ElasticNet | 69.5% |
| PCE | Power conversion efficiency | Ridge | 61.2% |
| HOMO_D | Donor HOMO | k-NN | 18.5% |
| LUMO_D | Donor LUMO | Extra Trees | 39.1% |

File: Dataset/Combined_Dataset.csv (part 16 of 28)
DonorName,AcceptorName,DonorSMILES,AcceptorSMILES,V_OC,J_SC,PCE,FF_percent,HOMO_D,LUMO_D,HOMO_A,LUMO_A,Lambda+,Lambda-,PubYear,DOI,source,orbital_label_type,split
PBDB-T,i-cc34,CCCCC(CC)Cc1ccc(-c2c3cc(-c4ccc(-c5sc(-c6cccs6)c6c5C(=O)c5c(CC(CC)CCCC)sc(CC(CC)CCCC)c5C6=O)s4)sc3c(-c3ccc(CC(CC)CCCC)s3)c3ccsc23)s1,CCCCCCc1ccc(C2(c3ccc(CCCCCC)cc3)c3cc4c(cc3-c3sc(-c5scc(/C=C6\C(=O)c7cscc7C6=C(C#N)C#N)c5OCC(CC)CCCC)cc32)C(c2ccc(CCCCCC)cc2)(c2ccc(CCCCCC)cc2)c2cc(-c3scc(/C=C5\C(=O)c6cscc6C5=C(C#N)C#N)c3OCC(CC)CCCC)sc2-4)cc1,0.96,15.46,9.35,63.0,-5.26,-3.16,-5.39,-3.75,,,2020.0,10.1021/acsami.0c03842,opvdb_experimental,electrochemical,training
PTB7-Th,AOIC2,CCCCC(CC)COC(=O)c1sc2csc(-c3cc4c(-c5ccc(CC(CC)CCCC)s5)c5sccc5c(-c5ccc(CC(CC)CCCC)s5)c4s3)c2c1F,CCCCCCc1ccc(C2(c3ccc(CCCCCC)cc3)c3cc4c(cc3-c3sc(/C=C5\C(=O)c6cc(F)c(F)cc6C5=C(C#N)C#N)cc32)C(c2ccc(CCCCCC)cc2)(c2ccc(CCCCCC)cc2)c2c-4sc3c4c(sc23)-c2sc(/C=C3\C(=O)c5cc(F)c(F)cc5C3=C(C#N)C#N)cc2C4(c2ccc(CCCCCC)cc2)c2ccc(CCCCCC)cc2)cc1,0.764,19.35,9.35,63.3,-5.21,-3.6,-5.62,-3.83,,,2020.0,10.1021/acs.chemmater.0c04318,opvdb_experimental,electrochemical,training
PM6,NCBDT-4Cl,CCCCC(CC)Cc1sc(-c2c3cc(-c4ccc(-c5sc(-c6cccs6)c6c5C(=O)c5c(CC(CC)CCCC)sc(CC(CC)CCCC)c5C6=O)s4)sc3c(-c3cc(F)c(CC(CC)CCCC)s3)c3ccsc23)cc1F,CCCCCCCCc1c2sc3c(c2c(CCCCCCCC)c2sc4c(c12)C(c1ccc(CCCCCC)cc1)(c1ccc(CCCCCC)cc1)c1cc(/C=C2\C(=O)c5cc(Cl)c(Cl)cc5C2=C(C#N)C#N)sc1-4)C(c1ccc(CCCCCC)cc1)(c1ccc(CCCCCC)cc1)c1cc(/C=C2\C(=O)c4cc(Cl)c(Cl)cc4C2=C(C#N)C#N)sc1-3,0.827,21.81,13.48,74.77,-5.56,-3.65,-5.6,-4.02,,,2020.0,10.1002/adfm.202007088,opvdb_experimental,electrochemical,training
PBDB-T,Y2,CCCCC(CC)Cc1ccc(-c2c3cc(-c4ccc(-c5sc(-c6cccs6)c6c5C(=O)c5c(CC(CC)CCCC)sc(CC(CC)CCCC)c5C6=O)s4)sc3c(-c3ccc(CC(CC)CCCC)s3)c3ccsc23)s1,CCCCC(CC)Cn1nc2c(n1)c1c3sc4cc(/C=C5\C(=O)c6cscc6C5=C(C#N)C#N)sc4c3n(CC(CC)CCCC)c1c1c2c2sc3cc(/C=C4\C(=O)c5cscc5C4=C(C#N)C#N)sc3c2n1CC(CC)CCCC,0.82,23.56,13.4,69.4,-5.33,-3.48,-5.43,-4.04,,,2020.0,10.1021/acsenergylett.0c00537,opvdb_experimental,electrochemical,training
PffBT-3,PC71BM,CCCCCCC(CCCC)Cc1cc(-c2c(F)c(F)cc3nsnc23)sc1-c1sccc1OCC(CCC)CCCCC,COC(=O)CCCC1(c2ccccc2)C23c4c5ccc6c7cc8c9c%10c(cc%11cc%12c%13c%14c(cc%15c%16ccc-5c2c%16c2c5c%16c%17c(c(c46)c7c9c%17c4c%10c%11c%13c4c%16c%14c%152)C513)C%12)C8,0.67,21.46,9.81,70.9,-5.2,-3.74,-5.9,-3.9,,,2020.0,10.1039/d0nj01006e,opvdb_experimental,electrochemical,training
PM7,PC71BM,CCCCC(CC)Cc1sc(-c2c3ccsc3c(-c3cc(Cl)c(CC(CC)CCCC)s3)c3sc(-c4ccc(-c5sc(-c6cccs6)c6c5C(=O)c5c(CC(CC)CCCC)sc(CC(CC)CCCC)c5C6=O)s4)cc23)cc1Cl,COC(=O)CCCC1(c2ccccc2)C23c4c5ccc6c7cc8c9c%10c(cc%11cc%12c%13c%14c(cc%15c%16ccc-5c2c%16c2c5c%16c%17c(c(c46)c7c9c%17c4c%10c%11c%13c4c%16c%14c%152)C513)C%12)C8,0.96,15.79,9.82,65.0,-5.575,-3.67,-5.9,-3.9,,,2020.0,10.1002/ente.202000710,opvdb_experimental,electrochemical,training
PBDB-PS2F,IT-4F,CCCCCCCCC(CCCCCC)CSc1c(F)cc(-c2c3cc(-c4ccc(-c5sc(-c6cccs6)c6c5C(=O)c5c(CC(CC)CCCC)sc(CC(CC)CCCC)c5C6=O)s4)sc3c(-c3cc(F)c(SCC(CCCCCC)CCCCCCCC)c(F)c3)c3ccsc23)cc1F,CCCCCCc1ccc(C2(c3ccc(CCCCCC)cc3)c3cc4c(cc3-c3sc5cc(/C=C6\C(=O)c7cc(F)c(F)cc7C6=C(C#N)C#N)sc5c32)C(c2ccc(CCCCCC)cc2)(c2ccc(CCCCCC)cc2)c2c-4sc3cc(/C=C4\C(=O)c5cc(F)c(F)cc5C4=C(C#N)C#N)sc23)cc1,0.9,21.53,13.56,69.68,-5.72,-3.83,-5.66,-4.14,,,2020.0,10.1021/acsami.0c10658,opvdb_experimental,electrochemical,training
PBDB-TF,BTIC-F-m,CCCCC(CC)Cc1sc(-c2c3cc(-c4ccc(-c5sc(-c6cccs6)c6c5C(=O)c5c(CC(CC)CCCC)sc(CC(CC)CCCC)c5C6=O)s4)sc3c(-c3cc(F)c(CC(CC)CCCC)s3)c3ccsc23)cc1F,CCCCCCCCCCCc1c(/C=C2\C(=O)c3cc(F)ccc3C2=C(C#N)C#N)sc2c1sc1c3c4nsnc4c4c5sc6c(CCCCCCCCCCC)c(/C=C7\C(=O)c8cc(F)ccc8C7=C(C#N)C#N)sc6c5n(CC(CC)CCCC)c4c3n(CC(CC)CCC)c21,0.92,21.41,13.61,69.1,-5.49,-3.64,-5.42,-3.9,,,2020.0,10.1016/j.joule.2020.02.004,opvdb_experimental,electrochemical,training
SM2,PC71BM,CCCCCCCCCCCCN1C(=O)c2cccc3c(-c4ccc(-c5ccc(-c6ccc(-c7ccc8c9c(cccc79)C(=O)N(CCCCCCCCCCCC)C8=O)s6)c(F)c5)s4)ccc(c23)C1=O,COC(=O)CCCC1(c2ccccc2)C23c4c5ccc6c7cc8c9c%10c(cc%11cc%12c%13c%14c(cc%15c%16ccc-5c2c%16c2c5c%16c%17c(c(c46)c7c9c%17c4c%10c%11c%13c4c%16c%14c%152)C513)C%12)C8,0.97,12.73,9.38,76.0,-5.98,-3.62,-5.9,-3.9,,,2020.0,10.1016/j.nanoen.2020.104708,opvdb_experimental,electrochemical,training
PBT1-C-2Cl,BTA3,CCCCCCC(CCCC)Cc1ccc(-c2c3cc(-c4sc(-c5sc(-c6cc(Cl)cs6)c6c5C(=O)c5c(CC(CC)CCCC)sc(CC(CC)CCCC)c5C6=O)cc4Cl)sc3c(-c3ccc(CC(CCCC)CCCCCC)cc3)c3ccsc23)cc1,CCCCCCCCn1nc2c(/C=c3\sc(=C(C#N)C#N)n(CC)c3=O)ccc(-c3cc4c(s3)-c3cc5c(cc3C4(c3ccc(CCCCCC)cc3)c3ccc(CCCCCC)cc3)-c3sc(-c4ccc(/C=c6\sc(=C(C#N)C#N)n(CC)c6=O)c6nn(CCCCCCCC)nc46)cc3C5(c3ccc(CCCCCC)cc3)c3ccc(CCCCCC)cc3)c2n1,1.29,6.42,4.0,46.5,-5.59,-3.53,-5.49,-3.72,,,2020.0,10.1002/adma.202002122,opvdb_experimental,electrochemical,training
PSBDB-T,IT-M,CCCCC(CC)C[Si]1(CC(CC)CCCC)c2ccsc2-c2sc(-c3cccc4nsnc34)cc21,CCCCCCc1ccc(C2(c3ccc(CCCCCC)cc3)c3cc4c(cc3-c3sc5cc(/C=C6\C(=O)c7ccc(C)cc7C6=C(C#N)C#N)sc5c32)C(c2ccc(CCCCCC)cc2)(c2ccc(CCCCCC)cc2)c2c-4sc3cc(/C=C4\C(=O)c5ccc(C)cc5C4=C(C#N)C#N)sc23)cc1,0.91,10.77,4.0,41.0,-4.8,-3.3,-5.514,-3.808,,,2020.0,10.1016/j.dyepig.2020.108601,opvdb_experimental,electrochemical,training
PBDB-T2Cl,BTA3,CCCCC(CC)Cc1sc(-c2c3cc(-c4ccc(-c5sc(-c6cccs6)c6c5C(=O)c5c(CC(CC)CCCC)sc(CC(CC)CCCC)c5C6=O)s4)sc3c(-c3cc(Cl)c(CC(CC)CCCC)s3)c3ccsc23)cc1Cl,CCCCCCCCn1nc2c(/C=c3\sc(=C(C#N)C#N)n(CC)c3=O)ccc(-c3cc4c(s3)-c3cc5c(cc3C4(c3ccc(CCCCCC)cc3)c3ccc(CCCCCC)cc3)-c3sc(-c4ccc(/C=c6\sc(=C(C#N)C#N)n(CC)c6=O)c6nn(CCCCCCCC)nc46)cc3C5(c3ccc(CCCCCC)cc3)c3ccc(CCCCCC)cc3)c2n1,1.29,5.8,3.9,49.9,-5.51,-3.63,-5.49,-3.72,,,2020.0,10.1002/adma.202002122,opvdb_experimental,electrochemical,training
PTzBI-oF,PY5T,CCCCCCCCN1C(=O)c2c(c(-c3cc(F)c(-c4cc5c(-c6ccc(CC(CC)CCCC)s6)c6sccc6c(-c6ccc(CC(CC)CCCC)s6)c5s4)s3)c3nn(CC(CC)CCCC)nc3c2-c2cc(F)cs2)C1=O,CCCCCCCCCCCCC(CCCCCCCCCC)Cn1c2c3sc(/C=C4\C(=O)c5ccccc5C4=C(C#N)C#N)c(CCCCCCCCCCC)c3sc2c2c3nsnc3c3c4sc5c(CCCCCCCCCCC)c(/C=C6\C(=O)c7ccc(-c8cccs8)cc7C6=C(C#N)C#N)sc5c4n(CC(CCCCCCCCCC)CCCCCCCCCCCC)c3c21,0.91,9.91,3.95,44.42,-5.25,-3.25,-5.71,-3.76,,,2020.0,10.1021/acsenergylett.0c02053,opvdb_experimental,electrochemical,training
PBQ10,Y6,CCCCCCCCC(CCCCCC)COc1cnc2c(-c3ccc(-c4cc5c(-c6cc(F)c(CC(CC)CCCC)s6)c6sccc6c(-c6cc(F)c(CC(CC)CCCC)s6)c5s4)s3)c(F)c(F)c(-c3cccs3)c2n1,CCCCCCCCCCCc1c(/C=C2\C(=O)c3cc(F)c(F)cc3C2=C(C#N)C#N)sc2c1sc1c3c4nsnc4c4c5sc6c(CCCCCCCCCCC)c(/C=C7\C(=O)c8cc(F)c(F)cc8C7=C(C#N)C#N)sc6c5n(CC(CC)CCCC)c4c3n(CC(CC)CCCC)c21,0.85,25.77,16.34,74.6,-5.455,-3.12,-5.65,-4.1,,,2020.0,10.1021/acs.chemmater.0c00459,opvdb_experimental,electrochemical,training
PBDB-T,i-cc23,CCCCC(CC)Cc1ccc(-c2c3cc(-c4ccc(-c5sc(-c6cccs6)c6c5C(=O)c5c(CC(CC)CCCC)sc(CC(CC)CCCC)c5C6=O)s4)sc3c(-c3ccc(CC(CC)CCCC)s3)c3ccsc23)s1,CCCCCCc1ccc(C2(c3ccc(CCCCCC)cc3)c3cc4c(cc3-c3sc(-c5scc(/C=C6\C(=O)c7sccc7C6=C(C#N)C#N)c5OCC(CC)CCCC)cc32)C(c2ccc(CCCCCC)cc2)(c2ccc(CCCCCC)cc2)c2cc(-c3scc(/C=C5\C(=O)c6sccc6C5=C(C#N)C#N)c3OCC(CC)CCCC)sc2-4)cc1,1.09,11.1,7.23,59.5,-5.33,-3.48,-5.34,-3.64,,,2020.0,10.1021/acsami.0c03842,opvdb_experimental,electrochemical,training
PBDB-TF,BTP-S2,CCCCC(CC)Cc1sc(-c2c3cc(-c4ccc(-c5sc(-c6cccs6)c6c5C(=O)c5c(CC(CC)CCCC)sc(CC(CC)CCCC)c5C6=O)s4)sc3c(-c3cc(F)c(CC(CC)CCCC)s3)c3ccsc23)cc1F,CCCCCCCCCCCc1c(/C=C2\C(=O)c3cc(Cl)c(Cl)cc3C2=C(C#N)C#N)sc2c1sc1c3c4nsnc4c4c5sc6c(CCCCCCCCCCC)c(/C=C7\C(=O)c8c(Cl)c(Cl)c(Cl)c(Cl)c8C7=C(C#N)C#N)sc6c5n(CC(CCCC)CCCCCC)c4c3n(CC(CCCC)CCCCCC)c21,0.945,24.07,16.37,72.0,-5.49,-3.64,-5.65,-4.01,,,2020.0,10.1002/adma.202001160,opvdb_experimental,electrochemical,training
PBDB-T,IDTTC,CCCCC(CC)Cc1ccc(-c2c3cc(-c4ccc(-c5sc(-c6cccs6)c6c5C(=O)c5c(CC(CC)CCCC)sc(CC(CC)CCCC)c5C6=O)s4)sc3c(-c3ccc(CC(CC)CCCC)s3)c3ccsc23)s1,CCCCCCc1ccc(C2(c3ccc(CCCCCC)cc3)c3cc4c(cc3-c3sc5cc(/C=C6\C(=O)C7Sc8ccsc8C7C6=C(C#N)C#N)sc5c32)C(c2ccc(CCCCCC)cc2)(c2ccc(CCCCCC)cc2)c2c-4sc3cc(/C=C4\C(=O)C5Sc6ccsc6C5C4=C(C#N)C#N)sc23)cc1,1.01,18.25,13.49,73.2,-5.33,-3.48,-5.4,-3.72,,,2020.0,10.1039/d0nr00698j,opvdb_experimental,electrochemical,training
S1,IDTTP-4F,CCCCC(CC)Cc1sc(-c2c3cc(-c4ccc(-c5sc(-c6ccc(-c7cc8c(-c9cc(F)c(CC(CC)CCCC)s9)c9sc(-c%10scc(C(=O)OC)c%10F)cc9c(-c9cc(F)c(CC(CC)CCCC)s9)c8s7)s6)c6c5C(=O)c5c(CC(CC)CCCC)sc(CC(CC)CCCC)c5C6=O)s4)sc3c(-c3cc(F)c(CC(CC)CCCC)s3)c3ccsc23)cc1F,CCCCCCc1ccc(C2(c3ccc(CCCCCC)cc3)c3cc4c(cc3-c3sc5cc(/C=C6\C(=O)c7cc(F)c(F)cc7C6=C(C#N)C#N)sc5c32)C(c2ccc(CCCCCC)cc2)(c2ccc(CCCCCC)cc2)c2c-4sc3c4sc(/C=C5\C(=O)c6cc(F)c(F)cc6C5=C(C#N)C#N)cc4n(CC(CC)CCCC)c23)cc1,0.897,21.4,13.5,70.2,-5.52,-3.72,-5.53,-3.97,,,2020.0,10.1002/adfm.202000383,opvdb_experimental,electrochemical,training
PBDT-2FBnT,ITIC,CCCCC(CC)Cc1ccc(-c2c3cc(-c4sc(-c5cc(F)c(-c6cccs6)cc5F)cc4CC(CC)CCCC)sc3c(-c3ccc(CC(CC)CCCC)s3)c3ccsc23)s1,CCCCCCc1ccc(C2(c3ccc(CCCCCC)cc3)c3cc4c(cc3-c3sc5cc(C=C6C(=O)c7ccccc7C6=C(C#N)C#N)sc5c32)C(c2ccc(CCCCCC)cc2)(c2ccc(CCCCCC)cc2)c2c-4sc3cc(C=C4C(=O)c5ccccc5C4=C(C#N)C#N)sc23)cc1,0.919,16.1,9.5,64.1,-5.48,-3.45,-5.576,-3.916,,,2020.0,10.1016/j.solener.2020.06.090,opvdb_experimental,electrochemical,training
PTB7-Th,ITIC,CCCCC(CC)COC(=O)c1sc2csc(-c3cc4c(-c5ccc(CC(CC)CCCC)s5)c5sccc5c(-c5ccc(CC(CC)CCCC)s5)c4s3)c2c1F,CCCCCCc1ccc(C2(c3ccc(CCCCCC)cc3)c3cc4c(cc3-c3sc5cc(C=C6C(=O)c7ccccc7C6=C(C#N)C#N)sc5c32)C(c2ccc(CCCCCC)cc2)(c2ccc(CCCCCC)cc2)c2c-4sc3cc(C=C4C(=O)c5ccccc5C4=C(C#N)C#N)sc23)cc1,0.791,17.81,9.5,65.63,-5.21,-3.6,-5.576,-3.916,,,2020.0,10.1016/j.orgel.2020.105827,opvdb_experimental,electrochemical,training
PDT2fBT-BT10,PC71BM,CCCCCCCCCCCCC(CCCCCCCCCC)Cc1csc(-c2c(F)c(F)c(-c3cc(CC(CCCCCCCCCC)CCCCCCCCCCCC)c(-c4ccc(-c5ccc(-c6c(F)c(F)c(-c7ccc(-c8cccs8)s7)c7nsnc67)s5)s4)s3)c3nsnc23)c1,COC(=O)CCCC1(c2ccccc2)C23c4c5ccc6c7cc8c9c%10c(cc%11cc%12c%13c%14c(cc%15c%16ccc-5c2c%16c2c5c%16c%17c(c(c46)c7c9c%17c4c%10c%11c%13c4c%16c%14c%152)C513)C%12)C8,0.766,19.26,9.42,63.71,-5.42,-3.8,-5.9,-3.9,,,2020.0,10.1002/adma.202002217,opvdb_experimental,electrochemical,training
P(TDPPPy-T)-ran,PC71BM,CCCCCCCCC(CCCCCC)CN1C(=O)C2=C(c3cccs3)N(CC(CCCCCC)CCCCCCCC)C(=O)C2=C1c1ccc(-c2ccc(-c3ccc(C4=C5C(=O)N(CC(CCCCCC)CCCCCCCC)C(c6ccc(-c7cccs7)cn6)=C5C(=O)N4CC(CCCCCC)CCCCCCCC)s3)s2)cn1,COC(=O)CCCC1(c2ccccc2)C23c4c5ccc6c7cc8c9c%10c(cc%11cc%12c%13c%14c(cc%15c%16ccc-5c2c%16c2c5c%16c%17c(c(c46)c7c9c%17c4c%10c%11c%13c4c%16c%14c%152)C513)C%12)C8,0.85,11.2,5.9,61.0,-5.16,-3.2,-5.9,-3.9,,,2020.0,10.1021/acs.macromol.0c01655,opvdb_experimental,electrochemical,training
DRCN5T,IT-M,CCCCCCCCc1cc(/C=c2\sc(=C(C#N)C#N)n(CC)c2=O)sc1-c1cc(CCCCCCCC)c(-c2ccc(-c3sc(-c4sc(/C=c5\sc(=C(C#N)C#N)n(CC)c5=O)cc4CCCCCCCC)cc3CCCCCCCC)s2)s1,CCCCCCc1ccc(C2(c3ccc(CCCCCC)cc3)c3cc4c(cc3-c3sc5cc(/C=C6\C(=O)c7ccc(C)cc7C6=C(C#N)C#N)sc5c32)C(c2ccc(CCCCCC)cc2)(c2ccc(CCCCCC)cc2)c2c-4sc3cc(/C=C4\C(=O)c5ccc(C)cc5C4=C(C#N)C#N)sc23)cc1,0.93,12.2,5.9,53.0,-5.22,-3.41,-5.514,-3.808,,,2020.0,10.1021/acsami.0c14922,opvdb_experimental,electrochemical,training
PTCO8,ITIC,CCCCCCCCC(=O)c1csc(-c2cc3c(-c4ccc(CC(CC)CCCC)s4)c4sccc4c(-c4ccc(CC(CC)CCCC)s4)c3s2)c1,CCCCCCc1ccc(C2(c3ccc(CCCCCC)cc3)c3cc4c(cc3-c3sc5cc(C=C6C(=O)c7ccccc7C6=C(C#N)C#N)sc5c32)C(c2ccc(CCCCCC)cc2)(c2ccc(CCCCCC)cc2)c2c-4sc3cc(C=C4C(=O)c5ccccc5C4=C(C#N)C#N)sc23)cc1,0.99,14.33,5.91,41.5,-5.39,-3.68,-5.576,-3.916,,,2020.0,10.1016/j.dyepig.2020.108987,opvdb_experimental,electrochemical,training
PBDB-T,TPT10,CCCCC(CC)Cc1ccc(-c2c3cc(-c4ccc(-c5sc(-c6cccs6)c6c5C(=O)c5c(CC(CC)CCCC)sc(CC(CC)CCCC)c5C6=O)s4)sc3c(-c3ccc(CC(CC)CCCC)s3)c3ccsc23)s1,O=C(C(C=C(Br)C=C1)=C1C/2=C(C#N)/C#N)C2=C/C3=C(CCCCCCCCCCC)C(SC4=C5N(CC(CC)CCCC)C6=C4C7=NSN=C7C8=C6N(CC(CC)CCCC)C9=C8SC%10=C9SC(/C=C%11/C(C%12=C(C%11=O)C=CC(Br)=C%12)=C(C#N)\\C#N)=C%10CCCCCCCCCCC)=C5S3,0.783,23.73,13.41,68.8,-5.33,-2.92,-5.52,-3.99,,,2020.0,10.1039/d0ta04941g,opvdb_experimental,electrochemical,training
PBQ7,Y6,CCCCCCCCOc1cccc(-c2nc3c(-c4cccs4)c(F)c(F)c(-c4ccc(-c5cc6c(-c7cc(F)c(CC(CC)CCCC)s7)c7sccc7c(-c7cc(F)c(CC(CC)CCCC)s7)c6s5)s4)c3nc2-c2cccc(OCCCCCCCC)c2)c1,CCCCCCCCCCCc1c(/C=C2\C(=O)c3cc(F)c(F)cc3C2=C(C#N)C#N)sc2c1sc1c3c4nsnc4c4c5sc6c(CCCCCCCCCCC)c(/C=C7\C(=O)c8cc(F)c(F)cc8C7=C(C#N)C#N)sc6c5n(CC(CC)CCCC)c4c3n(CC(CC)CCCC)c21,0.81,25.83,13.45,64.3,-5.38,-3.14,-5.65,-4.1,,,2020.0,10.1021/acs.chemmater.0c00459,opvdb_experimental,electrochemical,training
PT2,TTPTTT-4F,CCCCCCCCc1sc(CCCCCCCC)c2c1C(=O)c1c(-c3cccs3)sc(-c3ccc(-c4cc5c(-c6ccc(CC(CC)CCCC)s6)c6sccc6c(-c6ccc(CC(CC)CCCC)s6)c5s4)s3)c1C2=O,CCCCCCC1=CCC(C2(c3ccc(CCCCCC)cc3)c3cc4c(cc3-c3sc5cc(/C=C6\C(=O)c7cc(F)c(F)cc7C6C(C#N)C#N)sc5c32)C(c2ccc(CCCCCC)cc2)(c2ccc(CCCCCC)cc2)c2c-4sc3c2sc2cc(/C=C4\C(=O)C5=C(C=C(F)C(F)C5)C4=C(C#N)C#N)sc23)C=C1,0.88,19.89,13.45,75.7,-5.35,-3.58,-5.69,-4.12,,,2020.0,10.1002/advs.202001986,opvdb_experimental,electrochemical,training
PBDTCl,Y6,CCCCC(CC)Cc1ccc(-c2c3cc(-c4cc5c(-c6cc(Cl)c(CC(CC)CCCC)s6)c6sccc6c(-c6cc(Cl)c(CC(CC)CCCC)s6)c5s4)sc3c(-c3ccc(CC(CC)CCCC)s3)c3ccsc23)s1,CCCCCCCCCCCc1c(/C=C2\C(=O)c3cc(F)c(F)cc3C2=C(C#N)C#N)sc2c1sc1c3c4nsnc4c4c5sc6c(CCCCCCCCCCC)c(/C=C7\C(=O)c8cc(F)c(F)cc8C7=C(C#N)C#N)sc6c5n(CC(CC)CCCC)c4c3n(CC(CC)CCCC)c21,0.84,23.16,13.46,69.2,-5.57,-3.44,-5.65,-4.09,,,2020.0,10.1002/chem.202000951,opvdb_experimental,electrochemical,training
PE44,Y6,CCCCCCCCC(CCCCCC)Cn1nc2c(-c3cc4scc(CCCCCC)c4s3)c(F)c(F)c(-c3cc4sc(-c5cc6c(-c7cc(F)c(OCC(CCCC)CCCCCC)c(F)c7)c7sccc7c(-c7cc(F)c(OCC(CCCC)CCCCCC)c(F)c7)c6s5)c(CCCCCC)c4s3)c2n1,CCCCCCCCCCCc1c(/C=C2\C(=O)c3cc(F)c(F)cc3C2=C(C#N)C#N)sc2c1sc1c3c4nsnc4c4c5sc6c(CCCCCCCCCCC)c(/C=C7\C(=O)c8cc(F)c(F)cc8C7=C(C#N)C#N)sc6c5n(CC(CC)CCCC)c4c3n(CC(CC)CCCC)c21,0.82,25.29,13.62,66.0,-5.49,-3.49,-5.65,-4.09,,,2020.0,10.1021/acsami.0c07720,opvdb_experimental,electrochemical,training
J101,MeIC,CCCCCCCCC(CCCCCC)Cn1nc2c(-c3cccs3)c(Cl)c(Cl)c(-c3ccc(-c4cc5c(-c6ccc([Si](CCC)(CCC)CCC)s6)c6sccc6c(-c6ccc([Si](CCC)(CCC)CCC)s6)c5s4)s3)c2n1,CCCCCCc1ccc(C2(c3ccc(CCCCCC)cc3)c3cc4c(cc3-c3sc5cc(/C=C6\C(=O)c7c(csc7C)C6=C(C#N)C#N)sc5c32)C(c2ccc(CCCCCC)cc2)(c2ccc(CCCCCC)cc2)c2c-4sc3cc(/C=C4\C(=O)c5c(csc5C)C4=C(C#N)C#N)sc23)cc1,0.94,17.8,11.83,70.72,-5.3,-3.5,-5.57,-3.93,,,2020.0,10.1016/j.orgel.2020.105880,opvdb_experimental,electrochemical,training
PTB7-Th,PBTP,CCCCC(CC)COC(=O)c1sc2csc(-c3cc4c(-c5ccc(CC(CC)CCCC)s5)c5sccc5c(-c5ccc(CC(CC)CCCC)s5)c4s3)c2c1F,CCCCCCCCCCC(CCCCCCCC)Cn1c(=O)c2ccsc2c2sc(-c3cc4c(=O)n(CC(CCCCCCCC)CCCCCCCCCC)c(=O)c5c(sc6c5sc5c7sc(-c8cc9c(=O)n(CC(CCCCCCCC)CCCCCCCCCC)c(=O)c%10cc(-c%11scc%12nc(CCCCCC)c(CCCCCC)nc%11%12)sc%10c9s8)cc7c(=O)n(CCC(CCCCCCCC)CCCCCCCCC)c(=O)c56)c4s3)cc2c1=O,1.02,13.28,7.35,54.14,-5.29,-3.72,-6.0,-3.58,,,2020.0,10.1016/j.dyepig.2020.109049,opvdb_experimental,electrochemical,training
T-EHPPD-T-EHBDT,ITIC-F,CCc1ccc(-c2c3cc(-c4ccc(-c5nnc(-c6ccc(-c7cc8c(-c9ccc(CC)s9)c9sc(-c%10ccc(-c%11nnc(-c%12ccc(-c%13cc%14c(-c%15ccc(CC)s%15)c%15sc(-c%16ccc(-c%17nnc(-c%18cccs%18)c%18c%17C(=O)N(CC)C%18=O)s%16)cc%15c(-c%15ccc(CC)s%15)c%14s%13)s%12)c%12c%11C(=O)N(CC)C%12=O)s%10)cc9c(-c9ccc(CC)s9)c8s7)s6)c6c5C(=O)N(CC)C6=O)s4)sc3c(-c3ccc(CC)s3)c3ccsc23)s1,CCc1ccc(C2(c3ccc(CC)cc3)c3cc4c(cc3-c3sc5cc(/C=C6\C(=O)c7cc(F)c(F)cc7C6=C(C#N)C#N)sc5c32)C(c2ccc(CC)cc2)(c2ccc(CC)cc2)c2c-4sc3cc(/C=C4\C(=O)c5cc(F)c(F)cc5C4=C(C#N)C#N)sc23)cc1,0.773,17.2,7.39,56.0,-5.47,-3.68,-5.66,-4.14,,,2020.0,10.1039/d0nj04573j,opvdb_experimental,electrochemical,training
PBDB-T,IDT-Fu-IC,CCCCC(CC)Cc1ccc(-c2c3cc(-c4ccc(-c5sc(-c6cccs6)c6c5C(=O)c5c(CC(CC)CCCC)sc(CC(CC)CCCC)c5C6=O)s4)sc3c(-c3ccc(CC(CC)CCCC)s3)c3ccsc23)s1,CCCCCCOc1ccc(C2(c3ccc(OCCCCCC)cc3)c3cc4c(cc3-c3sc(-c5ccc(/C=C6\C(=O)c7ccccc7C6=C(C#N)C#N)o5)cc32)C(c2ccc(OCCCCCC)cc2)(c2ccc(OCCCCCC)cc2)c2cc(-c3ccc(/C=C5\C(=O)c6ccccc6C5=C(C#N)C#N)o3)sc2-4)cc1,0.95,10.87,5.32,51.51,-5.33,-3.48,-5.35,-3.86,,,2020.0,10.1016/j.orgel.2020.106015,opvdb_experimental,electrochemical,training
PBDB-T,PIDIC2T2Cl,CCCCC(CC)Cc1ccc(-c2c3cc(-c4ccc(-c5sc(-c6cccs6)c6c5C(=O)c5c(CC(CC)CCCC)sc(CC(CC)CCCC)c5C6=O)s4)sc3c(-c3ccc(CC(CC)CCCC)s3)c3ccsc23)s1,CCCCCCCCCCCCCCCCC1(CCCCCCCCCCCCCCCC)c2cc3c(cc2-c2sc(/C=C4\C(=O)c5ccccc5C4=C(C#N)C#N)cc21)C(CCCCCCCCCCCCCCCC)(CCCCCCCCCCCCCCCC)c1cc(/C=C2\C(=O)c4ccc(-c5cc(Cl)c(-c6sccc6Cl)s5)cc4C2=C(C#N)C#N)sc1-3,0.82,10.75,5.34,60.0,-5.33,-3.48,-5.67,-3.87,,,2020.0,10.1021/acsami.0c08442,opvdb_experimental,electrochemical,training
PBDTS-TPTI,PC71BM,CCCCCCCCCCC(CCCCCCCC)Cn1c(=O)c2cc3c(cc2c2sccc21)c(=O)n(CC(CCCCCCCC)CCCCCCCCCC)c1cc(-c2cc4c(-c5ccc(SCC(CC)CCCC)s5)c5sccc5c(-c5ccc(SCC(CC)CCCC)s5)c4s2)sc31,COC(=O)CCCC1(c2ccccc2)C23c4c5ccc6c7cc8c9c%10c(cc%11cc%12c%13c%14c(cc%15c%16ccc-5c2c%16c2c5c%16c%17c(c(c46)c7c9c%17c4c%10c%11c%13c4c%16c%14c%152)C513)C%12)C8,0.99,12.6,5.35,42.7,-5.56,-3.76,-5.9,-3.9,,,2020.0,10.1016/j.synthmet.2020.116413,opvdb_experimental,electrochemical,training
J71,BTP-BO-4Cl,CCCCCCCCC(CCCCCC)Cn1nc2c(-c3cccs3)c(F)c(F)c(-c3ccc(-c4cc5c(-c6ccc([Si](CCC)(CCC)CCC)s6)c6sccc6c(-c6ccc([Si](CCC)(CCC)CCC)s6)c5s4)s3)c2n1,CCCCCCCCCCCc1c(/C=C2\C(=O)c3cc(Cl)c(Cl)cc3C2=C(C#N)C#N)sc2c1Cc1c-2n(CC(CCCC)CCCCCC)c2c1c1nsnc1c1c3c(n(CC(CCCC)CCCCCC)c12)-c1sc(/C=C2\C(=O)c4cc(Cl)c(Cl)cc4C2=C(C#N)C#N)c(CCCCCCCCCCC)c1C3,0.881,22.88,11.63,57.79,-5.4,-3.24,-5.62,-4.05,,,2020.0,10.1039/d0se00605j,opvdb_experimental,electrochemical,training
PM6,NTO-4F,CCCCC(CC)Cc1sc(-c2c3cc(-c4ccc(-c5sc(-c6cccs6)c6c5C(=O)c5c(CC(CC)CCCC)sc(CC(CC)CCCC)c5C6=O)s4)sc3c(-c3cc(F)c(CC(CC)CCCC)s3)c3ccsc23)cc1F,CCCCCCc1ccc(C2(c3ccc(CCCCCC)cc3)c3cc(/C=C4\C(=O)c5cc(F)c(F)cc5C4=C(C#N)C#N)sc3-c3sc4c(cc(OCC(CC)CCCC)c5c6sc7c(c6cc(OCC(CC)CCCC)c45)C(c4ccc(CCCCCC)cc4)(c4ccc(CCCCCC)cc4)c4cc(/C=C5\C(=O)c6cc(F)c(F)cc6C5=C(C#N)C#N)sc4-7)c32)cc1,0.99,19.1,11.5,61.0,-5.56,-3.65,-5.61,-3.88,,,2020.0,10.1039/d0tc00270d,opvdb_experimental,electrochemical,training
PBDB-T,PG1,CCCCC(CC)Cc1ccc(-c2c3cc(-c4ccc(-c5sc(-c6cccs6)c6c5C(=O)c5c(CC(CC)CCCC)sc(CC(CC)CCCC)c5C6=O)s4)sc3c(-c3ccc(CC(CC)CCCC)s3)c3ccsc23)s1,CCCCCCCCC(CCCCCC)Cn1nc2c(-c3cccs3)c(F)c(F)c(-c3ccc(-c4cc5c(-c6ccc([Si](CCC)(CCC)CCC)s6)c6sccc6c(-c6ccc([Si](CCC)(CCC)CCC)s6)c5s4)s3)c2n1,0.94,17.8,11.5,69.0,-5.33,-3.48,-5.66,-3.81,,,2020.0,10.1039/d0tc03303k,opvdb_experimental,electrochemical,training
PBDB-T,BTCPDTO4,CCCCC(CC)Cc1ccc(-c2c3cc(-c4ccc(-c5sc(-c6cccs6)c6c5C(=O)c5c(CC(CC)CCCC)sc(CC(CC)CCCC)c5C6=O)s4)sc3c(-c3ccc(CC(CC)CCCC)s3)c3ccsc23)s1,CCOc1c(OCC)c(-c2cc3c(s2)-c2sc(/C=C4\C(=O)c5cc(F)c(F)cc5C4=C(C#N)C#N)cc2C3(CC)CC)c2nsnc2c1-c1cc2c(s1)-c1sc(/C=C3\C(=O)c4cc(F)c(F)cc4C3=C(C#N)C#N)cc1C2(CC)CC,0.78,21.21,11.85,71.0,-5.33,-3.48,-5.52,-3.9,,,2020.0,10.1021/acsaem.0c02083,opvdb_experimental,electrochemical,training
PBD-SF,INIC,CCCCC(CC)CSc1sc(-c2c3cc(-c4ccc(-c5sc(-c6cccs6)c6c5C(=O)c5c(CC(CC)CCCC)sc(CC(CC)CCCC)c5C6=O)s4)sc3c(-c3cc(F)c(SCC(CC)CCCC)s3)c3ccsc23)cc1F,CCCCCCc1ccc(C2(c3ccc(CCCCCC)cc3)c3cc4c(cc3-c3sc5c(sc6cc(/C=C7\C(=O)c8ccccc8C7=C(C#N)C#N)sc65)c32)C(c2ccc(CCCCCC)cc2)(c2ccc(CCCCCC)cc2)c2c-4sc3c2sc2cc(/C=C4\C(=O)c5ccccc5C4=C(C#N)C#N)sc23)cc1,1.06,9.89,5.1,49.0,-5.32,-3.51,-5.45,-3.88,,,2020.0,10.1002/adma.202000645,opvdb_experimental,electrochemical,training
PBTATBT-2f,Y6,CCCCCCCCC(CCCCCC)Cc1csc(-c2c(F)c(F)c(-c3cc(CC(CCCCCC)CCCCCCCC)c(-c4ccc(-c5ccc(-c6cccs6)c6nsnc56)s4)s3)c3nc(CC(CCCCCC)CCCCCCCC)sc23)c1,CCCCCCCCCCCc1c(/C=C2\C(=O)c3cc(F)c(F)cc3C2=C(C#N)C#N)sc2c1sc1c3c4nsnc4c4c5sc6c(CCCCCCCCCCC)c(/C=C7\C(=O)c8cc(F)c(F)cc8C7=C(C#N)C#N)sc6c5n(CC(CC)CCCC)c4c3n(CC(CC)CCCC)c21,0.9,10.07,2.61,28.9,-5.45,-3.76,-5.65,-4.09,,,2020.0,10.1021/acsenergylett.0c00691,opvdb_experimental,electrochemical,training
PBDB-T,m-4TBC-2F,CCCCC(CC)Cc1ccc(-c2c3cc(-c4ccc(-c5sc(-c6cccs6)c6c5C(=O)c5c(CC(CC)CCCC)sc(CC(CC)CCCC)c5C6=O)s4)sc3c(-c3ccc(CC(CC)CCCC)s3)c3ccsc23)s1,CCOc1cc(OCC)cc(-c2cc(-c3ccc(/C=C4\C(=O)c5cc(F)c(F)cc5C4=C(C#N)C#N)s3)sc2-c2sc(-c3ccc(/C=C4\C(=O)c5cc(F)c(F)cc5C4=C(C#N)C#N)s3)cc2-c2cc(OCC)cc(OCC)c2)c1,0.84,7.9,2.63,40.0,-5.33,-3.48,-5.68,-4.0,,,2020.0,10.1002/anie.202010856,opvdb_experimental,electrochemical,training
W1,Y6,CCOc1c(OCC)c(-c2ccc(-c3cc4c(-c5cc(F)c(CC)s5)c5sc(-c6ccc(-c7c(F)c(F)c(-c8ccc(-c9cc%10c(-c%11cc(F)c(CC)s%11)c%11sc(-c%12ccc(-c%13c(F)c(F)c(-c%14ccc(-c%15cc%16c(-c%17cc(F)c(CC)s%17)c%17sccc%17c(-c%17cc(F)c(CC)s%17)c%16s%15)s%14)c(OCC)c%13OCC)s%12)cc%11c(-c%11cc(F)c(CC)s%11)c%10s9)s8)c(OCC)c7OCC)s6)cc5c(-c5cc(F)c(CC)s5)c4s3)s2)c(F)c(F)c1-c1cccs1,CCCCCCCCCCCc1c(/C=C2\C(=O)c3cc(F)c(F)cc3C2=C(C#N)C#N)sc2c1sc1c3c4nsnc4c4c5sc6c(CCCCCCCCCCC)c(/C=C7\C(=O)c8cc(F)c(F)cc8C7=C(C#N)C#N)sc6c5n(CC(CC)CCCC)c4c3n(CC(CC)CCCC)c21,0.881,26.01,16.23,70.8,-5.65,-4.1,-5.65,-4.09,,,2020.0,10.1016/j.nanoen.2020.105161,opvdb_experimental,electrochemical,training
PBDB-TF,TPT10,CCCCC(CC)Cc1sc(-c2c3cc(-c4ccc(-c5sc(-c6cccs6)c6c5C(=O)c5c(CC(CC)CCCC)sc(CC(CC)CCCC)c5C6=O)s4)sc3c(-c3cc(F)c(CC(CC)CCCC)s3)c3ccsc23)cc1F,O=C(C(C=C(Br)C=C1)=C1C/2=C(C#N)/C#N)C2=C/C3=C(CCCCCCCCCCC)C(SC4=C5N(CC(CC)CCCC)C6=C4C7=NSN=C7C8=C6N(CC(CC)CCCC)C9=C8SC%10=C9SC(/C=C%11/C(C%12=C(C%11=O)C=CC(Br)=C%12)=C(C#N)\\C#N)=C%10CCCCCCCCCCC)=C5S3,0.899,23.91,16.26,73.0,-5.5,-3.61,-5.52,-3.99,,,2020.0,10.1039/d0ta04941g,opvdb_experimental,electrochemical,training
OPz1,Y6,CCCCC(CC)Cc1sc(-c2c3cc(-c4ccc(-c5sc(-c6ccc(-c7cc8c(-c9cc(F)c(CC(CC)CCCC)s9)c9sc(-c%10nc(C(=O)OCC)cs%10)cc9c(-c9cc(F)c(CC(CC)CCCC)s9)c8s7)s6)c6c5C(=O)c5c(CC(CC)CCCC)sc(CC(CC)CCCC)c5C6=O)s4)sc3c(-c3cc(F)c(CC(CC)CCCC)s3)c3ccsc23)cc1F,CCCCCCCCCCCc1c(/C=C2\C(=O)c3cc(F)c(F)cc3C2=C(C#N)C#N)sc2c1sc1c3c4nsnc4c4c5sc6c(CCCCCCCCCCC)c(/C=C7\C(=O)c8cc(F)c(F)cc8C7=C(C#N)C#N)sc6c5n(CC(CC)CCCC)c4c3n(CC(CC)CCCC)c21,0.871,25.34,16.28,73.7,-5.52,-3.62,-5.65,-4.1,,,2020.0,10.1021/acs.macromol.0c01462,opvdb_experimental,electrochemical,training
J61,P-5T,CCCCCCCCCCCCSc1ccc(-c2c3cc(-c4ccc(-c5c(F)c(F)c(-c6cccs6)c6nn(CC(CCCCCC)CCCCCCCC)nc56)s4)sc3c(-c3ccc(SCCCCCCCCCCCC)s3)c3ccsc23)s1,CCCCCCCCCCC(CCCCCCCC)Cc1sc(CC(CCCCCCCC)CCCCCCCCCC)c2c1C(=O)c1c(-c3ccc(-c4cccs4)s3)sc(-c3ccc(-c4cccs4)s3)c1C2=O,1.23,0.66,0.2,23.95,-5.3,-3.15,-5.41,-3.48,,,2020.0,10.1039/d0ta07833f,opvdb_experimental,electrochemical,training
OPz4,Y6,CCCCC(CC)Cc1sc(-c2c3cc(-c4nc(C(=O)OCC)cs4)sc3c(-c3cc(F)c(CC(CC)CCCC)s3)c3ccsc23)cc1F,CCCCCCCCCCCc1c(/C=C2\C(=O)c3cc(F)c(F)cc3C2=C(C#N)C#N)sc2c1sc1c3c4nsnc4c4c5sc6c(CCCCCCCCCCC)c(/C=C7\C(=O)c8cc(F)c(F)cc8C7=C(C#N)C#N)sc6c5n(CC(CC)CCCC)c4c3n(CC(CC)CCCC)c21,0.25,1.48,0.1,27.5,-5.84,-3.68,-5.65,-4.1,,,2020.0,10.1021/acs.macromol.0c01462,opvdb_experimental,electrochemical,training
SM1,PC71BM,CCCCCCCCc1cc(/C=C(/C#N)C(=O)OCC(CC)CCCC)sc1-c1ccc(-c2sc(-c3cc4c(-c5ccc(CC(CC)CCCC)s5)c5sc(-c6cc(CCCCCCCC)c(-c7ccc(-c8sc(/C=C(\C#N)C(=O)OCC(CC)CCCC)cc8CCCCCCCC)s7)s6)cc5c(-c5ccc(CC(CC)CCCC)s5)c4s3)cc2CCCCCCCC)s1,COC(=O)CCCC1(c2ccccc2)C23c4c5ccc6c7cc8c9c%10c(cc%11cc%12c%13c%14c(cc%15c%16ccc-5c2c%16c2c5c%16c%17c(c(c46)c7c9c%17c4c%10c%11c%13c4c%16c%14c%152)C513)C%12)C8,1.07,24.49,20.56,79.0,-5.25,-2.8,-5.9,-3.9,,,2020.0,10.1016/j.nanoen.2020.104708,opvdb_experimental,electrochemical,training
PTB7-Th,PBTI2(30HD)-FT,CCCCC(CC)COC(=O)c1sc2csc(-c3cc4c(-c5ccc(CC(CC)CCCC)s5)c5sccc5c(-c5ccc(CC(CC)CCCC)s5)c4s3)c2c1F,CCCCCCCCCCCCC(CCCCCCCCCC)Cn1c(=O)c2ccsc2c2sc3c(sc4c5sc(-c6sc(-c7cc8c(=O)n(CC(CCCCCC)CCCCCCCC)c(=O)c9c(sc%10c9sc9c%11sc(-c%12scc(F)c%12F)cc%11c(=O)n(CC(CCCCCC)CCCCCCCC)c(=O)c9%10)c8s7)c(F)c6F)cc5c(=O)n(CC(CCCCCCCCCC)CCCCCCCCCCCC)c(=O)c43)c2c1=O,1.04,12.54,7.23,55.45,-5.29,-3.72,-6.1,-3.45,,,2020.0,10.1002/solr.202000436,opvdb_experimental,electrochemical,training
PDCBT-Cl,ITIC,CCCCCCCCC(CCCCCC)CCOC(=O)c1csc(-c2cc(C(=O)OCCC(CCCCCC)CCCCCCCC)c(-c3ccc(-c4sccc4Cl)s3)s2)c1,CCCCCCc1ccc(C2(c3ccc(CCCCCC)cc3)c3cc4c(cc3-c3sc5cc(C=C6C(=O)c7ccccc7C6=C(C#N)C#N)sc5c32)C(c2ccc(CCCCCC)cc2)(c2ccc(CCCCCC)cc2)c2c-4sc3cc(C=C4C(=O)c5ccccc5C4=C(C#N)C#N)sc23)cc1,1.02,10.8,7.25,65.9,-5.34,-3.01,-5.49,-3.83,,,2020.0,10.1016/j.joule.2020.04.014,opvdb_experimental,electrochemical,training
PffBT-2,PC71BM,CCCCCCC(CCCC)Cc1cc(-c2c(F)c(F)cc3nsnc23)sc1-c1sccc1OC(CCC)CCCCC,COC(=O)CCCC1(c2ccccc2)C23c4c5ccc6c7cc8c9c%10c(cc%11cc%12c%13c%14c(cc%15c%16ccc-5c2c%16c2c5c%16c%17c(c(c46)c7c9c%17c4c%10c%11c%13c4c%16c%14c%152)C513)C%12)C8,0.65,20.01,7.28,57.2,-5.2,-3.74,-5.9,-3.9,,,2020.0,10.1039/d0nj01006e,opvdb_experimental,electrochemical,training
PTQ10,Y1-4F,CCCCCCCCC(CCCCCC)COc1cnc2c(C)c(F)c(F)c(-c3ccc(C)s3)c2n1,CCCCC(CC)Cn1nc2c(n1)c1c3sc4cc(/C=C5\C(=O)c6cc(F)c(F)cc6C5=C(C#N)C#N)sc4c3n(CC(CC)CCCC)c1c1c2c2sc3cc(/C=C4\C(=O)c5cc(F)c(F)cc5C4=C(C#N)C#N)sc3c2n1CC(CC)CCCC,0.85,15.3,6.9,52.8,-5.54,-2.98,-5.56,-4.11,,,2020.0,10.1021/acs.nanolett.0c05045,opvdb_experimental,electrochemical,training
PBPD-p,IT-4F,CCCCC(CC)Cc1ccc(-c2c3cc(-c4ccc(-c5sc(-c6cccs6)c6c5C(=O)c5c(CC(CC)CCCC)sc(CC(CC)CCCC)c5C6=O)s4)sc3c(-c3ccc(CC(CC)CCCC)cc3)c3ccsc23)cc1,CCCCCCc1ccc(C2(c3ccc(CCCCCC)cc3)c3cc4c(cc3-c3sc5cc(/C=C6\C(=O)c7cc(F)c(F)cc7C6=C(C#N)C#N)sc5c32)C(c2ccc(CCCCCC)cc2)(c2ccc(CCCCCC)cc2)c2c-4sc3cc(/C=C4\C(=O)c5cc(F)c(F)cc5C4=C(C#N)C#N)sc23)cc1,0.81,15.97,6.97,53.9,-5.39,-3.57,-5.66,-4.14,,,2020.0,10.1002/marc.202000170,opvdb_experimental,electrochemical,training
PTQ10,ZITI-N,CCCCCCCCC(CCCCCC)COc1cnc2c(-c3cccs3)c(F)c(F)cc2n1,CCCCCCC(CCCC)CC1(CC(CCCC)CCCCCC)C2=C(c3cc4c(cc31)c1sc(/C=C3\C(=O)c5cc(F)c(F)cc5C3=C(C#N)C#N)cc1n4C)C(CC(CCCC)CCCCCC)(CC(CCCC)CCCCCC)c1cc3c4sc(/C=C5\C(=O)c6cc(F)c(F)cc6C5=C(C#N)C#N)cc4n(C)c3cc12,0.97,12.81,7.39,59.7,-5.54,-2.92,-5.57,-3.82,,,2020.0,10.1021/acs.jpcc.0c05654,opvdb_experimental,electrochemical,training
PTzBT,PC71BM,CCCCCCCCC(CCCCCC)Cc1ccsc1-c1nc2sc(-c3sc(-c4cc(CC(CCCC)CCCCCC)c(-c5nc6sc(-c7sccc7CC(CCCC)CCCCCC)nc6s5)s4)cc3CC(CCCCCC)CCCCCCCC)nc2s1,CCCCC(=O)OCC1(C2=CC=CC=C2)C3=CC=CC4=CC=CC5=CC=CC6=CC=C7C=CC=CC8=CC=CC1=C8C7=C6C5=C4C3,0.88,11.8,7.4,71.0,-5.12,-2.76,-6.1,-3.9,,,2020.0,10.1021/acs.macromol.0c01787,opvdb_experimental,electrochemical,training
PBDB-TF,DTNIF,CCCCC(CC)Cc1sc(-c2c3cc(-c4ccc(-c5sc(-c6cccs6)c6c5C(=O)c5c(CC(CC)CCCC)sc(CC(CC)CCCC)c5C6=O)s4)sc3c(-c3cc(F)c(CC(CC)CCCC)s3)c3ccsc23)cc1F,CCCCC(CC)CC1(CC(CC)CCCC)c2cc(C=C3C(=O)c4cc(F)ccc4C3=C(C#N)C#N)sc2-c2c1ccc1c3c(ccc21)C(CC(CC)CCCC)(CC(CC)CCCC)c1cc(C=C2C(=O)c4cc(F)ccc4C2=C(C#N)C#N)sc1-3,1.01,12.76,7.31,56.86,-5.49,-3.64,-5.82,-3.92,,,2020.0,10.1039/d0ee03378b,opvdb_experimental,electrochemical,training
P3HT,TPBT-RCN,CCCCCCc1ccsc1,CCCCCCCCCCCc1c(/C=c2/sc(=C(C#N)C#N)n(CC)c2=O)sc2c1sc1c3c4nsnc4c4c5sc6c(CCCCCCCCCCC)c(/C=c7/sc(=C(C#N)C#N)n(CC)c7=O)sc6c5n(CC(CC)CCCC)c4c3n(CC(CC)CCCC)c21,0.81,10.29,5.11,61.4,-5.01,-3.12,-5.42,-3.71,,,2020.0,10.1021/acs.jpcc.0c07162,opvdb_experimental,electrochemical,training
PBDT2FT-TQxT,ITIC,CCCCCCOc1cccc(-c2nc3c(-c4cccs4)c(F)c(F)c(-c4ccc(-c5cc6c(-c7sc(CC(CC)CCCC)c(F)c7F)c7sccc7c(-c7sc(CC(CC)CCCC)c(F)c7F)c6s5)s4)c3nc2-c2cccc(OCCCCCC)c2)c1,CCCCCCc1ccc(C2(c3ccc(CCCCCC)cc3)c3cc4c(cc3-c3sc5cc(C=C6C(=O)c7ccccc7C6=C(C#N)C#N)sc5c32)C(c2ccc(CCCCCC)cc2)(c2ccc(CCCCCC)cc2)c2c-4sc3cc(C=C4C(=O)c5ccccc5C4=C(C#N)C#N)sc23)cc1,0.98,9.46,5.13,53.0,-5.58,-3.37,-5.576,-3.916,,,2020.0,10.1016/j.dyepig.2020.108577,opvdb_experimental,electrochemical,training
PBDB-T,o-DOC6-2F,CCCCC(CC)Cc1ccc(-c2c3cc(-c4ccc(-c5sc(-c6cccs6)c6c5C(=O)c5c(CC(CC)CCCC)sc(CC(CC)CCCC)c5C6=O)s4)sc3c(-c3ccc(CC(CC)CCCC)s3)c3ccsc23)s1,CCCCCCOc1c(-c2cc3c(s2)-c2sc(/C=C4\C(=O)c5cc(F)c(F)cc5C4=C(C#N)C#N)cc2C3(CC(CC)CCCC)CC(CC)CCCC)ccc(-c2cc3c(s2)-c2sc(/C=C4\C(=O)c5cc(F)c(F)cc5C4=C(C#N)C#N)cc2C3(CC(CC)CCCC)CC(CC)CCCC)c1OCCCCCC,0.89,18.58,11.87,71.8,-5.33,-3.48,-5.49,-3.83,,,2020.0,10.1021/acsami.0c13993,opvdb_experimental,electrochemical,training
PM6,TSeIC4Br,CCCCC(CC)Cc1sc(-c2c3cc(-c4ccc(-c5sc(-c6cccs6)c6c5C(=O)c5c(CC(CC)CCCC)sc(CC(CC)CCCC)c5C6=O)s4)sc3c(-c3cc(F)c(CC(CC)CCCC)s3)c3ccsc23)cc1F,*/C(C#N)=C1C(=C\c2cc3sc4c(c3[se]2)C(c2ccc(CCCCCC)cc2)(c2ccc(CCCCCC)cc2)c2cc3c(cc2-4)C(c2ccc(CCCCCC)cc2)(c2ccc(CCCCCC)cc2)c2c-3sc3cc(/C=C4\C(=O)c5cc(Br)c(Br)cc5C4=C(C#N)C#N)[se]c23)\C(=O)c2cc(Br)c(Br)cc2\1,0.77,21.27,11.92,72.4,-5.56,-3.65,-5.69,-3.97,,,2020.0,10.1002/solr.202000212,opvdb_experimental,electrochemical,training
PBDB-TF,AOIC2,CCCCC(CC)Cc1sc(-c2c3cc(-c4ccc(-c5sc(-c6cccs6)c6c5C(=O)c5c(CC(CC)CCCC)sc(CC(CC)CCCC)c5C6=O)s4)sc3c(-c3cc(F)c(CC(CC)CCCC)s3)c3ccsc23)cc1F,CCCCCCc1ccc(C2(c3ccc(CCCCCC)cc3)c3cc4c(cc3-c3sc(/C=C5\C(=O)c6cc(F)c(F)cc6C5=C(C#N)C#N)cc32)C(c2ccc(CCCCCC)cc2)(c2ccc(CCCCCC)cc2)c2c-4sc3c4c(sc23)-c2sc(/C=C3\C(=O)c5cc(F)c(F)cc5C3=C(C#N)C#N)cc2C4(c2ccc(CCCCCC)cc2)c2ccc(CCCCCC)cc2)cc1,0.918,19.41,11.8,66.2,-5.49,-3.64,-5.62,-3.83,,,2020.0,10.1021/acs.chemmater.0c04318,opvdb_experimental,electrochemical,training
J71,ITIC,CCCCCCCCC(CCCCCC)Cn1nc2c(-c3cccs3)c(F)c(F)c(-c3ccc(-c4cc5c(-c6ccc([Si](CCC)(CCC)CCC)s6)c6sccc6c(-c6ccc([Si](CCC)(CCC)CCC)s6)c5s4)s3)c2n1,CCCCCCc1ccc(C2(c3ccc(CCCCCC)cc3)c3cc4c(cc3-c3sc5cc(C=C6C(=O)c7ccccc7C6=C(C#N)C#N)sc5c32)C(c2ccc(CCCCCC)cc2)(c2ccc(CCCCCC)cc2)c2c-4sc3cc(C=C4C(=O)c5ccccc5C4=C(C#N)C#N)sc23)cc1,0.94,17.32,11.41,69.8,-5.4,-3.24,-5.576,-3.916,,,2021.0,10.1016/j.synthmet.2021.116736,opvdb_experimental,electrochemical,training
J61,m-ITIC,CCCCCCCCCCCCSc1ccc(-c2c3cc(-c4ccc(-c5c(F)c(F)c(-c6cccs6)c6nn(CC(CCCCCC)CCCCCCCC)nc56)s4)sc3c(-c3ccc(SCCCCCCCCCCCC)s3)c3ccsc23)s1,CCCCCCc1cccc(C2(c3cccc(CCCCCC)c3)c3cc4c(cc3-c3sc5cc(C=C6C(=O)c7ccccc7C6=C(C#N)C#N)sc5c32)C(c2cccc(CCCCCC)c2)(c2cccc(CCCCCC)c2)c2c-4sc3cc(C=C4C(=O)c5ccccc5C4=C(C#N)C#N)sc23)c1,0.91,18.31,11.77,70.5,-5.3,-3.15,-5.527,-3.854,,,2021.0,10.1016/j.synthmet.2021.116736,opvdb_experimental,electrochemical,training
PBDB-T,6TIC-2Br,CCCCC(CC)Cc1ccc(-c2c3cc(-c4ccc(-c5sc(-c6cccs6)c6c5C(=O)c5c(CC(CC)CCCC)sc(CC(CC)CCCC)c5C6=O)s4)sc3c(-c3ccc(CC(CC)CCCC)s3)c3ccsc23)s1,CCCCCCc1ccc(C2(c3ccc(CCCCCC)cc3)c3c(sc4cc(/C=C5\C(=O)c6cc(Br)ccc6C5=C(C#N)C#N)sc34)-c3sc4c5c(sc4c32)-c2sc3cc(/C=C4\C(=O)c6cc(Br)ccc6C4=C(C#N)C#N)sc3c2C5(c2ccc(CCCCCC)cc2)c2ccc(CCCCCC)cc2)cc1,0.76,22.74,11.77,68.27,-5.33,-3.48,-5.42,-4.1,,,2021.0,10.1016/j.solener.2021.11.077,opvdb_experimental,electrochemical,training
PBDB-T,MS-4Cl,CCCCC(CC)Cc1ccc(-c2c3cc(-c4ccc(-c5sc(-c6cccs6)c6c5C(=O)c5c(CC(CC)CCCC)sc(CC(CC)CCCC)c5C6=O)s4)sc3c(-c3ccc(CC(CC)CCCC)s3)c3ccsc23)s1,CCCCCCCCCCC(CCCCCCCC)Cn1c2c(sc3c4sc(/C=C5\C(=O)c6cc(Cl)c(Cl)cc6\C5=C(\C#N)N=O)cc4c4nn(CC(CC)CC)nc4c32)c2c3nsnc3c3c4sc5c6sc(/C=C7\C(=O)c8cc(Cl)c(Cl)cc8C7=C(C#N)C#N)cc6c6nn(CC(CC)CCCC)nc6c5c4n(CC(CCCCCCCC)CCCCCCCCCC)c3c21,0.81,20.3,11.79,71.2,-5.33,-3.48,-5.68,-3.99,,,2021.0,10.1002/cssc.202100592,opvdb_experimental,electrochemical,training
PBDB-T,BTP-4Cl,CCCCC(CC)Cc1ccc(-c2c3cc(-c4ccc(-c5sc(-c6cccs6)c6c5C(=O)c5c(CC(CC)CCCC)sc(CC(CC)CCCC)c5C6=O)s4)sc3c(-c3ccc(CC(CC)CCCC)s3)c3ccsc23)s1,CCCCCCCCCc1c(/C=C2\C(=O)c3cc(Cl)c(Cl)cc3C2=C(C#N)C#N)sc2c1sc1c3c4nsnc4c4c5sc6c(CCC)c(/C=C7\C(=O)c8cc(Cl)c(Cl)cc8C7=C(C#N)C#N)sc6c5n(CC(CCCC)CCCCCC)c4c3n(CC(CCCC)CCCCCC)c21,0.75,22.9,11.8,68.8,-5.33,-3.48,-5.66,-4.14,,,2021.0,10.1002/anie.202102622,opvdb_experimental,electrochemical,training
PBDB-TF,Y25,CCCCC(CC)Cc1sc(-c2c3cc(-c4ccc(-c5sc(-c6cccs6)c6c5C(=O)c5c(CC(CC)CCCC)sc(CC(CC)CCCC)c5C6=O)s4)sc3c(-c3cc(F)c(CC(CC)CCCC)s3)c3ccsc23)cc1F,CCCCC(CC)Cn1nc2c(n1)c1c3sc(/C=C4\C(=O)c5cc(F)c(F)cc5C4=C(C#N)C#N)cc3n(CC(CC)CCCC)c1c1c2c2sc(/C=C3\C(=O)c4cc(F)c(F)cc4C3=C(C#N)C#N)cc2n1CC(CC)CCCC,0.8,20.19,11.65,72.1,-5.49,-3.64,-5.49,-4.06,,,2021.0,10.1002/solr.202100281,opvdb_experimental,electrochemical,training
PBDB-T-2Cl,IDTT-Br-2F,CCCCC(CC)Cc1sc(-c2c3cc(-c4ccc(-c5sc(-c6cccs6)c6c5C(=O)c5c(CC(CC)CCCC)sc(CC(CC)CCCC)c5C6=O)s4)sc3c(-c3cc(Cl)c(CC(CC)CCCC)s3)c3ccsc23)cc1Cl,CCCCCCc1ccc(C2(c3ccc(CCCCCC)cc3)c3cc4c(cc3-c3sc5cc(/C=C6\C(=O)c7cc(F)c(F)cc7C6=C(C#N)C#N)sc5c32)C(c2ccc(CCCCCC)cc2)(c2ccc(CCCCCC)cc2)c2c-4sc3cc(/C=C4\C(=O)c5sc(Br)cc5C4=C(C#N)C#N)sc23)cc1,0.97,17.4,11.4,66.1,-5.52,-3.6,-5.79,-3.99,,,2021.0,10.1016/j.orgel.2021.106357,opvdb_experimental,electrochemical,training
FTAZ,F9IC,CCCCCCC(CCCC)CCc1c2cc(-c3ccc(-c4c(F)c(F)c(-c5cccs5)c5nn(CC(CCCC)CCCCCC)nc45)s3)sc2c(CCC(CCCC)CCCCCC)c2ccsc12,CCCCCCc1ccc(C2(c3ccc(CCCCCC)cc3)c3cc4c(cc3-c3sc5c(sc6cc(/C=C7\C(=O)c8cc(F)c(F)cc8C7=C(C#N)C#N)sc65)c32)C(c2ccc(CCCCCC)cc2)(c2ccc(CCCCCC)cc2)c2c-4sc3c2sc2cc(/C=C4\C(=O)c5cc(F)c(F)cc5C4=C(C#N)C#N)sc23)cc1,0.873,20.2,11.7,66.4,-5.38,-3.17,-5.52,-3.995,,,2021.0,10.1002/solr.202100868,opvdb_experimental,electrochemical,training
J52,NoCA-1,CCCCCCCCC(CCCCCC)Cn1nc2c(-c3cccs3)c(F)c(F)c(-c3ccc(-c4cc5c(-c6ccc(CC(CC)CCCC)s6)c6sccc6c(-c6ccc(CC(CC)CCCC)s6)c5s4)s3)c2n1,CCCCC(CC)COc1c(OCC(CC)CCCC)c(-c2cc3c(s2)-c2sc(/C=C4\C(=O)c5cc(F)c(F)cc5C4=C(C#N)C#N)cc2C3(CC(CC)CCCC)CC(CC)CCCC)c2nn(CC(CC)CCCC)nc2c1-c1cc2c(s1)-c1sc(/C=C3\C(=O)c4cc(F)c(F)cc4C3=C(C#N)C#N)cc1C2(CC(CC)CCCC)CC(CC)CCCC,0.769,24.69,11.71,61.7,-5.2,-3.05,-5.45,-3.88,,,2021.0,10.1002/anie.202106753,opvdb_experimental,electrochemical,training
PF1,Y6,CCCCCCCCC(CCCCCC)Cc1cc2sc(-c3c4cc(-c5sc(-c6c(F)cc(-c7cc(CC(CC)CCCC)cs7)c7nsnc67)cc5CC(CC)CCCC)sc4c(-c4cc5sc(CC(CCCCCC)CCCCCCCC)cc5s4)c4ccsc34)cc2s1,CCCCCCCCCCCc1c(/C=C2\C(=O)c3cc(F)c(F)cc3C2=C(C#N)C#N)sc2c1sc1c3c4nsnc4c4c5sc6c(CCCCCCCCCCC)c(/C=C7\C(=O)c8cc(F)c(F)cc8C7=C(C#N)C#N)sc6c5n(CC(CC)CCCC)c4c3n(CC(CC)CCCC)c21,0.87,26.3,17.3,76.0,-5.39,-3.7,-5.65,-4.09,,,2021.0,10.1016/j.cej.2021.134117,opvdb_experimental,electrochemical,training
PBDB-T,MS-4F,CCCCC(CC)Cc1ccc(-c2c3cc(-c4ccc(-c5sc(-c6cccs6)c6c5C(=O)c5c(CC(CC)CCCC)sc(CC(CC)CCCC)c5C6=O)s4)sc3c(-c3ccc(CC(CC)CCCC)s3)c3ccsc23)s1,CCCCCCCCCCC(CCCCCCCC)Cn1c2c(sc3c4sc(/C=C5\C(=O)c6cc(F)c(F)cc6\C5=C(\C#N)N=O)cc4c4nn(CC(CC)CC)nc4c32)c2c3nsnc3c3c4sc5c6sc(/C=C7\C(=O)c8cc(F)c(F)cc8C7=C(C#N)C#N)cc6c6nn(CC(CC)CCCC)nc6c5c4n(CC(CCCCCCCC)CCCCCCCCCC)c3c21,0.85,19.61,11.75,70.6,-5.33,-3.48,-5.63,-3.91,,,2021.0,10.1002/cssc.202100592,opvdb_experimental,electrochemical,training
PBDB-T,PBDB-T,CCCCC(CC)Cc1ccc(-c2c3cc(-c4ccc(-c5sc(-c6cccs6)c6c5C(=O)c5c(CC(CC)CCCC)sc(CC(CC)CCCC)c5C6=O)s4)sc3c(-c3ccc(CC(CC)CCCC)s3)c3ccsc23)s1,CCCCC(CC)Cc1ccc(-c2c3cc(-c4ccc(-c5sc(-c6cccs6)c6c5C(=O)c5c(CC(CC)CCCC)sc(CC(CC)CCCC)c5C6=O)s4)sc3c(-c3ccc(CC(CC)CCCC)s3)c3ccsc23)s1,0.98,1.17,0.4,34.8,-5.33,-3.48,-5.33,-3.48,,,2021.0,10.1002/adfm.202101892,opvdb_experimental,electrochemical,training
PM6,IEICO,CCCCC(CC)Cc1sc(-c2c3cc(-c4ccc(-c5sc(-c6cccs6)c6c5C(=O)c5c(CC(CC)CCCC)sc(CC(CC)CCCC)c5C6=O)s4)sc3c(-c3cc(F)c(CC(CC)CCCC)s3)c3ccsc23)cc1F,CCCCCCc1ccc(C2(c3ccc(CCCCCC)cc3)c3cc4c(cc3-c3sc(-c5sc(/C=C6\C(=O)c7ccccc7C6=C(C#N)C#N)cc5OCC(CC)CCCC)cc32)C(c2ccc(CCCCCC)cc2)(c2ccc(CCCCCC)cc2)c2cc(-c3sc(/C=C5\C(=O)c6ccccc6C5=C(C#N)C#N)cc3OCC(CC)CCCC)sc2-4)cc1,0.923,1.433,0.41,30.78,-5.56,-3.65,-5.32,-3.95,,,2021.0,10.1002/anie.202103357,opvdb_experimental,electrochemical,training
PBDB-T,PNEHD,CCCCC(CC)Cc1ccc(-c2c3cc(-c4ccc(-c5sc(-c6cccs6)c6c5C(=O)c5c(CC(CC)CCCC)sc(CC(CC)CCCC)c5C6=O)s4)sc3c(-c3ccc(CC(CC)CCCC)s3)c3ccsc23)s1,C#Cc1c2ccsc2c(C#Cc2cc3c4c(ccc5c4c2C(=O)N(CC(CCCCCC)CCCCCCCC)C5=O)C(=O)N(CC(CCCCCC)CCCCCCCC)C3=O)c2ccsc12,0.8,1.56,0.42,33.0,-5.33,-3.48,-5.95,-3.84,,,2021.0,10.1016/j.dyepig.2021.109246,opvdb_experimental,electrochemical,training
Nap-SiBTz,N2200,CCCCCCCCC(CCCCCC)COc1ccc2cc(-c3ccc(-c4c5cc(-c6ccc(-c7c(F)c(F)c(-c8cccs8)c8nn(CCCCCC[Si](C)(O[Si](C)(C)C)O[Si](C)(C)C)nc78)s6)sc5c(-c5ccc(-c6ccc7cc(OCC(CCCCCC)CCCCCCCC)ccc7c6)s5)c5ccsc45)s3)ccc2c1,CCCCCCCCCCC(CCCCCCCC)CN1C(=O)c2ccc3c4c(c(-c5ccc(-c6cccs6)s5)cc(c24)C1=O)C(=O)N(CC(CCCCCCCC)CCCCCCCCCC)C3=O,0.84,19.21,11.66,70.08,-5.21,-3.34,-5.71,-4.02,,,2021.0,10.1021/acsami.1c05921,opvdb_experimental,electrochemical,training
J71,BTP-4F-12,CCCCCCCCC(CCCCCC)Cn1nc2c(-c3cccs3)c(F)c(F)c(-c3ccc(-c4cc5c(-c6ccc([Si](CCC)(CCC)CCC)s6)c6sccc6c(-c6ccc([Si](CCC)(CCC)CCC)s6)c5s4)s3)c2n1,CCCCCCCCCCCc1c(/C=C2\C(=O)c3cc(F)c(F)cc3C2=C(C#N)C#N)sc2c1sc1c3c4nsnc4c4c5sc6c(CCCCCCCCCCC)c(/C=C7\C(=O)c8cc(F)c(F)cc8C7=C(C#N)C#N)sc6c5n(CC(CC)CCCC)c4c3n(CC(CC)CCCC)c21,0.841,23.61,11.7,58.99,-5.4,-3.24,-5.65,-4.09,,,2021.0,10.1002/pol.20210118,opvdb_experimental,electrochemical,training
D18,BTSe-IC2F,CCCCCCC(CCCC)Cc1csc(-c2cc3c4nsnc4c4cc(-c5cc(CC(CCCC)CCCCCC)c(-c6cc7c(-c8cc(F)c(CC(CC)CCCC)s8)c8sccc8c(-c8cc(F)c(CC(CC)CCCC)s8)c7s6)s5)sc4c3s2)c1,CCCCCCCCCCCc1c(/C=C2\C(=O)c3cc(F)c(F)cc3C2=C(C#N)C#N)sc2c1sc1c3c4n[se]nc4c4c5sc6c(CCCCCCCCCCC)c(/C=C7\C(=O)c8cc(F)c(F)cc8C7=C(C#N)C#N)sc6c5n(CCCCCCCCc5ccccc5)c4c3n(CCCCCCCCc3ccccc3)c21,0.831,26.96,17.3,77.22,-5.51,-2.77,-5.64,-3.95,,,2021.0,10.1021/acsami.1c20813,opvdb_experimental,electrochemical,training
D18-Cl,BTF,CCCCCCC(CCCC)Cc1csc(-c2cc3c4nsnc4c4cc(-c5cc(CC(CCCC)CCCCCC)c(-c6cc7c(-c8cc(Cl)c(CC(CC)CCCC)s8)c8sccc8c(-c8cc(Cl)c(CC(CC)CCCC)s8)c7s6)s5)sc4c3s2)c1,CCCCCCCCCCCc1c(/C=C2\C(=O)c3cc4cc(F)c(F)c(F)c4cc3C2=C(C#N)C#N)sc2c1sc1c3c4nsnc4c4c5sc6c(CCCCCCCCCCC)c(/C=C7\C(=O)c8cc9cc(F)c(F)c(F)c9cc8C7=C(C#N)C#N)sc6c5n(CC(CCCC)CCCCCC)c4c3n(CC(CCCC)CCCCCC)c21,0.863,26.87,17.3,74.57,-5.48,-2.75,-5.65,-4.07,,,2021.0,10.1039/d1ee03225a,opvdb_experimental,electrochemical,training
J50,PC71BM,CCCCCCCCC(CCCCCC)Cc1ccc(-c2c3cc(-c4ccc(-c5c(F)c(F)c(-c6cccs6)c6nn(CCCCCCCC)nc56)s4)sc3c(-c3ccc(CC(CCCCCC)CCCCCCCC)s3)c3ccsc23)s1,COC(=O)CCCC1(c2ccccc2)C23c4c5ccc6c7cc8c9c%10c(cc%11cc%12c%13c%14c(cc%15c%16ccc-5c2c%16c2c5c%16c%17c(c(c46)c7c9c%17c4c%10c%11c%13c4c%16c%14c%152)C513)C%12)C8,0.6,5.38,1.7,52.8,-5.13,-3.16,-5.9,-3.9,,,2021.0,10.1021/accountsmr.1c00119,opvdb_experimental,electrochemical,training
PM6,EH-HD-4F,CCCCC(CC)Cc1sc(-c2c3cc(-c4ccc(-c5sc(-c6cccs6)c6c5C(=O)c5c(CC(CC)CCCC)sc(CC(CC)CCCC)c5C6=O)s4)sc3c(-c3cc(F)c(CC(CC)CCCC)s3)c3ccsc23)cc1F,CCCCCCCCCCCc1c(/C=C2\C(=O)c3cc(F)c(F)cc3C2=C(C#N)C#N)sc2c1sc1c3c4nsnc4c4c5sc6c(CCCCCCCCCCC)c(/C=C7\C(=O)c8cc(F)c(F)cc8C7=C(C#N)C#N)sc6c5n(CC(CCCCCC)CCCCCCCC)c4c3n(CC(CC)CCCC)c21,0.84,27.5,18.38,79.3,-5.56,-3.65,-5.69,-4.04,,,2021.0,10.1016/j.cej.2021.132832,opvdb_experimental,electrochemical,training
PM6,BT-BO-L4F,CCCCC(CC)Cc1sc(-c2c3cc(-c4ccc(-c5sc(-c6cccs6)c6c5C(=O)c5c(CC(CC)CCCC)sc(CC(CC)CCCC)c5C6=O)s4)sc3c(-c3cc(F)c(CC(CC)CCCC)s3)c3ccsc23)cc1F,CCCCCCCCCCCc1c(/C=C2\C(=O)c3cc4cc(F)c(F)cc4cc3C2=C(C#N)C#N)sc2c1sc1c3c4nsnc4c4c5sc6c(CCCCCCCCCCC)c(/C=C7\C(=O)c8cc9cc(F)c(F)cc9cc8C7=C(C#N)C#N)sc6c5n(CC(CCCC)CCCCCC)c4c3n(CC(CCCC)CCCCCC)c21,0.83,27.62,16.81,70.52,-5.56,-3.65,-5.58,-3.98,,,2021.0,10.1002/aenm.202102172,opvdb_experimental,electrochemical,training
PBDB-T,LL3,CCCCC(CC)Cc1ccc(-c2c3cc(-c4ccc(-c5sc(-c6cccs6)c6c5C(=O)c5c(CC(CC)CCCC)sc(CC(CC)CCCC)c5C6=O)s4)sc3c(-c3ccc(CC(CC)CCCC)s3)c3ccsc23)s1,CCCCCCCCc1c(/C=C2\C(=O)c3cc(Cl)c(Cl)cc3C2=C(C#N)C#N)sc2c1sc1c3c4nn(CC)nc4c4c5sc6c(CCCCCCCC)c(/C=C7\C(=O)c8cc9c(cc8C7=C(C#N)C#N)C7C8C=CC(C8)C97)sc6c5n(CC)c4c3n(CC)c21,0.86,26.97,16.82,72.3,-5.33,-3.48,-5.48,-3.78,,,2021.0,10.1002/adfm.202103445,opvdb_experimental,electrochemical,training
D18-Cl,BTFM,CCCCCCC(CCCC)Cc1csc(-c2cc3c4nsnc4c4cc(-c5cc(CC(CCCC)CCCCCC)c(-c6cc7c(-c8cc(Cl)c(CC(CC)CCCC)s8)c8sccc8c(-c8cc(Cl)c(CC(CC)CCCC)s8)c7s6)s5)sc4c3s2)c1,CCCCCCCCCCCc1c(/C=C2\C(=O)c3cc4cc(C(F)(F)F)ccc4cc3C2=C(C#N)C#N)sc2c1sc1c3c4nsnc4c4c5sc6c(CCCCCCCCCCC)c(/C=C7\C(=O)c8cc9cc(C(F)(F)F)ccc9cc8C7=C(C#N)C#N)sc6c5n(CC(CCCC)CCCCCC)c4c3n(CC(CCCC)CCCCCC)c21,0.875,26.72,17.1,73.12,-5.48,-2.75,-5.62,-4.04,,,2021.0,10.1039/d1ee03225a,opvdb_experimental,electrochemical,training
PBDB-T,L1,CCCCC(CC)Cc1ccc(-c2c3cc(-c4ccc(-c5sc(-c6cccs6)c6c5C(=O)c5c(CC(CC)CCCC)sc(CC(CC)CCCC)c5C6=O)s4)sc3c(-c3ccc(CC(CC)CCCC)s3)c3ccsc23)s1,CCc1csc(-c2cc3oc(=O)c4cc(-c5cc(CC)c(-c6cc7c(-c8ccc(CC)s8)c8sc(-c9sc(-c%10cc%11oc(=O)c%12cc(-c%13cc(CC)c(-c%14cc%15c(-c%16ccc(CC)s%16)c%16sc(-c%17sc(-c%18cc%19oc(=O)c%20cc(-c%21cc(CC)c(-c%22cc%23c(-c%24ccc(CC)s%24)c%24sccc%24c(-c%24ccc(CC)s%24)c%23s%22)s%21)sc%20c%19s%18)cc%17CC)cc%16c(-c%16ccc(CC)s%16)c%15s%14)s%13)sc%12c%11s%10)cc9CC)cc8c(-c8ccc(CC)s8)c7s6)s5)sc4c3s2)c1,0.69,7.44,2.07,40.27,-5.33,-3.48,-5.45,-2.79,,,2021.0,10.1039/d1tc04425g,opvdb_experimental,electrochemical,training
PTQ10,BTP-Ph,CCCCCCCCC(CCCCCC)COc1cnc2c(C)c(F)c(F)c(-c3ccc(C)s3)c2n1,CCCCCCc1ccc(-c2c(/C=C3\C(=O)c4cc(F)c(F)cc4C3=C(C#N)C#N)sc3c2sc2c4c5nsnc5c5c6sc7c(-c8ccc(CCCCCC)cc8)c(/C=C8\C(=O)c9cc(F)c(F)cc9C8=C(C#N)C#N)sc7c6n(CC(CC)CCCC)c5c4n(CC(CC)CCCC)c32)cc1,0.882,24.3,17.1,75.3,-5.53,-2.81,-5.58,-3.79,,,2021.0,10.1002/aenm.202100079,opvdb_experimental,electrochemical,training
P5T-2F,eC9,CCCCCCCCCCC(CCCCCCCC)Cc1sc(CC(CCCCCCCC)CCCCCCCCCC)c2c1C(=O)c1c(-c3ccc(-c4cc(F)cs4)s3)sc(-c3ccc(-c4cc(F)cs4)s3)c1C2=O,CCCCCCCCCc1c(/C=C2\C(=O)c3cc(Cl)c(Cl)cc3C2=C(C#N)C#N)sc2c1sc1c3c4nsnc4c4c5sc6c(CCCCCCCCC)c(/C=C7\C(=O)c8cc(Cl)c(Cl)cc8C7=C(C#N)C#N)sc6c5n(CC(CCCC)CCCCCC)c4c3n(CC(CCCC)CCCCCC)c21,0.837,26.5,17.7,78.9,-5.51,-3.56,-5.68,-3.9,,,2021.0,10.1021/acsmaterialslett.1c00328,opvdb_experimental,electrochemical,training
PBDB-T,P(QxCN-T2)-p,CCCCC(CC)Cc1ccc(-c2c3cc(-c4ccc(-c5sc(-c6cccs6)c6c5C(=O)c5c(CC(CC)CCCC)sc(CC(CC)CCCC)c5C6=O)s4)sc3c(-c3ccc(CC(CC)CCCC)s3)c3ccsc23)s1,CCCCCCCCC(CCCCCC)COc1ccc(-c2nc3cc(C#N)c(C#N)c(-c4ccc(-c5cccs5)s4)c3nc2-c2ccc(OCC(CCCCCC)CCCCCCCC)cc2)cc1,0.98,5.16,1.53,32.0,-5.57,-3.42,-5.95,-3.43,,,2021.0,10.1021/acsami.1c12288,opvdb_experimental,electrochemical,training
