Repository: AsadKhanJBNU/osc_predictor

# OSC Donor–Acceptor Property Predictor

Predicts **nine** electronic and photovoltaic properties of organic solar cell
donor–acceptor pairs **directly from SMILES** — no DFT and no device measurements
as inputs.

**Try it live:** https://huggingface.co/spaces/AsadWazir/osc_predictor

## About

Selected models from the combined SMILES-only pipeline:

| Property | Description | Selected model | Test *R*² |
|---|---|---|---|
| V_OC | Open-circuit voltage | ElasticNet | 45.8% |
| J_SC | Short-circuit current | ElasticNet | 69.5% |
| PCE | Power conversion efficiency | Ridge | 61.2% |
| HOMO_D | Donor HOMO | k-NN | 18.5% |
| LUMO_D | Donor LUMO | Extra Trees | 39.1% |

File: Dataset/Examined_Dataset_1.csv (part 16 of 24)
DonorName,AcceptorName,DonorSMILES,AcceptorSMILES,V_OC,J_SC,FF_percent,PCE,HOMO_D,LUMO_D,HOMO_A,LUMO_A,Lambda+,Lambda-,PubYear,DOI,Source_Database
PCE10,DTPC-DFIC,CCCCC(CC)COC(=O)c1sc2c(-c3cc4c(-c5ccc(CC(CC)CCCC)s5)c5sccc5c(-c5ccc(CC(CC)CCCC)s5)c4s3)scc2c1F,CCCCCCCCC(CCCCCC)Cn1c2cc3c4c(ccc5c6ccc7c8c(cc1c(c86)c2c45)-c1sc(/C=C2\C(=O)c4cc(F)c(F)cc4C2=C(C#N)C#N)cc1C7(c1ccc(CCCCCC)cc1)c1ccc(CCCCCC)cc1)C(c1ccc(CCCCCC)cc1)(c1ccc(CCCCCC)cc1)c1cc(/C=C2\C(=O)c4cc(F)c(F)cc4C2=C(C#N)C#N)sc1-3,0.76,21.92,61.3,10.21,-5.21,-3.6,-5.31,-4.1,,,2021,10.1016/j.dyepig.2021.109171,"OPV-DB (Qiu, J., Zenodo, 2026, doi:10.5281/zenodo.20841543)"
TBFCl50-BDD,BTP-4F,CCCCC(CC)Cc1ccc(-c2c3cc(-c4ccc(-c5sc(-c6ccc(-c7cc8c(-c9cc(Cl)c(CC(CC)CCCC)s9)c9oc(-c%10ccc(-c%11sc(-c%12cccs%12)c%12c%11C(=O)c%11c(CC(CC)CCCC)sc(CC(CC)CCCC)c%11C%12=O)s%10)cc9c(-c9cc(Cl)c(CC(CC)CCCC)s9)c8s7)s6)c6c5C(=O)c5c(CC(CC)CCCC)sc(CC(CC)CCCC)c5C6=O)s4)sc3c(-c3ccc(CC(CC)CCCC)s3)c3ccsc23)s1,CCCCCCCCCCCc1c(/C=C2\C(=O)c3cc(F)c(F)cc3C2=C(C#N)C#N)sc2c1sc1c3c4nsnc4c4c5sc6c(CCCCCCCCCCC)c(/C=C7\C(=O)c8cc(F)c(F)cc8C7=C(C#N)C#N)sc6c5n(CC(CC)CCCC)c4c3n(CC(CC)CCCC)c21,0.849,22.43,55.82,10.58,-5.45,-3.26,-5.65,-4.09,,,2021,10.1016/j.solener.2021.05.011,"OPV-DB (Qiu, J., Zenodo, 2026, doi:10.5281/zenodo.20841543)"
PBDB-T,BTP-S,CCCCC(CC)Cc1ccc(-c2c3cc(-c4ccc(-c5sc(-c6cccs6)c6c5C(=O)c5c(CC(CC)CCCC)sc(CC(CC)CCCC)c5C6=O)s4)sc3c(-c3ccc(CC(CC)CCCC)s3)c3ccsc23)s1,CCCCCCCCCCCc1c(/C=C2\C(=O)c3cc(F)c(F)cc3C2=C(C#N)C#N)sc2c1sc1c3c4nsnc4c4c5sc6c(CCCCCCCCCCC)c(/C=C/C=C7\C(=O)c8cc(F)c(F)cc8C7=C(C#N)C#N)sc6c5n(CC(CCCC)CCCCCC)c4c3n(CC(CCCC)CCCCCC)c21,0.711,26.5,66.7,12.56,-5.33,-3.48,-5.66,-4.03,,,2021,10.1016/j.cej.2021.132830,"OPV-DB (Qiu, J., Zenodo, 2026, doi:10.5281/zenodo.20841543)"
3BDT-4,Y6,CCc1ccc(-c2c3cc(-c4cc5c(-c6ccc(CC)s6)c6sc(-c7cc8c(-c9ccc(CC)s9)c9sc(-c%10cc(CC)c(-c%11ccc(/C=C%12/SC(=S)N(CC)C%12=O)s%11)s%10)cc9c(-c9ccc(CC)s9)c8s7)cc6c(-c6ccc(CC)s6)c5s4)sc3c(-c3ccc(CC)s3)c3cc(-c4cc(CC)c(-c5ccc(/C=C6\SC(=S)N(CC)C6=O)s5)s4)sc23)s1,CCCCCCCCCCCc1c(/C=C2\C(=O)c3cc(F)c(F)cc3C2=C(C#N)C#N)sc2c1sc1c3c4nsnc4c4c5sc6c(CCCCCCCCCCC)c(/C=C7\C(=O)c8cc(F)c(F)cc8C7=C(C#N)C#N)sc6c5n(CC(CC)CCCC)c4c3n(CC(CC)CCCC)c21,0.829,17.0,41.3,5.82,-5.14,-3.44,-5.65,-4.09,,,2021,10.1039/d1ta01680f,"OPV-DB (Qiu, J., Zenodo, 2026, doi:10.5281/zenodo.20841543)"
J52-Cl,BTA7,CCCCCCCCC(CCCCCC)Cn1nc2c(-c3cccs3)c(F)c(F)c(-c3ccc(-c4cc5c(-c6cc(Cl)c(CC(CC)CCCC)s6)c6sccc6c(-c6cc(Cl)c(CC(CC)CCCC)s6)c5s4)s3)c2n1,CCCCCCCCn1nc2c(C=C(C#N)C#N)ccc(-c3cc4c(s3)-c3cc5c(cc3C4(c3ccc(CCCCCC)cc3)c3ccc(CCCCCC)cc3)-c3sc(-c4ccc(C=C(C#N)C#N)c6nn(CCCCCCCC)nc46)cc3C5(c3ccc(CCCCCC)cc3)c3ccc(CCCCCC)cc3)c2n1,1.13,9.74,52.5,5.78,-5.39,-3.45,-5.56,-3.66,,,2021,10.1016/j.orgel.2021.106195,"OPV-DB (Qiu, J., Zenodo, 2026, doi:10.5281/zenodo.20841543)"
PBDB-T,IDTT2OT-4F,CCCCC(CC)Cc1ccc(-c2c3cc(-c4ccc(-c5sc(-c6cccs6)c6c5C(=O)c5c(CC(CC)CCCC)sc(CC(CC)CCCC)c5C6=O)s4)sc3c(-c3ccc(CC(CC)CCCC)s3)c3ccsc23)s1,CCCCCCc1ccc(C2(c3ccc(CCCCCC)cc3)c3cc4c(cc3-c3sc5cc(-c6sc(/C=C7\C(=O)c8cc(F)c(F)cc8C7=C(C#N)C#N)c(OC)c6OC)sc5c32)C(c2ccc(CCCCCC)cc2)(c2ccc(CCCCCC)cc2)c2c-4sc3cc(-c4sc(/C=C5\C(=O)c6cc(F)c(F)cc6C5=C(C#N)C#N)c(OC)c4OC)sc23)cc1,0.86,19.3,62.4,10.4,-5.33,-3.48,-5.32,-3.9,,,2021,10.1016/j.synthmet.2021.116880,"OPV-DB (Qiu, J., Zenodo, 2026, doi:10.5281/zenodo.20841543)"
PBT1,Y6,CCCCC(CC)Cc1cc(-c2sc(-c3cc(CC(CC)CCCC)c(-c4cccs4)s3)c3c2C(=O)c2c(CC(CC)CCCC)sc(CC(CC)CCCC)c2C3=O)sc1-c1cccs1,CCCCCCCCCCCc1c(/C=C2\C(=O)c3cc(F)c(F)cc3C2=C(C#N)C#N)sc2c1sc1c3c4nsnc4c4c5sc6c(CCCCCCCCCCC)c(/C=C7\C(=O)c8cc(F)c(F)cc8C7=C(C#N)C#N)sc6c5n(CC(CC)CCCC)c4c3n(CC(CC)CCCC)c21,0.82,25.95,49.07,10.44,-5.275,-3.385,-5.65,-4.09,,,2021,10.1016/j.dyepig.2021.109842,"OPV-DB (Qiu, J., Zenodo, 2026, doi:10.5281/zenodo.20841543)"
PTB7-Th,4TIC,CCCCC(CC)COC(=O)c1sc2csc(-c3cc4c(-c5ccc(CC(CC)CCCC)s5)c5sccc5c(-c5ccc(CC(CC)CCCC)s5)c4s3)c2c1F,CCCCCCc1ccc(C2(c3ccc(CCCCCC)cc3)c3cc(/C=C4\C(=O)c5ccccc5C4=C(C#N)C#N)sc3-c3sc4c5c(sc4c32)-c2sc(/C=C3\C(=O)c4ccccc4C3=C(C#N)C#N)cc2C5(c2ccc(CCCCCC)cc2)c2ccc(CCCCCC)cc2)cc1,0.78,18.8,72.0,10.43,-5.21,-3.6,-5.452,-3.99,,,2021,10.1016/j.synthmet.2021.116736,"OPV-DB (Qiu, J., Zenodo, 2026, doi:10.5281/zenodo.20841543)"
PTQ9,Y6,CCCCCCCCC(CCCCCC)COc1cnc2c(-c3cccs3)cc(F)cc2n1,CCCCCCCCCCCc1c(/C=C2\C(=O)c3cc(F)c(F)cc3C2=C(C#N)C#N)sc2c1sc1c3c4nsnc4c4c5sc6c(CCCCCCCCCCC)c(/C=C7\C(=O)c8cc(F)c(F)cc8C7=C(C#N)C#N)sc6c5n(CC(CC)CCCC)c4c3n(CC(CC)CCCC)c21,0.82,23.72,54.0,10.5,-5.41,-2.87,-5.65,-4.09,,,2021,10.1021/accountsmr.1c00119,"OPV-DB (Qiu, J., Zenodo, 2026, doi:10.5281/zenodo.20841543)"
PBDB-T,DBTD-4F,CCCCC(CC)Cc1ccc(-c2c3cc(-c4ccc(-c5sc(-c6cccs6)c6c5C(=O)c5c(CC(CC)CCCC)sc(CC(CC)CCCC)c5C6=O)s4)sc3c(-c3ccc(CC(CC)CCCC)s3)c3ccsc23)s1,CCCCCCCCOc1c(OCCCCCCCC)c(-c2cc3c(s2)c2sc(/C=C4\C(=O)c5cc(F)c(F)cc5C4=C(C#N)C#N)cc2n3C(CCCCCCCC)CCCCCCCC)c2nsnc2c1-c1cc2c(s1)c1sc(/C=C3\C(=O)c4cc(F)c(F)cc4C3=C(C#N)C#N)cc1n2C(CCCCCCCC)CCCCCCCC,0.81,12.91,53.0,5.55,-5.33,-3.48,-5.51,-3.9,,,2021,10.1016/j.cej.2021.128770,"OPV-DB (Qiu, J., Zenodo, 2026, doi:10.5281/zenodo.20841543)"
PCE10,PNDI-DTBT,CCCCC(CC)COC(=O)c1sc2c(-c3cc4c(-c5ccc(CC(CC)CCCC)s5)c5sccc5c(-c5ccc(CC(CC)CCCC)s5)c4s3)scc2c1F,CCCCCCCCCCCCC(CCCCCCCCCC)CN1C(=O)c2ccc3c4c(c(-c5ccc(-c6ccc(-c7cccs7)c7nsnc67)s5)cc(c24)C1=O)C(=O)N(CC(CCCCCCCCCC)CCCCCCCCCCCC)C3=O,0.82,12.8,50.0,5.5,-5.22,-3.34,-5.77,-3.96,,,2021,10.1021/acs.chemmater.1c00825,"OPV-DB (Qiu, J., Zenodo, 2026, doi:10.5281/zenodo.20841543)"
J52,UF-Qx-2F,CCCCCCCCC(CCCCCC)Cn1nc2c(-c3cccs3)c(F)c(F)c(-c3ccc(-c4cc5c(-c6ccc(CC(CC)CCCC)s6)c6sccc6c(-c6ccc(CC(CC)CCCC)s6)c5s4)s3)c2n1,CCCCCCc1ccc(-c2nc3c(-c4cc5c(s4)-c4sc(/C=C6\C(=O)c7cc(F)c(F)cc7C6=C(C#N)C#N)cc4C5(CC(CC)CCCC)CC(CC)CCCC)ccc(-c4cc5c(s4)-c4sc(/C=C6\C(=O)c7cc(F)c(F)cc7\C6=C(\C)C#N)cc4C5(CC(CC)CCCC)CC(CC)CCCC)c3nc2-c2ccc(CCCCCC)cc2)cc1,0.78,21.64,62.1,10.54,-5.2,-3.05,-5.53,-3.84,,,2021,10.1016/j.cej.2021.131473,"OPV-DB (Qiu, J., Zenodo, 2026, doi:10.5281/zenodo.20841543)"
PBT-SF,IT-4F,CCCCCCCCOc1c(OCCCCCCCC)c(-c2ccc(-c3cc4c(-c5cc(F)c(SCC(CC)CCCC)s5)c5sccc5c(-c5cc(F)c(SCC(CC)CCCC)s5)c4s3)s2)c2nsnc2c1-c1cccs1,CCCCCCc1ccc(C2(c3ccc(CCCCCC)cc3)c3cc4c(cc3-c3sc5cc(/C=C6\C(=O)c7cc(F)c(F)cc7C6=C(C#N)C#N)sc5c32)C(c2ccc(CCCCCC)cc2)(c2ccc(CCCCCC)cc2)c2c-4sc3cc(/C=C4\C(=O)c5cc(F)c(F)cc5C4=C(C#N)C#N)sc23)cc1,0.8,21.53,60.6,10.51,-5.46,-3.58,-5.66,-4.14,,,2021,10.1021/accountsmr.1c00119,"OPV-DB (Qiu, J., Zenodo, 2026, doi:10.5281/zenodo.20841543)"
PBDB-T-2Cl,ITCC-Br,CCCCC(CC)Cc1sc(-c2c3cc(-c4ccc(-c5sc(-c6cccs6)c6c5C(=O)c5c(CC(CC)CCCC)sc(CC(CC)CCCC)c5C6=O)s4)sc3c(-c3cc(Cl)c(CC(CC)CCCC)s3)c3ccsc23)cc1Cl,CCCCCCc1ccc(C2(c3ccc(CCCCCC)cc3)c3cc4c(cc3-c3sc5cc(/C=C6\C(=O)c7sc(Br)cc7C6=C(C#N)C#N)sc5c32)C(c2ccc(CCCCCC)cc2)(c2ccc(CCCCCC)cc2)c2c-4sc3cc(/C=C4\C(=O)c5sc(Br)cc5C4=C(C#N)C#N)sc23)cc1,1.04,15.9,63.8,10.5,-5.52,-3.6,-5.74,-3.91,,,2021,10.1016/j.orgel.2021.106357,"OPV-DB (Qiu, J., Zenodo, 2026, doi:10.5281/zenodo.20841543)"
H11,IDIC-4F,CCCCCCCCC(CCCCCC)Cn1nc2c(-c3ccc(/C=C(/C#N)C(=O)OCC(CC)CCCC)s3)c(F)c(F)c(-c3ccc(-c4cc5c(-c6ccc(CC(CC)CCCC)s6)c6sc(-c7ccc(-c8c(F)c(F)c(-c9ccc(/C=C(\C#N)C(=O)OCC(CC)CCCC)s9)c9nn(CC(CCCCCC)CCCCCCCC)nc89)s7)cc6c(-c6ccc(CC(CC)CCCC)s6)c5s4)s3)c2n1,CCCCCCc1ccc(C2(c3ccc(CCCCCC)cc3)c3cc4c(cc3-c3sc(/C=C5\C(=O)c6cc(F)c(F)cc6C5=C(C#N)C#N)cc32)C(c2ccc(CCCCCC)cc2)(c2ccc(CCCCCC)cc2)c2cc(/C=C3\C(=O)c5cc(F)c(F)cc5C3=C(C#N)C#N)sc2-4)cc1,0.842,18.2,68.2,10.4,-5.27,-3.45,-5.73,-3.93,,,2021,10.1021/accountsmr.1c00119,"OPV-DB (Qiu, J., Zenodo, 2026, doi:10.5281/zenodo.20841543)"
J51,PNDI-DTBT,CCCCCCCCC(CCCCCC)Cc1ccc(-c2c3cc(-c4ccc(-c5c(F)c(F)c(-c6cccs6)c6nn(CC(CCCCCC)CCCCCCCC)nc56)s4)sc3c(-c3ccc(CC(CCCCCC)CCCCCCCC)s3)c3ccsc23)s1,CCCCCCCCCCCCC(CCCCCCCCCC)CN1C(=O)c2ccc3c4c(c(-c5ccc(-c6ccc(-c7cccs7)c7nsnc67)s5)cc(c24)C1=O)C(=O)N(CC(CCCCCCCCCC)CCCCCCCCCCCC)C3=O,0.83,12.6,58.0,6.3,-5.17,-3.0,-5.77,-3.96,,,2021,10.1021/acs.chemmater.1c00825,"OPV-DB (Qiu, J., Zenodo, 2026, doi:10.5281/zenodo.20841543)"
PF2,N2200,CCCCCCCCC(CCCCCC)Cc1cc2sc(-c3c4cc(-c5sc(-c6c(F)c(F)c(-c7cc(CC(CC)CCCC)cs7)c7nsnc67)cc5CC(CC)CCCC)sc4c(-c4cc5sc(CC(CCCCCC)CCCCCCCC)cc5s4)c4ccsc34)cc2s1,CCCCCCCCCCC(CCCCCCCC)CN1C(=O)c2ccc3c4c(c(-c5ccc(-c6cccs6)s5)cc(c24)C1=O)C(=O)N(CC(CCCCCCCC)CCCCCCCCCC)C3=O,0.82,12.84,58.89,6.28,-5.48,-3.73,-5.71,-4.02,,,2021,10.1016/j.orgel.2021.106319,"OPV-DB (Qiu, J., Zenodo, 2026, doi:10.5281/zenodo.20841543)"
PBDT2FBT-T3,PC71BM,CCCCCCC(CCCC)Cc1ccc(-c2ccc(-c3ccc(-c4c5cc(-c6sc(-c7c(F)c(F)c(-c8cc(CC(CC)CCCC)cs8)c8nsnc78)cc6CC(CC)CCCC)sc5c(-c5ccc(-c6ccc(-c7ccc(CC(CCCC)CCCCCC)s7)s6)s5)c5ccsc45)s3)s2)s1,COC(=O)CCCC1(c2ccccc2)C23c4c5ccc6c7cc8c9c%10c(cc%11cc%12c%13c%14c(cc%15c%16ccc-5c2c%16c2c5c%16c%17c(c(c46)c7c9c%17c4c%10c%11c%13c4c%16c%14c%152)C513)C%12)C8,0.86,12.0,60.8,6.27,-5.31,-3.62,-5.9,-3.9,,,2021,10.1016/j.tsf.2021.139043,"OPV-DB (Qiu, J., Zenodo, 2026, doi:10.5281/zenodo.20841543)"
L-MD,N3,CCCCCCCCc1cc(/C=C2\SC(=S)N(CC)C2=O)sc1-c1ccc(-c2sc(-c3cc4c(-c5ccc(CC(CC)CCCC)s5)c5sc(-c6cc(CCCCCCCC)c(-c7ccc(-c8sc(/C=C9\SC(=S)N(CC)C9=O)cc8CCCCCCCC)s7)s6)cc5c(-c5ccc(CC(CC)CCCC)s5)c4s3)cc2CCCCCCCC)s1,CCCCCCCCCCCc1c(/C=C2\C(=O)c3cc(F)c(F)cc3C2=C(C#N)C#N)sc2c1sc1c3c4nsnc4c4c5sc6c(CCCCCCCCCCC)c(/C=C7\C(=O)c8cc(F)c(F)cc8C7=C(C#N)C#N)sc6c5n(CCC(CC)CCCC)c4c3n(CCC(CC)CCCC)c21,0.8,19.89,52.0,8.05,-5.24,-3.49,-5.64,-3.86,,,2021,10.1021/acsami.1c22135,"OPV-DB (Qiu, J., Zenodo, 2026, doi:10.5281/zenodo.20841543)"
PBDB-T,OCH3-2F,CCCCC(CC)Cc1ccc(-c2c3cc(-c4ccc(-c5sc(-c6cccs6)c6c5C(=O)c5c(CC(CC)CCCC)sc(CC(CC)CCCC)c5C6=O)s4)sc3c(-c3ccc(CC(CC)CCCC)s3)c3ccsc23)s1,CCCCCCCCc1cc(-c2sc3c(N(c4ccc(OC)cc4)c4ccc(OC)cc4)c(-c4cc(CCCCCCCC)c(/C=C5\C(=O)c6cc(F)c(F)cc6C5=C(C#N)C#N)s4)sc3c2N(c2ccc(OC)cc2)c2ccc(OC)cc2)sc1/C=C1\C(=O)c2cc(F)c(F)cc2C1=C(C#N)C#N,0.74,16.66,64.6,8.01,-5.33,-3.48,-5.4,-4.04,,,2021,10.1021/acsami.1c09597,"OPV-DB (Qiu, J., Zenodo, 2026, doi:10.5281/zenodo.20841543)"
PBDTT FTTE,PC70BM,CCCCCC(CC)OC(=O)c1sc2c(-c3cc4c(-c5ccc(CC(CC)CCCC)s5)c5sccc5c(-c5ccc(CC(CC)CCCC)s5)c4s3)scc2c1F,CCCCC(=O)OCC1(C2=CC=CC=C2)C3=CC=CC4=CC=CC5=CC=CC6=CC=C7C=CC=CC8=CC=CC1=C8C7=C6C5=C4C3,0.78,16.25,64.0,8.22,-5.24,-3.45,-6.1,-3.9,,,2021,10.1016/j.optmat.2021.111070,"OPV-DB (Qiu, J., Zenodo, 2026, doi:10.5281/zenodo.20841543)"
J64,ITIC,CCCCCCCCC(CCCCCC)Cn1nc2c(-c3cccs3)c(F)c(F)c(-c3ccc(-c4cc5c(-c6ccc(SCC7CCCCC7)s6)c6sccc6c(-c6ccc(SCC7CCCCC7)s6)c5s4)s3)c2n1,CCCCCCc1ccc(C2(c3ccc(CCCCCC)cc3)c3cc4c(cc3-c3sc5cc(C=C6C(=O)c7ccccc7C6=C(C#N)C#N)sc5c32)C(c2ccc(CCCCCC)cc2)(c2ccc(CCCCCC)cc2)c2c-4sc3cc(C=C4C(=O)c5ccccc5C4=C(C#N)C#N)sc23)cc1,0.889,15.4,62.7,8.59,-5.33,-3.09,-5.576,-3.916,,,2021,10.1021/accountsmr.1c00119,"OPV-DB (Qiu, J., Zenodo, 2026, doi:10.5281/zenodo.20841543)"
PBDB-T,QCIC1,CCCCC(CC)Cc1ccc(-c2c3cc(-c4ccc(-c5sc(-c6cccs6)c6c5C(=O)c5c(CC(CC)CCCC)sc(CC(CC)CCCC)c5C6=O)s4)sc3c(-c3ccc(CC(CC)CCCC)s3)c3ccsc23)s1,CCCCC(CC)COc1c(OCC(CC)CCCC)c(-c2cc3c(s2)C2SC(CC(C)C(=C(C#N)C#N)C4=C(C=O)CC(F)C(F)=C4)=CC2C3(CC(CC)CCCC)CC(CC)CCCC)c2nccnc2c1-c1cc2c(s1)-c1sc(/C=C3\C(=O)C4C=C(F)C(F)=CC4C3=C(C#N)C#N)cc1C2(CC(CC)CCCC)CC(CC)CCCC,0.822,18.81,55.5,8.58,-5.33,-3.48,-5.52,-3.8,,,2021,10.1002/cssc.202100689,"OPV-DB (Qiu, J., Zenodo, 2026, doi:10.5281/zenodo.20841543)"
PBDB-T,Y5-BiSe-In,CCCCC(CC)Cc1ccc(-c2c3cc(-c4ccc(-c5sc(-c6cccs6)c6c5C(=O)c5c(CC(CC)CCCC)sc(CC(CC)CCCC)c5C6=O)s4)sc3c(-c3ccc(CC(CC)CCCC)s3)c3ccsc23)s1,CCCCCCCCCCCCC(CCCCCCCCCC)Cn1c2c3sc(/C=C4/C(=O)c5ccccc5C4=C(C#N)C#N)c(CCCCCCCCCCC)c3sc2c2c3nsnc3c3c4sc5c(CCCCCCCCCCC)c(/C=C6/C(=O)c7cc(-c8ccc(-c9ccc[se]9)[se]8)ccc7C6=C(C#N)C#N)sc5c4n(CC(CCCCCCCCCC)CCCCCCCCCCCC)c3c21,0.86,16.54,59.0,8.52,-5.33,-3.48,-5.66,-4.25,,,2021,10.1002/adfm.202108508,"OPV-DB (Qiu, J., Zenodo, 2026, doi:10.5281/zenodo.20841543)"
J71,CSeT-IC,CCCCCCCCC(CCCCCC)Cn1nc2c(-c3cccs3)c(F)c(F)c(-c3ccc(-c4cc5c(-c6ccc([Si](CCC)(CCC)CCC)s6)c6sccc6c(-c6ccc([Si](CCC)(CCC)CCC)s6)c5s4)s3)c2n1,CCCCCCc1ccc(C2(c3ccc(CCCCCC)cc3)c3cc4c(cc3-c3[se]c5cc(/C=C6\C(=O)c7ccccc7C6=C(C#N)C#N)sc5c32)C(c2ccc(CCCCCC)cc2)(c2ccc(CCCCCC)cc2)c2c-4[se]c3cc(/C=C4\C(=O)c5ccccc5C4=C(C#N)C#N)sc23)cc1,0.912,17.17,54.8,8.52,-5.4,-3.24,-5.6,-3.91,,,2021,10.1021/acsami.1c12028,"OPV-DB (Qiu, J., Zenodo, 2026, doi:10.5281/zenodo.20841543)"
PTB7-Th,IEIC,CCCCC(CC)COC(=O)c1sc2csc(-c3cc4c(-c5ccc(CC(CC)CCCC)s5)c5sccc5c(-c5ccc(CC(CC)CCCC)s5)c4s3)c2c1F,CCCCCCc1ccc(C2(c3ccc(CCCCCC)cc3)c3cc4c(cc3-c3sc(-c5sc(/C=C6\C(=O)c7ccccc7C6=C(C#N)C#N)cc5CC(CC)CCCC)cc32)C(c2ccc(CCCCCC)cc2)(c2ccc(CCCCCC)cc2)c2cc(-c3sc(/C=C5\C(=O)c6ccccc6C5=C(C#N)C#N)cc3CC(CC)CCCC)sc2-4)cc1,0.97,13.55,48.0,6.31,-5.21,-3.6,-5.42,-3.82,,,2021,10.1016/j.synthmet.2021.116736,"OPV-DB (Qiu, J., Zenodo, 2026, doi:10.5281/zenodo.20841543)"
PBDB-T,BTTBo-4F,CCCCC(CC)Cc1ccc(-c2c3cc(-c4ccc(-c5sc(-c6cccs6)c6c5C(=O)c5c(CC(CC)CCCC)sc(CC(CC)CCCC)c5C6=O)s4)sc3c(-c3ccc(CC(CC)CCCC)s3)c3ccsc23)s1,CCC(=O)c1cc2c3cc(-c4cc5c(s4)-c4sc(/C=C6\C(=O)c7cc(F)c(F)cc7C6=C(C#N)C#N)cc4C5(CC)CC)sc3c3sc(-c4cc5c(s4)-c4sc(/C=C6\C(=O)c7cc(F)c(F)cc7C6=C(C#N)C#N)cc4C5(CC)CC)cc3c2s1,0.85,15.04,64.61,8.27,-5.33,-3.48,-5.56,-3.85,,,2021,10.1039/d1tc03259c,"OPV-DB (Qiu, J., Zenodo, 2026, doi:10.5281/zenodo.20841543)"
PTQ-10,BT-F,CCOc1cnc2c(-c3ccc(-c4c(F)c(F)c(-c5ccc(-c6c(F)c(F)c(-c7cccs7)c7ncc(OCC)nc67)s5)c5ncc(OCC)nc45)s3)c(F)c(F)cc2n1,CCCCCCc1ccc(C2(c3ccc(CCCCCC)cc3)c3cc(/C=C4\C(=O)c5cc(F)ccc5C4=C(C#N)C#N)sc3-c3sc4c(OCC(CC)CCCC)c5c6c(sc5c(OCC(CC)CCCC)c4c32)-c2sc(/C=C3\C(=O)c4cc(F)ccc4C3=C(C#N)C#N)cc2C6(c2ccc(CCCCCC)cc2)c2ccc(CCCCCC)cc2)cc1,0.82,16.99,59.3,8.26,-5.54,-2.92,-5.515,-4.005,,,2021,10.1016/j.orgel.2021.106132,"OPV-DB (Qiu, J., Zenodo, 2026, doi:10.5281/zenodo.20841543)"
PvBDT-Cl,Y6-T,CCCCCCC(CCCC)CC1=CC2C(c3cccs3)=c3sc(CC(CCCC)CCCCCC)cc3=C(c3ccc(-c4cc5c(-c6cc(F)c(CC(CC)CCCC)s6)c6sccc6c(-c6cc(Cl)c(CC(CC)CCCC)s6)c5s4)s3)C2S1,CCCCCCCCCCCc1c(/C=C2\C(=O)c3cscc3C2=C(C#N)C#N)sc2c1sc1c3c4nsnc4c4c5sc6c(CCCCCCCCCCC)c(/C=C7\C(=O)c8cscc8C7=C(C#N)C#N)sc6c5n(CC(CC)CCCC)c4c3n(CC(CC)CCCC)c21,0.91,15.31,59.1,8.23,-5.49,-3.49,-5.51,-3.86,,,2021,10.1016/j.jpowsour.2021.229961,"OPV-DB (Qiu, J., Zenodo, 2026, doi:10.5281/zenodo.20841543)"
P2TB2T-F,IT-4F,CCCCCCc1csc(-c2ccc(-c3sc(-c4ccc(-c5cc(CCCCCC)c(-c6cc7c(-c8cc(F)c(CC(CC)CCCC)s8)c8sccc8c(-c8cc(F)c(CC(CC)CCCC)s8)c7s6)s5)s4)c4c3C(=O)c3c(CC(CC)CCCC)sc(CC(CC)CCCC)c3C4=O)s2)c1,CCCCCCc1ccc(C2(c3ccc(CCCCCC)cc3)c3cc4c(cc3-c3sc5cc(/C=C6\C(=O)c7cc(F)c(F)cc7C6=C(C#N)C#N)sc5c32)C(c2ccc(CCCCCC)cc2)(c2ccc(CCCCCC)cc2)c2c-4sc3cc(/C=C4\C(=O)c5cc(F)c(F)cc5C4=C(C#N)C#N)sc23)cc1,0.81,10.25,44.31,3.69,-5.54,-3.83,-5.66,-4.14,,,2021,10.1016/j.solener.2021.06.049,"OPV-DB (Qiu, J., Zenodo, 2026, doi:10.5281/zenodo.20841543)"
PBDB-TF,BTIC-OCOMe,CCCCC(CC)Cc1sc(-c2c3cc(-c4ccc(-c5sc(-c6cccs6)c6c5C(=O)c5c(CC(CC)CCCC)sc(CC(CC)CCCC)c5C6=O)s4)sc3c(-c3cc(F)c(CC(CC)CCCC)s3)c3ccsc23)cc1F,CCc1c(/C=C2\C(=O)c3cc(OC(C)=O)ccc3C2=C(C#N)C#N)sc2c1sc1c3c4nsnc4c4c5sc6c(CC)c(/C=C7\C(=O)c8cc(OC(C)=O)ccc8C7=C(C#N)C#N)sc6c5n(CC)c4c3n(CC)c21,0.95,15.55,56.2,8.32,-5.56,-3.65,-5.35,-3.83,,,2021,10.1021/acs.jpclett.1c01077,"OPV-DB (Qiu, J., Zenodo, 2026, doi:10.5281/zenodo.20841543)"
PBDB-T,PNDI-DTBT,CCCCC(CC)Cc1ccc(-c2c3cc(-c4ccc(-c5sc(-c6cccs6)c6c5C(=O)c5c(CC(CC)CCCC)sc(CC(CC)CCCC)c5C6=O)s4)sc3c(-c3ccc(CC(CC)CCCC)s3)c3ccsc23)s1,CCCCCCCCCCCCC(CCCCCCCCCC)CN1C(=O)c2ccc3c4c(c(-c5ccc(-c6ccc(-c7cccs7)c7nsnc67)s5)cc(c24)C1=O)C(=O)N(CC(CCCCCCCCCC)CCCCCCCCCCCC)C3=O,0.89,14.3,63.0,8.3,-5.27,-3.22,-5.77,-3.96,,,2021,10.1021/acs.chemmater.1c00825,"OPV-DB (Qiu, J., Zenodo, 2026, doi:10.5281/zenodo.20841543)"
PBDB-T,Y5-BiSe-Out,CCCCC(CC)Cc1ccc(-c2c3cc(-c4ccc(-c5sc(-c6cccs6)c6c5C(=O)c5c(CC(CC)CCCC)sc(CC(CC)CCCC)c5C6=O)s4)sc3c(-c3ccc(CC(CC)CCCC)s3)c3ccsc23)s1,CCCCCCCCCCCCC(CCCCCCCCCC)Cn1c2c3sc(/C=C4/C(=O)c5ccccc5C4=C(C#N)C#N)c(CCCCCCCCCCC)c3sc2c2c3nsnc3c3c4sc5c(CCCCCCCCCCC)c(/C=C6/C(=O)c7ccc(-c8ccc(-c9ccc[se]9)[se]8)cc7C6=C(C#N)C#N)sc5c4n(CC(CCCCCCCCCC)CCCCCCCCCCCC)c3c21,0.92,18.12,66.0,10.67,-5.33,-3.48,-5.64,-4.22,,,2021,10.1002/adfm.202108508,"OPV-DB (Qiu, J., Zenodo, 2026, doi:10.5281/zenodo.20841543)"
PBDTBT-TSi,m-ITIC,CCCCCCCCCc1nc(-c2nc(CCCCCCCCC)c(-c3ccc(-c4cc5c(-c6ccc([Si](CCC)(CCC)CCC)s6)c6sccc6c(-c6ccc([Si](CCC)(CCC)CCC)s6)c5s4)s3)s2)sc1-c1cccs1,CCCCCCc1cccc(C2(c3cccc(CCCCCC)c3)c3cc4c(cc3-c3sc5cc(C=C6C(=O)c7ccccc7C6=C(C#N)C#N)sc5c32)C(c2cccc(CCCCCC)c2)(c2cccc(CCCCCC)c2)c2c-4sc3cc(C=C4C(=O)c5ccccc5C4=C(C#N)C#N)sc23)c1,0.947,17.17,65.57,10.66,-5.33,-3.54,-5.527,-3.854,,,2021,10.1016/j.orgel.2021.106130,"OPV-DB (Qiu, J., Zenodo, 2026, doi:10.5281/zenodo.20841543)"
PBDB-TF,BT-LIC,CCCCC(CC)Cc1sc(-c2c3cc(-c4ccc(-c5sc(-c6cccs6)c6c5C(=O)c5c(CC(CC)CCCC)sc(CC(CC)CCCC)c5C6=O)s4)sc3c(-c3cc(F)c(CC(CC)CCCC)s3)c3ccsc23)cc1F,CCCCCCCCCCCc1c(/C=C2\C(=O)c3cc4ccccc4cc3C2=C(C#N)C#N)sc2c1sc1c3c4nsnc4c4c5sc6c(CCCCCCCCCCC)c(/C=C7\C(=O)c8cc9ccccc9cc8C7=C(C#N)C#N)sc6c5n(CC(CC)CCCC)c4c3n(CC(CC)CCCC)c21,0.85,23.5,52.0,10.4,-5.49,-3.64,-5.42,-3.84,,,2021,10.1021/jacs.1c00211,"OPV-DB (Qiu, J., Zenodo, 2026, doi:10.5281/zenodo.20841543)"
PIDTT-QxM,Y6BO,CCCCCCc1ccc(C2(c3ccc(CCCCCC)cc3)c3cc4c(cc3-c3sc5ccsc5c32)C(c2ccc(CCCCCC)cc2)(c2ccc(CCCCCC)cc2)c2c-4sc3cc(-c4cccc5nc(-c6ccc(OC)cc6)c(-c6ccc(OC)cc6)nc45)sc23)cc1,CCCCCCCCCCCc1c(/C=C2\C(=O)c3cc(F)c(F)cc3C2=C(C#N)C#N)sc2c1sc1c3c4nsnc4c4c5sc6c(CCCCCCCCCCC)c(/C=C7\C(=O)c8cc(F)c(F)cc8C7=C(C#N)C#N)sc6c5n(CC(CCCC)CCCCCC)c4c3n(CC(CCCC)CCCCCC)c21,0.73,23.25,61.3,10.4,-5.09,-3.15,-5.62,-4.11,,,2021,10.1016/j.dyepig.2021.109346,"OPV-DB (Qiu, J., Zenodo, 2026, doi:10.5281/zenodo.20841543)"
PFBZ,ITIC,CCCCCCCCC(CCCCCC)Cn1nc2c(-c3cccs3)c(F)c(F)c(-c3ccc(-c4cc5c(-c6cc(F)c(CC(CC)CCCC)s6)c6sccc6c(-c6cc(F)c(CC(CC)CCCC)s6)c5s4)s3)c2n1,CCCCCCc1ccc(C2(c3ccc(CCCCCC)cc3)c3cc4c(cc3-c3sc5cc(C=C6C(=O)c7ccccc7C6=C(C#N)C#N)sc5c32)C(c2ccc(CCCCCC)cc2)(c2ccc(CCCCCC)cc2)c2c-4sc3cc(C=C4C(=O)c5ccccc5C4=C(C#N)C#N)sc23)cc1,0.9,18.8,62.0,10.4,-5.36,-3.42,-5.576,-3.916,,,2021,10.1016/j.synthmet.2021.116736,"OPV-DB (Qiu, J., Zenodo, 2026, doi:10.5281/zenodo.20841543)"
PTB2T-F,IT-4F,CCCCCCc1cc(-c2ccc(-c3sc(-c4cccs4)c4c3C(=O)c3c(CC(CC)CCCC)sc(CC(CC)CCCC)c3C4=O)s2)sc1-c1cc2c(-c3cc(F)c(CC(CC)CCCC)s3)c3sccc3c(-c3cc(F)c(CC(CC)CCCC)s3)c2s1,CCCCCCc1ccc(C2(c3ccc(CCCCCC)cc3)c3cc4c(cc3-c3sc5cc(/C=C6\C(=O)c7cc(F)c(F)cc7C6=C(C#N)C#N)sc5c32)C(c2ccc(CCCCCC)cc2)(c2ccc(CCCCCC)cc2)c2c-4sc3cc(/C=C4\C(=O)c5cc(F)c(F)cc5C4=C(C#N)C#N)sc23)cc1,0.81,20.54,65.23,10.79,-5.67,-3.88,-5.66,-4.14,,,2021,10.1016/j.solener.2021.06.049,"OPV-DB (Qiu, J., Zenodo, 2026, doi:10.5281/zenodo.20841543)"
P-CIT,Y6,CCCCCCCCC(CCCCCC)Cn1nc2c(-c3cccs3)c(F)c(F)c(-c3ccc(-c4cc5c(-c6cc(Cl)c(CC(CC)CCCC)s6)c6occc6c(-c6cc(Cl)c(CC(CC)CCCC)s6)c5o4)s3)c2n1,CCCCCCCCCCCc1c(/C=C2\C(=O)c3cc(F)c(F)cc3C2=C(C#N)C#N)sc2c1sc1c3c4nsnc4c4c5sc6c(CCCCCCCCCCC)c(/C=C7\C(=O)c8cc(F)c(F)cc8C7=C(C#N)C#N)sc6c5n(CC(CC)CCCC)c4c3n(CC(CC)CCCC)c21,0.77,19.71,70.1,10.64,-5.5,-3.55,-5.65,-4.09,,,2021,10.1021/acsami.1c00327,"OPV-DB (Qiu, J., Zenodo, 2026, doi:10.5281/zenodo.20841543)"
PBDB-T-2Cl,BDSeTICBr-δ,CCCCC(CC)Cc1sc(-c2c3cc(-c4ccc(-c5sc(-c6cccs6)c6c5C(=O)c5c(CC(CC)CCCC)sc(CC(CC)CCCC)c5C6=O)s4)sc3c(-c3cc(Cl)c(CC(CC)CCCC)s3)c3ccsc23)cc1Cl,CCCCCCc1ccc(C2(c3ccc(CCCCCC)cc3)c3cc(/C=C4\C(=O)c5ccc(Br)cc5C4=C(C#N)C#N)sc3-c3[se]c4cc5c6c([se]c5cc4c32)-c2sc(/C=C3\C(=O)c4ccc(Br)cc4C3=C(C#N)C#N)cc2C6(c2ccc(CCCCCC)cc2)c2ccc(CCCCCC)cc2)cc1,0.888,18.8,63.7,10.63,-5.52,-3.6,-5.67,-3.97,,,2021,10.1039/d1ra05426k,"OPV-DB (Qiu, J., Zenodo, 2026, doi:10.5281/zenodo.20841543)"
P-FT,Y6,CCc1sc(-c2c3cc(-c4ccc(-c5c(F)c(F)c(-c6ccc(-c7cc8c(-c9cc(F)c(CC)s9)c9oc(-c%10ccc(-c%11c(F)c(F)c(-c%12ccc(-c%13cc%14c(-c%15cc(F)c(CC)s%15)c%15oc(-c%16ccc(-c%17c(F)c(F)c(-c%18cccs%18)c%18nn(CC)nc%17%18)s%16)cc%15c(-c%15cc(F)c(CC)s%15)c%14o%13)s%12)c%12nn(CC)nc%11%12)s%10)cc9c(-c9cc(F)c(CC)s9)c8o7)s6)c6nn(CC)nc56)s4)oc3c(-c3cc(F)c(CC)s3)c3ccoc23)cc1F,CCCCCCCCCCCc1c(/C=C2\C(=O)c3cc(F)c(F)cc3C2=C(C#N)C#N)sc2c1sc1c3c4nsnc4c4c5sc6c(CCCCCCCCCCC)c(/C=C7\C(=O)c8cc(F)c(F)cc8C7=C(C#N)C#N)sc6c5n(CC(CC)CCCC)c4c3n(CC(CC)CCCC)c21,0.745,21.87,65.12,10.61,-5.48,-3.48,-5.65,-4.09,,,2021,10.1039/d1ta04214a,"OPV-DB (Qiu, J., Zenodo, 2026, doi:10.5281/zenodo.20841543)"
P3HT,Qx1b,CCCCCCc1ccsc1,CCCCCCCCC1(CCCCCCCC)c2cc3c(cc2-c2sc(-c4ccc(/C=C5/SC(=S)N(CC)C5=O)c5nc(-c6ccccc6)c(-c6ccccc6)nc45)cc21)C(CCCCCCCC)(CCCCCCCC)c1cc(-c2ccc(/C=C4/SC(=S)N(CC)C4=O)c4nc(-c5ccccc5)c(-c5ccccc5)nc24)sc1-3,0.95,7.34,69.0,4.81,-5.01,-3.12,-5.35,-3.66,,,2021,10.1016/j.synthmet.2021.116736,"OPV-DB (Qiu, J., Zenodo, 2026, doi:10.5281/zenodo.20841543)"
PTB7-Th,PC71BM,CCCCC(CC)COC(=O)c1sc2csc(-c3cc4c(-c5ccc(CC(CC)CCCC)s5)c5sccc5c(-c5ccc(CC(CC)CCCC)s5)c4s3)c2c1F,COC(=O)CCCC1(c2ccccc2)C23c4c5ccc6c7cc8c9c%10c(cc%11cc%12c%13c%14c(cc%15c%16ccc-5c2c%16c2c5c%16c%17c(c(c46)c7c9c%17c4c%10c%11c%13c4c%16c%14c%152)C513)C%12)C8,0.96,17.0,77.0,12.5,-5.21,-3.6,-5.9,-3.9,,,2021,10.1021/acsphotonics.1c01935,"OPV-DB (Qiu, J., Zenodo, 2026, doi:10.5281/zenodo.20841543)"
PBDB-T,6TIC,CCCCC(CC)Cc1ccc(-c2c3cc(-c4ccc(-c5sc(-c6cccs6)c6c5C(=O)c5c(CC(CC)CCCC)sc(CC(CC)CCCC)c5C6=O)s4)sc3c(-c3ccc(CC(CC)CCCC)s3)c3ccsc23)s1,CCCCCCc1ccc(C2(c3ccc(CCCCCC)cc3)c3c(sc4cc(/C=C5\C(=O)c6ccccc6C5=C(C#N)C#N)sc34)-c3sc4c5c(sc4c32)-c2sc3cc(/C=C4\C(=O)c6ccccc6C4=C(C#N)C#N)sc3c2C5(c2ccc(CCCCCC)cc2)c2ccc(CCCCCC)cc2)cc1,0.812,23.5,65.4,12.48,-5.33,-3.48,-5.263,-3.85,,,2021,10.1002/adma.202108317,"OPV-DB (Qiu, J., Zenodo, 2026, doi:10.5281/zenodo.20841543)"
PBDB-TF,DTP-in-F,CCCCC(CC)Cc1sc(-c2c3cc(-c4ccc(-c5sc(-c6cccs6)c6c5C(=O)c5c(CC(CC)CCCC)sc(CC(CC)CCCC)c5C6=O)s4)sc3c(-c3cc(F)c(CC(CC)CCCC)s3)c3ccsc23)cc1F,CCCCCCc1ccc(C2(c3ccc(CCCCCC)cc3)Oc3cc(-c4cc(F)c(-c5cc6c(s5)-c5sc(/C=C7\C(=O)c8cc(F)c(F)cc8C7=C(C#N)C#N)cc5C(c5ccc(CCCCCC)cc5)(c5ccc(CCCCCC)cc5)O6)cc4F)sc3-c3sc(/C=C4\C(=O)c5cc(F)c(F)cc5C4=C(C#N)C#N)cc32)cc1,0.91,18.54,63.2,10.66,-5.49,-3.64,-5.53,-3.92,,,2021,10.1021/acsami.1c06299,"OPV-DB (Qiu, J., Zenodo, 2026, doi:10.5281/zenodo.20841543)"
PM6,PNDI-2FT-TR10,CCCCC(CC)Cc1sc(-c2c3cc(-c4ccc(-c5sc(-c6cccs6)c6c5C(=O)c5c(CC(CC)CCCC)sc(CC(CC)CCCC)c5C6=O)s4)sc3c(-c3cc(F)c(CC(CC)CCCC)s3)c3ccsc23)cc1F,CCCCCCCCCCC(CCCCCCCC)CN1C(=O)c2ccc3c4c(c(-c5cc(F)c(-c6sc(-c7cc(/C=c8/sc(=C(C#N)C#N)n(CC)c8=O)c(-c8cc(F)c(-c9sccc9F)s8)s7)cc6F)s5)cc(c24)C1=O)C(=O)N(CC(CCCCCCCC)CCCCCCCCCC)C3=O,0.921,17.32,67.0,10.71,-5.56,-3.65,-5.95,-4.03,,,2021,10.1021/acsami.1c03739,"OPV-DB (Qiu, J., Zenodo, 2026, doi:10.5281/zenodo.20841543)"
PBPD-Th,ITIC,CCCCC(CC)COc1cccc(-c2c3cc(-c4ccc(-c5sc(-c6cccs6)c6c5C(=O)c5c(CC(CC)CCCC)sc(CC(CC)CCCC)c5C6=O)s4)sc3c(-c3cccc(OCC(CC)CCCC)c3)c3ccsc23)c1,CCCCCCc1ccc(C2(c3ccc(CCCCCC)cc3)c3cc4c(cc3-c3sc5cc(C=C6C(=O)c7ccccc7C6=C(C#N)C#N)sc5c32)C(c2ccc(CCCCCC)cc2)(c2ccc(CCCCCC)cc2)c2c-4sc3cc(C=C4C(=O)c5ccccc5C4=C(C#N)C#N)sc23)cc1,1.01,18.1,59.0,10.8,-5.42,-3.36,-5.576,-3.916,,,2021,10.1016/j.synthmet.2021.116736,"OPV-DB (Qiu, J., Zenodo, 2026, doi:10.5281/zenodo.20841543)"
PTB7-Th,Y6,CCCCC(CC)COC(=O)c1sc2csc(-c3cc4c(-c5ccc(CC(CC)CCCC)s5)c5sccc5c(-c5ccc(CC(CC)CCCC)s5)c4s3)c2c1F,CCCCCCCCCCCc1c(/C=C2\C(=O)c3cc(F)c(F)cc3C2=C(C#N)C#N)sc2c1sc1c3c4nsnc4c4c5sc6c(CCCCCCCCCCC)c(/C=C7\C(=O)c8cc(F)c(F)cc8C7=C(C#N)C#N)sc6c5n(CC(CC)CCCC)c4c3n(CC(CC)CCCC)c21,0.85,22.34,68.0,12.61,-5.21,-3.6,-5.65,-4.09,,,2021,10.1016/j.solener.2021.01.027,"OPV-DB (Qiu, J., Zenodo, 2026, doi:10.5281/zenodo.20841543)"
PBDB-T,IDT8CN-M,CCCCC(CC)Cc1ccc(-c2c3cc(-c4ccc(-c5sc(-c6cccs6)c6c5C(=O)c5c(CC(CC)CCCC)sc(CC(CC)CCCC)c5C6=O)s4)sc3c(-c3ccc(CC(CC)CCCC)s3)c3ccsc23)s1,CCCCCCC1(CCCCCC)c2cc3c(cc2-c2sc4sc(/C=C5\C(=O)c6ccc(C)cc6C5=C(C#N)C#N)cc4c21)C(CCCCCC)(CCCCCC)c1c-3sc2cc(/C=C3\C(=C(C#N)C#N)c4ccc(C)cc4C3=C(C#N)C#N)sc12,0.92,17.11,78.9,12.43,-5.33,-3.48,-5.54,-3.91,,,2021,10.1002/solr.202100868,"OPV-DB (Qiu, J., Zenodo, 2026, doi:10.5281/zenodo.20841543)"
PCE10,3 TT-OCIC,CCCCC(CC)COC(=O)c1sc2c(-c3cc4c(-c5ccc(CC(CC)CCCC)s5)c5sccc5c(-c5ccc(CC(CC)CCCC)s5)c4s3)scc2c1F,CCCCCCCCc1c(/C=C2\C(=O)c3cc(Cl)c(Cl)cc3C2=C(C#N)C#N)sc2c3c(sc12)-c1sc2c4c(sc2c1C3(c1ccc(CCCCCC)cc1)c1ccc(CCCCCC)cc1)-c1sc2c(CCCCCCCC)c(/C=C3\C(=O)c5cc(Cl)c(Cl)cc5C3=C(C#N)C#N)sc2c1C4(c1ccc(CCCCCC)cc1)c1ccc(CCCCCC)cc1,0.68,26.49,69.0,12.43,-5.21,-3.6,-5.22,-3.91,,,2021,10.1016/j.dyepig.2021.109171,"OPV-DB (Qiu, J., Zenodo, 2026, doi:10.5281/zenodo.20841543)"
PBDB-T,P(QxCN-T2)-m,CCCCC(CC)Cc1ccc(-c2c3cc(-c4ccc(-c5sc(-c6cccs6)c6c5C(=O)c5c(CC(CC)CCCC)sc(CC(CC)CCCC)c5C6=O)s4)sc3c(-c3ccc(CC(CC)CCCC)s3)c3ccsc23)s1,CCCCCCCCC(CCCCCC)COc1cccc(-c2nc3cc(C#N)c(C#N)c(-c4ccc(-c5cccs5)s4)c3nc2-c2cccc(OCC(CCCCCC)CCCCCCCC)c2)c1,0.95,11.82,45.0,4.86,-5.57,-3.42,-5.96,-3.62,,,2021,10.1021/acsami.1c12288,"OPV-DB (Qiu, J., Zenodo, 2026, doi:10.5281/zenodo.20841543)"
PM6,PY2S-F,CCCCC(CC)Cc1sc(-c2c3cc(-c4ccc(-c5sc(-c6cccs6)c6c5C(=O)c5c(CC(CC)CCCC)sc(CC(CC)CCCC)c5C6=O)s4)sc3c(-c3cc(F)c(CC(CC)CCCC)s3)c3ccsc23)cc1F,CCCCCCCCCCCCC(CCCCCCCCCC)Cn1c2c3sc(/C=C4\C(=O)c5c(F)cccc5C4=C(C#N)C#N)c(CCCCCCCCCCC)c3sc2c2c3nsnc3c3c4sc5c(CCCCCCCCCCC)c(/C=C6\C(=O)c7c(F)cccc7C6=C(C#N)C#N)sc5c4n(CC(CCCCCCCCCC)CCCCCCCCCCCC)c3c21,0.92,23.3,70.5,15.1,-5.56,-3.65,-5.78,-3.91,,,2021,10.1016/j.nanoen.2021.106718,"OPV-DB (Qiu, J., Zenodo, 2026, doi:10.5281/zenodo.20841543)"
Q4,PYIT,CCCCCCCCCCCCc1csc(-c2cc3c(=O)n(CC(CCCCCC)CCCCCCCC)c(=O)c4cc(-c5cc(CCCCCCCCCCCC)c(-c6cc7c(-c8ccc(CC(CC)CCCC)s8)c8sccc8c(-c8ccc(CC(CC)CCCC)s8)c7s6)s5)sc4c3s2)c1,CCCCCCCCCCCc1c(/C=C2\C(=O)c3ccccc3C2=C(C#N)C#N)sc2c1sc1c3c4nsnc4c4c5sc6c(CCCCCCCCCCC)c(/C=C7\C(=O)c8cc(-c9cccs9)ccc8C7=C(C#N)C#N)sc6c5n(CC(CCCCCCCC)CCCCCCCCCC)c4c3n(CC(CCCCCCCC)CCCCCCCCCC)c21,0.94,21.59,73.9,15.06,-5.52,-3.63,-5.68,-3.94,,,2021,10.1021/acsami.1c23196,"OPV-DB (Qiu, J., Zenodo, 2026, doi:10.5281/zenodo.20841543)"
PBDB-T,SCH3-2F,CCCCC(CC)Cc1ccc(-c2c3cc(-c4ccc(-c5sc(-c6cccs6)c6c5C(=O)c5c(CC(CC)CCCC)sc(CC(CC)CCCC)c5C6=O)s4)sc3c(-c3ccc(CC(CC)CCCC)s3)c3ccsc23)s1,CCCCCCCCc1cc(-c2sc3c(N(c4ccc(SC)cc4)c4ccc(SC)cc4)c(-c4cc(CCCCCCCC)c(/C=C5\C(=O)c6cc(F)c(F)cc6C5=C(C#N)C#N)s4)sc3c2N(c2ccc(SC)cc2)c2ccc(SC)cc2)sc1/C=C1\C(=O)c2cc(F)c(F)cc2C1=C(C#N)C#N,0.67,15.38,64.9,6.67,-5.33,-3.48,-5.5,-4.06,,,2021,10.1021/acsami.1c09597,"OPV-DB (Qiu, J., Zenodo, 2026, doi:10.5281/zenodo.20841543)"
P10,PBI,CCCCCCCCCCC(CCCCCCCC)CN1C(=O)c2c(c(-c3ccc(-c4cc5c(OCC(CC)CCCC)c6sc(-c7scc8c7C(=O)N(CCCCCCCC)C8=O)cc6c(OCC(CC)CCCC)c5s4)s3)c3nsnc3c2-c2ccc(-c3cc4c(OCC(CC)CCCC)c5sccc5c(OCC(CC)CCCC)c4s3)s2)C1=O,CCCCCCCCC(CCCCCCCC)n1c2cc3sccc3cc2c2cc3cc(-c4c(F)c(F)cc5nn(CCCCCCCC)nc45)sc3cc21,0.9,10.39,70.0,6.61,-5.28,-3.7,-5.8,-3.6,,,2021,10.1002/anie.202111192,"OPV-DB (Qiu, J., Zenodo, 2026, doi:10.5281/zenodo.20841543)"
PM7,Y7,CCCCC(CC)Cc1sc(-c2c3ccsc3c(-c3cc(Cl)c(CC(CC)CCCC)s3)c3sc(-c4ccc(-c5sc(-c6cccs6)c6c5C(=O)c5c(CC(CC)CCCC)sc(CC(CC)CCCC)c5C6=O)s4)cc23)cc1Cl,CCCCCCCCCCCc1c(/C=C2\C(=O)c3cc(Cl)c(Cl)cc3C2=C(C#N)C#N)sc2c1sc1c3c4nsnc4c4c5sc6c(CCCCCCCCCCC)c(/C=C7\C(=O)c8cc(Cl)c(Cl)cc8C7=C(C#N)C#N)sc6c5n(CC(CC)CCCC)c4c3n(CC(CC)CCCC)c21,0.81,26.85,69.23,15.13,-5.575,-3.67,-5.72,-4.16,,,2021,10.1016/j.nanoen.2021.106323,"OPV-DB (Qiu, J., Zenodo, 2026, doi:10.5281/zenodo.20841543)"
PBDB-T,RRg-C20,CCCCC(CC)Cc1ccc(-c2c3cc(-c4ccc(-c5sc(-c6cccs6)c6c5C(=O)c5c(CC(CC)CCCC)sc(CC(CC)CCCC)c5C6=O)s4)sc3c(-c3ccc(CC(CC)CCCC)s3)c3ccsc23)s1,CCCCCCCCCCC(CCCCCCCC)Cn1c2c3sc(/C=C4/C(=O)c5ccccc5C4=C(C#N)C#N)cc3sc2c2c3nsnc3c3c4sc5cc(/C=C6/C(=O)c7cc(-c8cc9c(-c%10cc(Cl)c(CC(CC)CCCC)s%10)c%10sccc%10c(-c%10cc(Cl)c(CC(CC)CCCC)s%10)c9s8)ccc7C6=C(C#N)C#N)sc5c4n(CC(CCCCCCCC)CCCCCCCCCC)c3c21,0.88,23.54,73.0,15.12,-5.33,-3.48,-5.66,-3.95,,,2021,10.1002/aenm.202103239,"OPV-DB (Qiu, J., Zenodo, 2026, doi:10.5281/zenodo.20841543)"
J52-2F,i-V-4F,CCCCCCCCC(CCCCCC)Cn1nc2c(-c3cccs3)c(F)c(F)c(-c3ccc(-c4cc5c(-c6cc(F)c(CC(CC)CCCC)s6)c6sccc6c(-c6cc(F)c(CC(CC)CCCC)s6)c5s4)s3)c2n1,CCCCCCc1ccc(C2(c3ccc(CCCCCC)cc3)c3cc4c(cc3-c3sc(-c5scc(/C=C/C=C6\C(=O)c7cc(F)c(F)cc7C6=C(C#N)C#N)c5OCC(CC)CCCC)cc32)C(c2ccc(CCCCCC)cc2)(c2ccc(CCCCCC)cc2)c2cc(-c3scc(/C=C/C=C5\C(=O)c6cc(F)c(F)cc6C5=C(C#N)C#N)c3OCC(CC)CCCC)sc2-4)cc1,0.796,8.64,52.9,3.64,-5.29,-3.15,-5.49,-3.55,,,2021,10.1021/acsaem.1c00467,"OPV-DB (Qiu, J., Zenodo, 2026, doi:10.5281/zenodo.20841543)"
TBD-S4,Y6,CCCCCCc1cc(-c2cc3c(-c4cc(F)c(SCC(CCCC)CCCCCC)s4)c4sc5cc(-c6cc(CCCCCC)c(-c7cc(CCCCCC)c(-c8ccc(/C=C9\SC(=S)N(CCCCCC)C9=O)s8)s7)s6)sc5c4c(-c4cc(F)c(SCC(CCCC)CCCCCC)s4)c3s2)sc1-c1cc(CCCCCC)c(-c2ccc(/C=C3\SC(=S)N(CCCCCC)C3=O)s2)s1,CCCCCCCCCCCc1c(/C=C2\C(=O)c3cc(F)c(F)cc3C2=C(C#N)C#N)sc2c1sc1c3c4nsnc4c4c5sc6c(CCCCCCCCCCC)c(/C=C7\C(=O)c8cc(F)c(F)cc8C7=C(C#N)C#N)sc6c5n(CC(CC)CCCC)c4c3n(CC(CC)CCCC)c21,0.854,24.53,72.1,15.1,-5.31,-3.14,-5.65,-4.09,,,2021,10.1002/adma.202106316,"OPV-DB (Qiu, J., Zenodo, 2026, doi:10.5281/zenodo.20841543)"
TPD-3,Y6,CCCCCCCCC(CCCCCC)Cc1ccc(-c2c3cc(-c4ccc(-c5sc(-c6cccs6)c6c5C(=O)N(CCCCCCCC)C6=O)s4)sc3c(-c3ccc(CC(CCCCCC)CCCCCCCC)s3)c3ccsc23)s1,CCCCCCCCCCCc1c(/C=C2\C(=O)c3cc(F)c(F)cc3C2=C(C#N)C#N)sc2c1sc1c3c4nsnc4c4c5sc6c(CCCCCCCCCCC)c(/C=C7\C(=O)c8cc(F)c(F)cc8C7=C(C#N)C#N)sc6c5n(CC(CC)CCCC)c4c3n(CC(CC)CCCC)c21,0.83,26.7,68.5,15.2,-5.14,-3.32,-5.65,-4.09,,,2021,10.1002/aenm.202102648,"OPV-DB (Qiu, J., Zenodo, 2026, doi:10.5281/zenodo.20841543)"
PFT,PC71BM,CCc1sc(-c2c3cc(-c4ccc(-c5c(F)c(F)c(-c6ccc(-c7cc8c(-c9cc(F)c(CC)s9)c9oc(-c%10ccc(-c%11c(F)c(F)c(-c%12ccc(-c%13cc%14c(-c%15cc(F)c(CC)s%15)c%15oc(-c%16ccc(-c%17c(F)c(F)c(-c%18cccs%18)c%18nn(CC)nc%17%18)s%16)cc%15c(-c%15cc(F)c(CC)s%15)c%14o%13)s%12)c%12nn(CC)nc%11%12)s%10)cc9c(-c9cc(F)c(CC)s9)c8o7)s6)c6nn(CC)nc56)s4)oc3c(-c3cc(F)c(CC)s3)c3ccoc23)cc1F,COC(=O)CCCC1(c2ccccc2)C23c4c5ccc6c7cc8c9c%10c(cc%11cc%12c%13c%14c(cc%15c%16ccc-5c2c%16c2c5c%16c%17c(c(c46)c7c9c%17c4c%10c%11c%13c4c%16c%14c%152)C513)C%12)C8,0.94,13.42,64.2,8.1,-5.48,-3.48,-5.9,-3.9,,,2021,10.1021/acsaem.1c00797,"OPV-DB (Qiu, J., Zenodo, 2026, doi:10.5281/zenodo.20841543)"
PDTfBT-4T,Y14,CCCCCCCCCCCCC(CCCCCCCCCC)Cc1csc(-c2cc3c4nsnc4c4cc(-c5cc(CC(CCCCCCCCCC)CCCCCCCCCCCC)c(-c6ccc(-c7cccs7)s6)s5)sc4c3s2)c1,CCCCCCCCCCCc1c(/C=C2\C(=O)c3cc(F)ccc3C2=C(C#N)C#N)sc2c1sc1c3c4nn(CC(CC)CCCC)nc4c4c5sc6c(CCCCCCCCCCC)c(/C=C7\C(=O)c8cc(F)ccc8C7=C(C#N)C#N)sc6c5n(CC(CC)CCCC)c4c3n(CC(CC)CCCC)c21,0.83,25.42,72.0,15.19,-5.33,-3.64,-5.56,-4.01,,,2021,10.1016/j.polymer.2021.124193,"OPV-DB (Qiu, J., Zenodo, 2026, doi:10.5281/zenodo.20841543)"
PBDB-T,LL4,CCCCC(CC)Cc1ccc(-c2c3cc(-c4ccc(-c5sc(-c6cccs6)c6c5C(=O)c5c(CC(CC)CCCC)sc(CC(CC)CCCC)c5C6=O)s4)sc3c(-c3ccc(CC(CC)CCCC)s3)c3ccsc23)s1,CCCCCCCCc1c(/C=C2\C(=O)c3cc(Cl)c(Cl)cc3C2=C(C#N)C#N)sc2c1sc1c3c4nsnc4c4c5sc6c(CCCCCCCC)c(/C=C7\C(=O)c8cc9c(cc8C7=C(C#N)C#N)C7C8C=CC(C8)C97)sc6c5n(CC)c4c3n(CC)c21,0.82,26.05,70.9,15.18,-5.33,-3.48,-5.56,-3.82,,,2021,10.1002/adfm.202103445,"OPV-DB (Qiu, J., Zenodo, 2026, doi:10.5281/zenodo.20841543)"
PTQ10,PBDT,CCCCCCCCC(CCCCCC)COc1cnc2c(-c3cccs3)c(F)c(F)cc2n1,CCCCCCC(CCCC)Cc1csc(-c2c(F)c(F)c(-c3cc(CC(CCCC)CCCCCC)c(-c4cc5c(OCC(CC)CCCC)c6sccc6c(OCC(CC)CCCC)c5s4)s3)c3nsnc23)c1,1.07,12.31,62.0,8.13,-5.54,-2.92,-5.47,-3.525,,,2021,10.1002/marc.202100925,"OPV-DB (Qiu, J., Zenodo, 2026, doi:10.5281/zenodo.20841543)"
J63,ITIC,C=CCCCCSc1ccc(-c2c3cc(-c4ccc(-c5c(F)c(F)c(-c6cccs6)c6nn(CC(CCCCCC)CCCCCCCC)nc56)s4)sc3c(-c3ccc(SCCCCC=C)s3)c3ccsc23)s1,CCCCCCc1ccc(C2(c3ccc(CCCCCC)cc3)c3cc4c(cc3-c3sc5cc(C=C6C(=O)c7ccccc7C6=C(C#N)C#N)sc5c32)C(c2ccc(CCCCCC)cc2)(c2ccc(CCCCCC)cc2)c2c-4sc3cc(C=C4C(=O)c5ccccc5C4=C(C#N)C#N)sc23)cc1,0.868,15.72,59.6,8.13,-5.28,-3.04,-5.576,-3.916,,,2021,10.1021/accountsmr.1c00119,"OPV-DB (Qiu, J., Zenodo, 2026, doi:10.5281/zenodo.20841543)"
PBDB-T,PY5-BT,CCCCC(CC)Cc1ccc(-c2c3cc(-c4ccc(-c5sc(-c6cccs6)c6c5C(=O)c5c(CC(CC)CCCC)sc(CC(CC)CCCC)c5C6=O)s4)sc3c(-c3ccc(CC(CC)CCCC)s3)c3ccsc23)s1,CCCCCCCCCCCc1c(/C=C2\C(=O)c3ccccc3C2=C(C#N)C#N)sc2c1sc1c3c4nsnc4c4c5sc6c(CCCCCCCCCCC)c(/C=C7\C(=O)c8cc(-c9sc(-c%10ccc(-c%11cc(CCCCCC)cs%11)c%11nsnc%10%11)cc9CCCCCC)ccc8C7=C(C#N)C#N)sc6c5n(CC(CCCCCCCC)CCCCCCCCCC)c4c3n(CC(CCCCCCCC)CCCCCCCCCC)c21,0.891,15.05,60.4,8.12,-5.33,-3.53,-5.73,-3.78,,,2021,10.1021/acs.chemmater.1c02302,"OPV-DB (Qiu, J., Zenodo, 2026, doi:10.5281/zenodo.20841543)"
D18,BTSe-IC2Cl,CCCCCCC(CCCC)Cc1csc(-c2cc3c4nsnc4c4cc(-c5cc(CC(CCCC)CCCCCC)c(-c6cc7c(-c8cc(F)c(CC(CC)CCCC)s8)c8sccc8c(-c8cc(F)c(CC(CC)CCCC)s8)c7s6)s5)sc4c3s2)c1,CCCCCCCCCCCc1c(/C=C2\C(=O)c3cc(Cl)c(Cl)cc3C2=C(C#N)C#N)sc2c1sc1c3c4n[se]nc4c4c5sc6c(CCCCCCCCCCC)c(/C=C7\C(=O)c8cc(Cl)c(Cl)cc8C7=C(C#N)C#N)sc6c5n(CCCCCCCCc5ccccc5)c4c3n(CCCCCCCCc3ccccc3)c21,0.809,25.81,73.27,15.3,-5.51,-2.77,-5.6,-4.01,,,2021,10.1021/acsami.1c20813,"OPV-DB (Qiu, J., Zenodo, 2026, doi:10.5281/zenodo.20841543)"
PBDF-NS,LC301,CCCCCCCCC(CCCCCC)CSc1ccc2cc(-c3c4cc(-c5ccc(-c6c(F)c(F)c(-c7cccs7)c7nn(CC(CCCCCC)CCCCCCCC)nc67)s5)oc4c(-c4ccc5cc(SCC(CCCCCC)CCCCCCCC)ccc5c4)c4ccoc34)ccc2c1,CCCCCCC(CCCC)Cc1c(/C=C2\C(=O)c3cscc3C2=C(C#N)C#N)sc2c1sc1c3c4nsnc4c4c5sc6c(CC(CCCC)CCCCCC)c(/C=C7\C(=O)c8cc(F)c(F)cc8C7=C(C#N)C#N)sc6c5n(CC(CC)CCCC)c4c3n(CC(CC)CCCC)c21,0.857,23.9,74.4,15.24,-5.44,-3.35,-5.66,-3.87,,,2021,10.1002/aenm.202103684,"OPV-DB (Qiu, J., Zenodo, 2026, doi:10.5281/zenodo.20841543)"
Qx-12F,Y6,CCOc1c(F)c(F)c(-c2nc3c(-c4cccs4)c(F)c(F)c(-c4ccc(-c5cc6c(-c7cc(F)c(CC)s7)c7sc(-c8ccc(-c9c(F)c(F)c(-c%10ccc(-c%11cc%12c(-c%13cc(F)c(CC)s%13)c%13sc(-c%14ccc(-c%15c(F)c(F)c(-c%16ccc(-c%17cc%18c(-c%19cc(F)c(CC)s%19)c%19sccc%19c(-c%19cc(F)c(CC)s%19)c%18s%17)s%16)c%16nc(-c%17c(F)c(F)c(OCC)c(F)c%17F)c(-c%17c(F)c(F)c(OCC)c(F)c%17F)nc%15%16)s%14)cc%13c(-c%13cc(F)c(CC)s%13)c%12s%11)s%10)c%10nc(-c%11c(F)c(F)c(OCC)c(F)c%11F)c(-c%11c(F)c(F)c(OCC)c(F)c%11F)nc9%10)s8)cc7c(-c7cc(F)c(CC)s7)c6s5)s4)c3nc2-c2c(F)c(F)c(OCC)c(F)c2F)c(F)c1F,CCCCCCCCCCCc1c(/C=C2\C(=O)c3cc(F)c(F)cc3C2=C(C#N)C#N)sc2c1sc1c3c4nsnc4c4c5sc6c(CCCCCCCCCCC)c(/C=C7\C(=O)c8cc(F)c(F)cc8C7=C(C#N)C#N)sc6c5n(CC(CC)CCCC)c4c3n(CC(CC)CCCC)c21,0.847,24.55,72.88,15.21,-5.22,-3.5,-5.65,-4.09,,,2021,10.1039/d1ta01500a,"OPV-DB (Qiu, J., Zenodo, 2026, doi:10.5281/zenodo.20841543)"
PTQ10,ITIC,CCCCCCCCC(CCCCCC)COc1cnc2c(-c3cccs3)c(F)c(F)cc2n1,CCCCCCc1ccc(C2(c3ccc(CCCCCC)cc3)c3cc4c(cc3-c3sc5cc(C=C6C(=O)c7ccccc7C6=C(C#N)C#N)sc5c32)C(c2ccc(CCCCCC)cc2)(c2ccc(CCCCCC)cc2)c2c-4sc3cc(C=C4C(=O)c5ccccc5C4=C(C#N)C#N)sc23)cc1,1.03,17.65,60.01,10.9,-5.54,-2.92,-5.576,-3.916,,,2021,10.1016/j.synthmet.2021.116736,"OPV-DB (Qiu, J., Zenodo, 2026, doi:10.5281/zenodo.20841543)"
PTFB-O,ITIC-Th,CCCCCCCCCCCCC(CCCCCCCCCC)Cc1csc(-c2c(F)c(F)c(-c3cc(CC(CCCCCCCCCC)CCCCCCCCCCCC)c(-c4ccc(-c5ccc(-c6cccs6)c(F)c5F)s4)s3)c3nn(CCC)nc23)c1,CCCCCCc1ccc(C2(c3ccc(CCCCCC)s3)c3cc4c(cc3-c3sc5cc(/C=C6\C(=O)c7ccccc7C6=C(C#N)C#N)sc5c32)C(c2ccc(CCCCCC)s2)(c2ccc(CCCCCC)s2)c2c-4sc3cc(/C=C4\C(=O)c5ccccc5C4=C(C#N)C#N)sc23)s1,0.93,17.1,67.9,10.9,-5.36,-3.36,-5.673,-3.909,,,2021,10.1016/j.synthmet.2021.116736,"OPV-DB (Qiu, J., Zenodo, 2026, doi:10.5281/zenodo.20841543)"
PBDB-T,IDT2-IC-4Cl,CCCCC(CC)Cc1ccc(-c2c3cc(-c4ccc(-c5sc(-c6cccs6)c6c5C(=O)c5c(CC(CC)CCCC)sc(CC(CC)CCCC)c5C6=O)s4)sc3c(-c3ccc(CC(CC)CCCC)s3)c3ccsc23)s1,CCCCCCC1(CCCCCC)c2cc3c(cc2-c2sc(/C=C4\C(=O)c5cc(Cl)c(Cl)cc5C4=C(C#N)C#N)cc21)C(CCCCCC)(CCCCCC)c1cc(-c2cc4c(s2)-c2cc5c(cc2C4(CCCCCC)CCCCCC)-c2sc(/C=C4\C(=O)c6cc(Cl)c(Cl)cc6C4=C(C#N)C#N)cc2C5(CCCCCC)CCCCCC)sc1-3,0.81,22.22,69.81,12.53,-5.33,-3.48,-5.34,-3.95,,,2021,10.1016/j.orgel.2021.106329,"OPV-DB (Qiu, J., Zenodo, 2026, doi:10.5281/zenodo.20841543)"
PBDB-TF,PT2IC-4Cl,CCCCC(CC)Cc1sc(-c2c3cc(-c4ccc(-c5sc(-c6cccs6)c6c5C(=O)c5c(CC(CC)CCCC)sc(CC(CC)CCCC)c5C6=O)s4)sc3c(-c3cc(F)c(CC(CC)CCCC)s3)c3ccsc23)cc1F,CCCCCCCCCCCc1c(/C=C2\C(=O)c3cc(Cl)c(Cl)cc3C2=C(C#N)C#N)sc2c1sc1c3c4nsnc4c4c5sc6c7sc(/C=C8\C(=O)c9cc(Cl)c(Cl)cc9C8=C(C#N)C#N)cc7n(CC(CC)CCCC)c6c5n(CC(CCCC)CCCCCC)c4c3n(CC(CCCC)CCCCCC)c21,0.834,20.7,72.4,12.51,-5.49,-3.64,-5.6,-3.9,,,2021,10.1021/acsami.1c02652,"OPV-DB (Qiu, J., Zenodo, 2026, doi:10.5281/zenodo.20841543)"
PBDB-TF,PZ-dIDTC6,CCCCC(CC)Cc1sc(-c2c3cc(-c4ccc(-c5sc(-c6cccs6)c6c5C(=O)c5c(CC(CC)CCCC)sc(CC(CC)CCCC)c5C6=O)s4)sc3c(-c3cc(F)c(CC(CC)CCCC)s3)c3ccsc23)cc1F,CCCCCCC1(CCCCCC)c2cc3c(cc2-c2sc(/C=C4\C(=O)c5cc(F)c(F)cc5C4=C(C#N)C#N)cc21)C(CCCCCC)(CCCCCC)c1cc(-c2cnc(-c4cc5c(s4)-c4cc6c(cc4C5(CCCCCC)CCCCCC)-c4sc(/C=C5\C(=O)c7cc(F)c(F)cc7C5=C(C#N)C#N)cc4C6(CCCCCC)CCCCCC)cn2)sc1-3,0.94,15.49,75.0,10.91,-5.49,-3.64,-5.54,-3.85,,,2021,10.1016/j.synthmet.2021.116838,"OPV-DB (Qiu, J., Zenodo, 2026, doi:10.5281/zenodo.20841543)"
PBDB-T,i-IDSe-4Cl,CCCCC(CC)Cc1ccc(-c2c3cc(-c4ccc(-c5sc(-c6cccs6)c6c5C(=O)c5c(CC(CC)CCCC)sc(CC(CC)CCCC)c5C6=O)s4)sc3c(-c3ccc(CC(CC)CCCC)s3)c3ccsc23)s1,CCCCCCc1ccc(C2(c3ccc(CCCCCC)cc3)c3cc4c(cc3-c3[se]c(-c5scc(/C=C6\C(=O)c7cc(Cl)c(Cl)cc7C6=C(C#N)C#N)c5CC(CC)CCCCC)cc32)C(c2ccc(CCCCCC)cc2)(c2ccc(CCCCCC)cc2)c2cc(-c3scc(/C=C5\C(=O)c6cc(Cl)c(Cl)cc6C5=C(C#N)C#N)c3CC(CC)CCCCC)[se]c2-4)cc1,0.873,20.22,70.1,12.39,-5.33,-3.53,-5.05,-3.44,,,2021,10.1021/acsaem.1c03817,"OPV-DB (Qiu, J., Zenodo, 2026, doi:10.5281/zenodo.20841543)"
J52,UF-Qx-2Cl,CCCCCCCCC(CCCCCC)Cn1nc2c(-c3cccs3)c(F)c(F)c(-c3ccc(-c4cc5c(-c6ccc(CC(CC)CCCC)s6)c6sccc6c(-c6ccc(CC(CC)CCCC)s6)c5s4)s3)c2n1,CCCCCCc1ccc(-c2nc3c(-c4cc5c(s4)-c4sc(/C=C6\C(=O)c7cc(Cl)c(Cl)cc7C6=C(C#N)C#N)cc4C5(CC(CC)CCCC)CC(CC)CCCC)ccc(-c4cc5c(s4)-c4sc(/C=C6\C(=O)c7cc(Cl)c(Cl)cc7\C6=C(\C)C#N)cc4C5(CC(CC)CCCC)CC(CC)CCCC)c3nc2-c2ccc(CCCCCC)cc2)cc1,0.76,22.71,63.1,10.81,-5.2,-3.05,-5.55,-3.89,,,2021,10.1016/j.cej.2021.131473,"OPV-DB (Qiu, J., Zenodo, 2026, doi:10.5281/zenodo.20841543)"
J71,SeCT-IC,CCCCCCCCC(CCCCCC)Cn1nc2c(-c3cccs3)c(F)c(F)c(-c3ccc(-c4cc5c(-c6ccc([Si](CCC)(CCC)CCC)s6)c6sccc6c(-c6ccc([Si](CCC)(CCC)CCC)s6)c5s4)s3)c2n1,CCCCCCc1ccc(C2(c3ccc(CCCCCC)cc3)c3cc(/C=C4\C(=O)c5ccccc5C4=C(C#N)C#N)sc3-c3[se]c4cc5c6c([se]c5cc4c32)-c2sc(/C=C3/C(=O)c4ccccc4C3=C(C#N)C#N)cc2C6(c2ccc(CCCCCC)cc2)c2ccc(CCCCCC)cc2)cc1,0.889,18.09,67.7,10.89,-5.4,-3.24,-5.53,-3.92,,,2021,10.1021/acsami.1c12028,"OPV-DB (Qiu, J., Zenodo, 2026, doi:10.5281/zenodo.20841543)"
PBDB-T-2Cl,DTSiC-TC,CCCCC(CC)Cc1sc(-c2c3cc(-c4ccc(-c5sc(-c6cccs6)c6c5C(=O)c5c(CC(CC)CCCC)sc(CC(CC)CCCC)c5C6=O)s4)sc3c(-c3cc(Cl)c(CC(CC)CCCC)s3)c3ccsc23)cc1Cl,CCCCCCCCC(CCCCCCCC)n1c2cc3c(cc2c2cc4c(cc21)-c1sc(/C=C2\C(=O)c5cscc5C2=C(C#N)C#N)cc1[Si]4(CCCCCCCC)CCCCCCCC)[Si](CCCCCCCC)(CCCCCCCC)c1cc(/C=C2\C(=O)c4cscc4C2=C(C#N)C#N)sc1-3,1.06,14.6,70.3,10.88,-5.52,-3.6,-5.79,-4.07,,,2021,10.1021/acsami.1c06360,"OPV-DB (Qiu, J., Zenodo, 2026, doi:10.5281/zenodo.20841543)"
PDPP-BDT,PC71BM,CCCCCCC(CCCC)CN1C(=O)C2=C(c3cccs3)N(CC(CCCC)CCCCCC)C(=O)C2=C1C1=CC=C(c2cc3c(-c4ccc(CC(CC)CCCC)s4)c4sccc4c(-c4ccc(CC(CC)CCCC)s4)c3s2)C1,COC(=O)CCCC1(c2ccccc2)C23c4c5ccc6c7cc8c9c%10c(cc%11cc%12c%13c%14c(cc%15c%16ccc-5c2c%16c2c5c%16c%17c(c(c46)c7c9c%17c4c%10c%11c%13c4c%16c%14c%152)C513)C%12)C8,0.74,11.75,53.0,4.68,-5.16,-3.6,-5.9,-3.9,,,2021,10.1016/j.matlet.2021.130222,"OPV-DB (Qiu, J., Zenodo, 2026, doi:10.5281/zenodo.20841543)"
PCE10,F8IC,CCCCC(CC)COC(=O)c1sc2c(-c3cc4c(-c5ccc(CC(CC)CCCC)s5)c5sccc5c(-c5ccc(CC(CC)CCCC)s5)c4s3)scc2c1F,CCCCCCc1ccc(C2(c3ccc(CCCCCC)cc3)c3c(sc4cc(/C=C5\C(=O)c6cc(F)c(F)cc6C5=C(C#N)C#N)sc34)-c3sc4c5c(sc4c32)-c2sc3cc(/C=C4\C(=O)c6cc(F)c(F)cc6C4=C(C#N)C#N)sc3c2C5(c2ccc(CCCCCC)cc2)c2ccc(CCCCCC)cc2)cc1,0.64,25.12,67.6,10.9,-5.21,-3.6,-5.4,-4.0,,,2021,10.1016/j.dyepig.2021.109171,"OPV-DB (Qiu, J., Zenodo, 2026, doi:10.5281/zenodo.20841543)"
PFT,IT4F,CCc1sc(-c2c3cc(-c4ccc(-c5c(F)c(F)c(-c6ccc(-c7cc8c(-c9cc(F)c(CC)s9)c9oc(-c%10ccc(-c%11c(F)c(F)c(-c%12ccc(-c%13cc%14c(-c%15cc(F)c(CC)s%15)c%15oc(-c%16ccc(-c%17c(F)c(F)c(-c%18cccs%18)c%18nn(CC)nc%17%18)s%16)cc%15c(-c%15cc(F)c(CC)s%15)c%14o%13)s%12)c%12nn(CC)nc%11%12)s%10)cc9c(-c9cc(F)c(CC)s9)c8o7)s6)c6nn(CC)nc56)s4)oc3c(-c3cc(F)c(CC)s3)c3ccoc23)cc1F,CCCCCCc1ccc(C2(c3ccc(CCCCCC)cc3)c3cc4c(cc3-c3sc5cc(/C=C6\C(=O)c7cc(F)c(F)cc7C6=C(C#N)C#N)sc5c32)C(c2ccc(CCCCCC)cc2)(c2ccc(CCCCCC)cc2)c2c-4sc3cc(/C=C4\C(=O)c5cc(F)c(F)cc5C4=C(C#N)C#N)sc23)cc1,0.88,17.28,71.92,10.94,-5.48,-3.48,-5.66,-4.14,,,2021,10.1021/acsaem.1c00797,"OPV-DB (Qiu, J., Zenodo, 2026, doi:10.5281/zenodo.20841543)"
PCE10,Y6,CCCCC(CC)COC(=O)c1sc2c(-c3cc4c(-c5ccc(CC(CC)CCCC)s5)c5sccc5c(-c5ccc(CC(CC)CCCC)s5)c4s3)scc2c1F,CCCCCCCCCCCc1c(/C=C2\C(=O)c3cc(F)c(F)cc3C2=C(C#N)C#N)sc2c1sc1c3c4nsnc4c4c5sc6c(CCCCCCCCCCC)c(/C=C7\C(=O)c8cc(F)c(F)cc8C7=C(C#N)C#N)sc6c5n(CC(CC)CCCC)c4c3n(CC(CC)CCCC)c21,0.673,25.32,64.19,10.93,-5.21,-3.6,-5.65,-4.09,,,2021,10.1039/d1ma01144h,"OPV-DB (Qiu, J., Zenodo, 2026, doi:10.5281/zenodo.20841543)"
JD40,PJTET,CCCCCCC(CCCC)Cc1csc(-c2cc3c4nsnc4c4cc(-c5cc(CC(CCCC)CCCCCC)c(-c6cc7c(-c8ccc(CC(CC)CCCC)s8)c8sccc8c(-c8ccc(CC(CC)CCCC)s8)c7s6)s5)sc4c3s2)c1,CCCCCCCCCCCCC(CCCCCCCCCC)Cn1c2c3sc(/C=C4\C(=O)c5ccccc5C4=C(C#N)C#N)c(CCCCCCCCCCC)c3sc2c2c3nsnc3c3c4sc5c(CCCCCCCCCCC)c(/C=C6\C(=O)c7cc(-c8ccc(CCc9cccs9)s8)ccc7C6=C(C#N)C#N)sc5c4n(CC(CCCCCCCCCC)CCCCCCCCCCCC)c3c21,0.92,18.58,63.84,10.93,-5.38,-3.32,-5.56,-3.78,,,2021,10.1002/aenm.202102559,"OPV-DB (Qiu, J., Zenodo, 2026, doi:10.5281/zenodo.20841543)"
