Repository: AsadKhanJBNU/osc_predictor

# OSC Donor–Acceptor Property Predictor

Predicts **nine** electronic and photovoltaic properties of organic solar cell
donor–acceptor pairs **directly from SMILES** — no DFT and no device measurements
as inputs.

**Try it live:** https://huggingface.co/spaces/AsadWazir/osc_predictor

## About

Selected models from the combined SMILES-only pipeline:

| Property | Description | Selected model | Test *R*² |
|---|---|---|---|
| V_OC | Open-circuit voltage | ElasticNet | 45.8% |
| J_SC | Short-circuit current | ElasticNet | 69.5% |
| PCE | Power conversion efficiency | Ridge | 61.2% |
| HOMO_D | Donor HOMO | k-NN | 18.5% |
| LUMO_D | Donor LUMO | Extra Trees | 39.1% |

File: Dataset/Examined_Dataset_1.csv (part 17 of 24)
DonorName,AcceptorName,DonorSMILES,AcceptorSMILES,V_OC,J_SC,FF_percent,PCE,HOMO_D,LUMO_D,HOMO_A,LUMO_A,Lambda+,Lambda-,PubYear,DOI,Source_Database
PM6,N2200,CCCCC(CC)Cc1sc(-c2c3cc(-c4ccc(-c5sc(-c6cccs6)c6c5C(=O)c5c(CC(CC)CCCC)sc(CC(CC)CCCC)c5C6=O)s4)sc3c(-c3cc(F)c(CC(CC)CCCC)s3)c3ccsc23)cc1F,CCCCCCCCCCC(CCCCCCCC)CN1C(=O)c2ccc3c4c(c(-c5ccc(-c6cccs6)s5)cc(c24)C1=O)C(=O)N(CC(CCCCCCCC)CCCCCCCCCC)C3=O,0.97,8.43,57.94,4.74,-5.56,-3.65,-5.71,-4.02,,,2021,10.1016/j.joule.2021.09.001,"OPV-DB (Qiu, J., Zenodo, 2026, doi:10.5281/zenodo.20841543)"
P3HT,BTA2,CCCCCCc1ccsc1,CCCCCCCCn1nc2c(/C=C3\SC(=O)N(CC)C3=O)ccc(-c3cc4c(s3)-c3cc5c(cc3C4(c3ccc(CCCCCC)cc3)c3ccc(CCCCCC)cc3)-c3sc(-c4ccc(/C=C6\SC(=O)N(CC)C6=O)c6nn(CCCCCCCC)nc46)cc3C5(c3ccc(CCCCCC)cc3)c3ccc(CCCCCC)cc3)c2n1,1.22,6.15,60.0,4.5,-5.01,-3.12,-5.43,-3.38,,,2021,10.1016/j.synthmet.2021.116736,"OPV-DB (Qiu, J., Zenodo, 2026, doi:10.5281/zenodo.20841543)"
PBDB-T,BCIC2F,CCCCC(CC)Cc1ccc(-c2c3cc(-c4ccc(-c5sc(-c6cccs6)c6c5C(=O)c5c(CC(CC)CCCC)sc(CC(CC)CCCC)c5C6=O)s4)sc3c(-c3ccc(CC(CC)CCCC)s3)c3ccsc23)s1,CCCCCCC(CCCC)Oc1c(OC(CCCC)CCCCCC)c(-c2cc3c(s2)C2SC(CC(C)C(=C(C#N)C#N)C4=C(C=O)CC(Cl)C(Cl)=C4)=CC2C3(C(C)CCCC)C(C)CCCC)c2nccnc2c1-c1cc2c(s1)-c1sc(/C=C3\C(=O)C4C=C(Cl)C(Cl)=CC4C3=C(C#N)C#N)cc1C2(C(C)CCCC)C(C)CCCC,0.792,22.1,71.0,12.4,-5.33,-3.48,-5.54,-3.87,,,2021,10.1002/cssc.202100746,"OPV-DB (Qiu, J., Zenodo, 2026, doi:10.5281/zenodo.20841543)"
TP-EH,Y6,CCCCC(CC)Cc1csc(-c2nnc(-c3cc(CC(CC)CCCC)c(-c4cc5c(-c6cc(F)c(CC(CC)CCCC)s6)c6sc(-c7ccc(-c8sc(-c9ccc(-c%10cc%11c(-c%12cc(F)c(CC(CC)CCCC)s%12)c%12sccc%12c(-c%12cc(CC(CC)CCCC)c(F)s%12)c%11s%10)s9)c9c8C(=O)c8c(CC(CC)CCCC)sc(CC(CC)CCCC)c8C9=O)s7)cc6c(-c6cc(CC(CC)CCCC)c(F)s6)c5s4)s3)nn2)c1,CCCCCCCCCCCc1c(/C=C2\C(=O)c3cc(F)c(F)cc3C2=C(C#N)C#N)sc2c1sc1c3c4nsnc4c4c5sc6c(CCCCCCCCCCC)c(/C=C7\C(=O)c8cc(F)c(F)cc8C7=C(C#N)C#N)sc6c5n(CC(CC)CCCC)c4c3n(CC(CC)CCCC)c21,0.868,26.09,69.09,15.41,-5.58,-3.27,-5.65,-4.1,,,2021,10.1021/acsaem.1c02355,"OPV-DB (Qiu, J., Zenodo, 2026, doi:10.5281/zenodo.20841543)"
PM6,PY2Se-Cl,CCCCC(CC)Cc1sc(-c2c3cc(-c4ccc(-c5sc(-c6cccs6)c6c5C(=O)c5c(CC(CC)CCCC)sc(CC(CC)CCCC)c5C6=O)s4)sc3c(-c3cc(F)c(CC(CC)CCCC)s3)c3ccsc23)cc1F,CCCCCCCCCCCCC(CCCCCCCCCC)Cn1c2c(sc3c(CCCCCCCCCCC)c(/C=C4\C(=O)c5c(Cl)cccc5C4=C(C#N)C#N)[se]c32)c2c3nsnc3c3c4sc5c(CCCCCCCCCCC)c(/C=C6\C(=O)c7c(Cl)cccc7C6=C(C#N)C#N)[se]c5c4n(CC(CCCCCCCCCC)CCCCCCCCCCCC)c3c21,0.884,24.5,74.3,16.1,-5.56,-3.65,-5.75,-3.93,,,2021,10.1016/j.nanoen.2021.106718,"OPV-DB (Qiu, J., Zenodo, 2026, doi:10.5281/zenodo.20841543)"
PBDB-T,PNEDT,CCCCC(CC)Cc1ccc(-c2c3cc(-c4ccc(-c5sc(-c6cccs6)c6c5C(=O)c5c(CC(CC)CCCC)sc(CC(CC)CCCC)c5C6=O)s4)sc3c(-c3ccc(CC(CC)CCCC)s3)c3ccsc23)s1,C#Cc1c2ccsc2c(C#Cc2cc3c4c(ccc5c4c2C(=O)N(CC(CCCCCCCCCC)CCCCCCCCCCCC)C5=O)C(=O)N(CC(CCCCCCCCCC)CCCCCCCCCCCC)C3=O)c2ccsc12,0.8,6.78,43.0,2.41,-5.33,-3.48,-6.06,-3.83,,,2021,10.1016/j.dyepig.2021.109246,"OPV-DB (Qiu, J., Zenodo, 2026, doi:10.5281/zenodo.20841543)"
P-P,Y6,CCCCCCCCC(CCCCCC)Cn1nc2c(-c3cccs3)c(F)c(F)c(-c3ccc(-c4cc5c(-c6ccc(CC(CC)CCCC)cc6)c6occc6c(-c6ccc(CC(CC)CCCC)cc6)c5o4)s3)c2n1,CCCCCCCCCCCc1c(/C=C2\C(=O)c3cc(F)c(F)cc3C2=C(C#N)C#N)sc2c1sc1c3c4nsnc4c4c5sc6c(CCCCCCCCCCC)c(/C=C7\C(=O)c8cc(F)c(F)cc8C7=C(C#N)C#N)sc6c5n(CC(CC)CCCC)c4c3n(CC(CC)CCCC)c21,0.616,24.2,54.3,8.11,-5.33,-3.39,-5.65,-4.09,,,2021,10.1021/acsami.1c00327,"OPV-DB (Qiu, J., Zenodo, 2026, doi:10.5281/zenodo.20841543)"
PBDB-T,IDT2-IC,CCCCC(CC)Cc1ccc(-c2c3cc(-c4ccc(-c5sc(-c6cccs6)c6c5C(=O)c5c(CC(CC)CCCC)sc(CC(CC)CCCC)c5C6=O)s4)sc3c(-c3ccc(CC(CC)CCCC)s3)c3ccsc23)s1,CCCCCCC1(CCCCCC)c2cc3c(cc2-c2sc(/C=C4\C(=O)c5ccccc5C4=C(C#N)C#N)cc21)C(CCCCCC)(CCCCCC)c1cc(-c2cc4c(s2)-c2cc5c(cc2C4(CCCCCC)CCCCCC)-c2sc(/C=C4\C(=O)c6ccccc6C4=C(C#N)C#N)cc2C5(CCCCCC)CCCCCC)sc1-3,0.94,13.23,65.71,8.18,-5.33,-3.48,-5.28,-3.91,,,2021,10.1016/j.orgel.2021.106329,"OPV-DB (Qiu, J., Zenodo, 2026, doi:10.5281/zenodo.20841543)"
PBDB-T,i-IDSe,CCCCC(CC)Cc1ccc(-c2c3cc(-c4ccc(-c5sc(-c6cccs6)c6c5C(=O)c5c(CC(CC)CCCC)sc(CC(CC)CCCC)c5C6=O)s4)sc3c(-c3ccc(CC(CC)CCCC)s3)c3ccsc23)s1,CCCCCCc1ccc(C2(c3ccc(CCCCCC)cc3)c3cc4c(cc3-c3[se]c(-c5scc(/C=C6\C(=O)c7ccccc7C6=C(C#N)C#N)c5CC(CC)CCCCC)cc32)C(c2ccc(CCCCCC)cc2)(c2ccc(CCCCCC)cc2)c2cc(-c3scc(/C=C5\C(=O)c6ccccc6C5=C(C#N)C#N)c3CC(CC)CCCCC)[se]c2-4)cc1,0.957,14.63,58.4,8.16,-5.33,-3.53,-4.92,-3.18,,,2021,10.1021/acsaem.1c03817,"OPV-DB (Qiu, J., Zenodo, 2026, doi:10.5281/zenodo.20841543)"
PBDB-Si,Y6,CCCCC(CC)Cc1sc(CC(CC)CCCC)c2c1C(=O)c1c(-c3cccs3)sc(-c3ccc(-c4cc5c(-c6ccc([Si](CCC)(CCC)CCC)cc6)c6sccc6c(-c6ccc([Si](CCC)(CCC)CCC)cc6)c5s4)s3)c1C2=O,CCCCCCCCCCCc1c(/C=C2\C(=O)c3cc(F)c(F)cc3C2=C(C#N)C#N)sc2c1sc1c3c4nsnc4c4c5sc6c(CCCCCCCCCCC)c(/C=C7\C(=O)c8cc(F)c(F)cc8C7=C(C#N)C#N)sc6c5n(CC(CC)CCCC)c4c3n(CC(CC)CCCC)c21,0.92,8.28,38.88,2.96,-5.54,-3.62,-5.65,-4.09,,,2021,10.1016/j.dyepig.2021.109842,"OPV-DB (Qiu, J., Zenodo, 2026, doi:10.5281/zenodo.20841543)"
PBDB-T,A2,CCCCC(CC)Cc1ccc(-c2c3cc(-c4ccc(-c5sc(-c6cccs6)c6c5C(=O)c5c(CC(CC)CCCC)sc(CC(CC)CCCC)c5C6=O)s4)sc3c(-c3ccc(CC(CC)CCCC)s3)c3ccsc23)s1,CCCCCC(CCCCC)N1C(=O)c2ccc3c4c2c(cc2c4c4c(c5ccc6c7cc8c(=O)n(C(CCCCC)CCCCC)c(=O)c9ccc%10c%11ccc%12c(=O)n(C(CCCCC)CCCCC)c(=O)c%13cc(c6c52)c(c%11c%12%13)c7c%10c98)=CC2C(=O)N(C(CCCCC)CCCCC)C(=O)C5=C2C=4C3C=C5)C1=O,0.77,8.73,43.84,2.94,-5.33,-3.48,-5.7,-3.78,,,2021,10.1039/d1nj00540e,"OPV-DB (Qiu, J., Zenodo, 2026, doi:10.5281/zenodo.20841543)"
PBDB-TF,PD-dIDTC6,CCCCC(CC)Cc1sc(-c2c3cc(-c4ccc(-c5sc(-c6cccs6)c6c5C(=O)c5c(CC(CC)CCCC)sc(CC(CC)CCCC)c5C6=O)s4)sc3c(-c3cc(F)c(CC(CC)CCCC)s3)c3ccsc23)cc1F,CCCCCCC1(CCCCCC)c2cc3c(cc2-c2sc(/C=C4\C(=O)c5cc(F)c(F)cc5C4=C(C#N)C#N)cc21)C(CCCCCC)(CCCCCC)c1cc(-c2ccc(-c4cc5c(s4)-c4cc6c(cc4C5(CCCCCC)CCCCCC)-c4sc(/C=C5\C(=O)c7cc(F)c(F)cc7C5=C(C#N)C#N)cc4C6(CCCCCC)CCCCCC)nc2)sc1-3,0.82,15.17,56.0,7.78,-5.49,-3.64,-5.51,-3.89,,,2021,10.1016/j.synthmet.2021.116838,"OPV-DB (Qiu, J., Zenodo, 2026, doi:10.5281/zenodo.20841543)"
PT3,PC70BM,CCCCCCCCc1sc(CCCCCCCC)c2c1C(=O)c1c(-c3cc4sccc4s3)sc(-c3cc4sc(-c5cc6c(-c7ccc(CC(CC)CCCC)s7)c7sccc7c(-c7ccc(CC(CC)CCCC)s7)c6s5)cc4s3)c1C2=O,CCCCC(=O)OCC1(C2=CC=CC=C2)C3=CC=CC4=CC=CC5=CC=CC6=CC=C7C=CC=CC8=CC=CC1=C8C7=C6C5=C4C3,0.94,7.35,40.0,2.76,-5.37,-3.54,-6.1,-3.9,,,2021,10.1016/j.jorganchem.2021.122220,"OPV-DB (Qiu, J., Zenodo, 2026, doi:10.5281/zenodo.20841543)"
PBDB-T,ITICS,CCCCC(CC)Cc1ccc(-c2c3cc(-c4ccc(-c5sc(-c6cccs6)c6c5C(=O)c5c(CC(CC)CCCC)sc(CC(CC)CCCC)c5C6=O)s4)sc3c(-c3ccc(CC(CC)CCCC)s3)c3ccsc23)s1,CCCCCCc1ccc(C2(c3ccc(CCCCCC)cc3)c3cc(/C=C4/C(=O)c5ccccc5C4=C(C#N)C#N)sc3-c3sc4c(-c5ccc(SCC(CC)CCCC)s5)c5c6c(sc5c(-c5ccc(SCC(CC)CCCC)s5)c4c32)-c2sc(/C=C3/C(=O)c4ccccc4C3=C(C#N)C#N)cc2C6(c2ccc(CCCCCC)cc2)c2ccc(CCCCCC)cc2)cc1,0.71,9.42,36.0,2.8,-5.33,-3.48,-5.5,-3.86,,,2021,10.1039/d1se01429c,"OPV-DB (Qiu, J., Zenodo, 2026, doi:10.5281/zenodo.20841543)"
PBDB-T,BDIC2F,CCCCC(CC)Cc1ccc(-c2c3cc(-c4ccc(-c5sc(-c6cccs6)c6c5C(=O)c5c(CC(CC)CCCC)sc(CC(CC)CCCC)c5C6=O)s4)sc3c(-c3ccc(CC(CC)CCCC)s3)c3ccsc23)s1,CCCCCCCCC(CCCCCC)Cn1c2cc(/C=C3\C(=O)c4cc(F)c(F)cc4C3=C(C#N)C#N)sc2c2sc(-c3sc(-c4cc5c(s4)c4sc(/C=C6\C(=O)c7cc(F)c(F)cc7C6=C(C#N)C#N)cc4n5CC(CCCCCC)CCCCCCCC)c4c3C(=O)c3c(CC(CC)CCCC)sc(CC(CC)CCCC)c3C4=O)cc21,0.799,9.9,37.9,3.01,-5.33,-3.48,-5.55,-3.85,,,2021,10.1002/cssc.202100746,"OPV-DB (Qiu, J., Zenodo, 2026, doi:10.5281/zenodo.20841543)"
PBDB-T,6TIC-2Cl,CCCCC(CC)Cc1ccc(-c2c3cc(-c4ccc(-c5sc(-c6cccs6)c6c5C(=O)c5c(CC(CC)CCCC)sc(CC(CC)CCCC)c5C6=O)s4)sc3c(-c3ccc(CC(CC)CCCC)s3)c3ccsc23)s1,CCCCCCc1ccc(C2(c3ccc(CCCCCC)cc3)c3c(sc4cc(/C=C5\C(=O)c6cc(Cl)ccc6C5=C(C#N)C#N)sc34)-c3sc4c5c(sc4c32)-c2sc3cc(/C=C4\C(=O)c6cc(Cl)ccc6C4=C(C#N)C#N)sc3c2C5(c2ccc(CCCCCC)cc2)c2ccc(CCCCCC)cc2)cc1,0.73,23.83,63.7,11.07,-5.33,-3.48,-5.45,-4.13,,,2021,10.1016/j.solener.2021.11.077,"OPV-DB (Qiu, J., Zenodo, 2026, doi:10.5281/zenodo.20841543)"
Q5,MeIC,CCCCCCCCCCCCc1csc(-c2cc3c(=O)n(CC(CCCCCC)CCCCCCCC)c(=O)c4cc(-c5sc(-c6cc7c(-c8ccc(CC(CC)CCCC)s8)c8sccc8c(-c8ccc(CC(CC)CCCC)s8)c7s6)c(CCCCCCCCCCCC)c5F)sc4c3s2)c1F,CCCCCCc1ccc(C2(c3ccc(CCCCCC)cc3)c3cc4c(cc3-c3sc5cc(/C=C6\C(=O)c7c(csc7C)C6=C(C#N)C#N)sc5c32)C(c2ccc(CCCCCC)cc2)(c2ccc(CCCCCC)cc2)c2c-4sc3cc(/C=C4\C(=O)c5c(csc5C)C4=C(C#N)C#N)sc23)cc1,1.08,13.59,74.9,11.06,-5.74,-3.79,-5.57,-3.92,,,2021,10.1021/acsami.1c23196,"OPV-DB (Qiu, J., Zenodo, 2026, doi:10.5281/zenodo.20841543)"
J81,m-ITIC,CCCCCCCCC(CCCCCC)Cn1nc2c(-c3cccs3)c(F)c(F)c(-c3ccc(-c4cc5c(-c6ccc([Si](CCC)(CCC)CCC)s6)c6occc6c(-c6ccc([Si](CCC)(CCC)CCC)s6)c5o4)s3)c2n1,CCCCCCc1cccc(C2(c3cccc(CCCCCC)c3)c3cc4c(cc3-c3sc5cc(C=C6C(=O)c7ccccc7C6=C(C#N)C#N)sc5c32)C(c2cccc(CCCCCC)c2)(c2cccc(CCCCCC)c2)c2c-4sc3cc(C=C4C(=O)c5ccccc5C4=C(C#N)C#N)sc23)c1,0.96,16.48,69.8,11.05,-5.43,-2.98,-5.527,-3.854,,,2021,10.1021/accountsmr.1c00119,"OPV-DB (Qiu, J., Zenodo, 2026, doi:10.5281/zenodo.20841543)"
PHT3,IT-4Cl,CCCCCCCCC(CCCCCC)COc1cnc2cc(F)c(F)c(-c3cccs3)c2n1,CCCCCCc1ccc(C2(c3ccc(CCCCCC)cc3)c3cc4c(cc3-c3sc5cc(/C=C6\C(=O)c7cc(Cl)c(Cl)cc7C6=C(C#N)C#N)sc5c32)C(c2ccc(CCCCCC)cc2)(c2ccc(CCCCCC)cc2)c2c-4sc3cc(/C=C4\C(=O)c5cc(Cl)c(Cl)cc5C4=C(C#N)C#N)sc23)cc1,0.881,20.8,66.41,12.17,-5.55,-3.63,-5.75,-4.09,,,2021,10.1021/acsami.1c13245,"OPV-DB (Qiu, J., Zenodo, 2026, doi:10.5281/zenodo.20841543)"
PF2,m-ITIC,CCCCCCCCC(CCCCCC)Cc1cc2sc(-c3c4cc(-c5sc(-c6c(F)c(F)c(-c7cc(CC(CC)CCCC)cs7)c7nsnc67)cc5CC(CC)CCCC)sc4c(-c4cc5sc(CC(CCCCCC)CCCCCCCC)cc5s4)c4ccsc34)cc2s1,CCCCCCc1cccc(C2(c3cccc(CCCCCC)c3)c3cc4c(cc3-c3sc5cc(C=C6C(=O)c7ccccc7C6=C(C#N)C#N)sc5c32)C(c2cccc(CCCCCC)c2)(c2cccc(CCCCCC)c2)c2c-4sc3cc(C=C4C(=O)c5ccccc5C4=C(C#N)C#N)sc23)c1,0.87,17.17,73.5,10.98,-5.48,-3.73,-5.527,-3.854,,,2021,10.1002/smll.202104623,"OPV-DB (Qiu, J., Zenodo, 2026, doi:10.5281/zenodo.20841543)"
H2,IT-4F,CCCCCCCCCCCc1c(/C=C2\C(=O)c3ccccc3C2=C(C#N)C#N)sc2c1sc1c3c4nsnc4c4c5sc6c(CCCCCCCCCCC)c(/C=C7\C(=O)c8ccccc8C7=C(C#N)C#N)sc6c5n(CC(CC)CCCC)c4c3n(CC(CC)CCCC)c21.CCl.CCl,CCCCCCc1ccc(C2(c3ccc(CCCCCC)cc3)c3cc4c(cc3-c3sc5cc(/C=C6\C(=O)c7cc(F)c(F)cc7C6=C(C#N)C#N)sc5c32)C(c2ccc(CCCCCC)cc2)(c2ccc(CCCCCC)cc2)c2c-4sc3cc(/C=C4\C(=O)c5cc(F)c(F)cc5C4=C(C#N)C#N)sc23)cc1,0.85,18.56,70.0,11.04,-5.62,-3.94,-5.66,-4.14,,,2021,10.1002/solr.202100510,"OPV-DB (Qiu, J., Zenodo, 2026, doi:10.5281/zenodo.20841543)"
J52,J52-Cl,CCCCCCCCC(CCCCCC)Cn1nc2c(-c3cccs3)c(F)c(F)c(-c3ccc(-c4cc5c(-c6ccc(CC(CC)CCCC)s6)c6sccc6c(-c6ccc(CC(CC)CCCC)s6)c5s4)s3)c2n1,CCCCCCCCC(CCCCCC)Cn1nc2c(-c3cccs3)c(F)c(F)c(-c3ccc(-c4cc5c(-c6cc(Cl)c(CC(CC)CCCC)s6)c6sccc6c(-c6cc(Cl)c(CC(CC)CCCC)s6)c5s4)s3)c2n1,0.93,15.58,75.99,11.02,-5.2,-3.05,-5.39,-3.45,,,2021,10.1021/acsami.1c19200,"OPV-DB (Qiu, J., Zenodo, 2026, doi:10.5281/zenodo.20841543)"
PM6,IDTN,CCCCC(CC)Cc1sc(-c2c3cc(-c4ccc(-c5sc(-c6cccs6)c6c5C(=O)c5c(CC(CC)CCCC)sc(CC(CC)CCCC)c5C6=O)s4)sc3c(-c3cc(F)c(CC(CC)CCCC)s3)c3ccsc23)cc1F,CCCCCCc1ccc(C2(c3ccc(CCCCCC)cc3)c3cc4c(cc3-c3sc(/C=C5\C(=O)c6cc7ccccc7cc6C5=C(C#N)C#N)cc32)C(c2ccc(CCCCCC)cc2)(c2ccc(CCCCCC)cc2)c2cc(/C=C3\C(=O)c5cc6ccccc6cc5C3=C(C#N)C#N)sc2-4)cc1,0.946,16.58,78.0,12.2,-5.56,-3.65,-5.8,-3.98,,,2021,10.1021/acs.energyfuels.1c02470,"OPV-DB (Qiu, J., Zenodo, 2026, doi:10.5281/zenodo.20841543)"
PBDB-TF,NITT-BF,CCCCC(CC)Cc1sc(-c2c3cc(-c4ccc(-c5sc(-c6cccs6)c6c5C(=O)c5c(CC(CC)CCCC)sc(CC(CC)CCCC)c5C6=O)s4)sc3c(-c3cc(F)c(CC(CC)CCCC)s3)c3ccsc23)cc1F,CCCCCCc1ccc(C2(c3ccc(CCCCCC)cc3)c3cc4c(OCC(CC)CCCC)c5c(cc4c(OCC(CC)CCCC)c3-c3sc4cc(/C=C6\C(=O)c7cc(F)c(F)cc7C6=C(C#N)C#N)sc4c32)C(c2ccc(CCCCCC)cc2)(c2ccc(CCCCCC)cc2)c2c-5sc3cc(/C=C4\C(=O)c5cc(F)c(F)cc5C4=C(C#N)C#N)sc23)cc1,0.94,18.08,72.4,12.3,-5.49,-3.64,-5.75,-4.15,,,2021,10.1016/j.cej.2021.130618,"OPV-DB (Qiu, J., Zenodo, 2026, doi:10.5281/zenodo.20841543)"
P-CIT,m-ITIC,CCCCCCCCC(CCCCCC)Cn1nc2c(-c3cccs3)c(F)c(F)c(-c3ccc(-c4cc5c(-c6cc(Cl)c(CC(CC)CCCC)s6)c6occc6c(-c6cc(Cl)c(CC(CC)CCCC)s6)c5o4)s3)c2n1,CCCCCCc1cccc(C2(c3cccc(CCCCCC)c3)c3cc4c(cc3-c3sc5cc(C=C6C(=O)c7ccccc7C6=C(C#N)C#N)sc5c32)C(c2cccc(CCCCCC)c2)(c2cccc(CCCCCC)c2)c2c-4sc3cc(C=C4C(=O)c5ccccc5C4=C(C#N)C#N)sc23)c1,0.92,16.7,71.6,11.04,-5.5,-3.55,-5.52,-3.82,,,2021,10.1021/acsami.1c00327,"OPV-DB (Qiu, J., Zenodo, 2026, doi:10.5281/zenodo.20841543)"
J101,IT-4F,CCCCCCCCC(CCCCCC)Cn1nc2c(-c3cccs3)c(Cl)c(Cl)c(-c3ccc(-c4cc5c(-c6ccc([Si](CCC)(CCC)CCC)s6)c6sccc6c(-c6ccc([Si](CCC)(CCC)CCC)s6)c5s4)s3)c2n1,CCCCCCc1ccc(C2(c3ccc(CCCCCC)cc3)c3cc4c(cc3-c3sc5cc(/C=C6\C(=O)c7cc(F)c(F)cc7C6=C(C#N)C#N)sc5c32)C(c2ccc(CCCCCC)cc2)(c2ccc(CCCCCC)cc2)c2c-4sc3cc(/C=C4\C(=O)c5cc(F)c(F)cc5C4=C(C#N)C#N)sc23)cc1,0.93,18.2,67.0,11.1,-5.3,-3.5,-5.66,-4.14,,,2021,10.1016/j.synthmet.2021.116736,"OPV-DB (Qiu, J., Zenodo, 2026, doi:10.5281/zenodo.20841543)"
PM2,Y6-BO,CCCCCCCCCCC(CCCCCCCC)Cc1ccc(-c2c3cc(-c4cnc(-c5cc6c(s5)-c5sc(-c7nccc8nsnc78)cc5C6(CC(CC)CCCC)CC(CC)CCCC)c5nsnc45)sc3c(-c3ccc(CC(CCCCCCCC)CCCCCCCCCC)s3)c3ccsc23)s1,CCCCCCCCCCCc1c(/C=C2\C(=O)c3cc(F)c(F)cc3C2=C(C#N)C#N)sc2c1sc1c3c4nsnc4c4c5sc6c(CCCCCCCCCCC)c(/C=C7\C(=O)c8cc(F)c(F)cc8C7=C(C#N)C#N)sc6c5n(CC(CCCC)CCCCCC)c4c3n(CC(CCCC)CCCCCC)c21,0.72,22.1,70.6,11.1,-5.3,-3.9,-5.65,-4.1,,,2021,10.1016/j.mtener.2021.100807,"OPV-DB (Qiu, J., Zenodo, 2026, doi:10.5281/zenodo.20841543)"
PBDB-T,QOC6-4Cl,CCCCC(CC)Cc1ccc(-c2c3cc(-c4ccc(-c5sc(-c6cccs6)c6c5C(=O)c5c(CC(CC)CCCC)sc(CC(CC)CCCC)c5C6=O)s4)sc3c(-c3ccc(CC(CC)CCCC)s3)c3ccsc23)s1,CCCCCCc1ccc(-c2nc3c(-c4cc5c(s4)-c4sc(/C=C6\C(=O)c7cc(Cl)c(Cl)cc7C6=C(C#N)C#N)cc4C5(CC(CC)CCCC)CC(CC)CCCC)c(F)c(F)c(-c4cc5c(s4)-c4sc(/C=C6\C(=O)c7cc(Cl)c(Cl)cc7C6=C(C#N)C#N)cc4C5(CC(CC)CCCC)CC(CC)CCCC)c3nc2-c2ccc(CCCCCC)cc2)cc1,0.782,22.91,69.0,12.32,-5.33,-3.48,-5.62,-3.87,,,2021,10.1021/acsami.1c11412,"OPV-DB (Qiu, J., Zenodo, 2026, doi:10.5281/zenodo.20841543)"
J52,i-IEICO-4Cl,CCCCCCCCC(CCCCCC)Cn1nc2c(-c3cccs3)c(F)c(F)c(-c3ccc(-c4cc5c(-c6ccc(CC(CC)CCCC)s6)c6sccc6c(-c6ccc(CC(CC)CCCC)s6)c5s4)s3)c2n1,CCCCCCc1ccc(C2(c3ccc(CCCCCC)cc3)c3cc4c(cc3-c3sc(-c5scc(/C=C6/C(=O)c7cc(Cl)c(Cl)cc7C6=C(C#N)C#N)c5OCC(CC)CCCC)cc32)C(c2ccc(CCCCCC)cc2)(c2ccc(CCCCCC)cc2)c2cc(-c3scc(/C=C5/C(=O)c6cc(Cl)c(Cl)cc6C5=C(C#N)C#N)c3OCC(CC)CCCC)sc2-4)cc1,0.857,20.62,68.8,12.16,-5.2,-3.05,-5.46,-3.82,,,2021,10.1021/acsaem.1c02608,"OPV-DB (Qiu, J., Zenodo, 2026, doi:10.5281/zenodo.20841543)"
PCE10,COi8DFIC,CCCCC(CC)COC(=O)c1sc2c(-c3cc4c(-c5ccc(CC(CC)CCCC)s5)c5sccc5c(-c5ccc(CC(CC)CCCC)s5)c4s3)scc2c1F,CCCCCCc1ccc(C2(c3ccc(CCCCCC)cc3)Oc3c(sc4c5c(sc34)-c3sc4cc(/C=C6\C(=O)c7cc(F)c(F)cc7C6=C(C#N)C#N)sc4c3C(c3ccc(CCCCCC)cc3)(c3ccc(CCCCCC)cc3)O5)-c3sc4cc(/C=C5\C(=O)c6cc(F)c(F)cc6C5=C(C#N)C#N)sc4c32)cc1,0.68,26.12,68.2,12.16,-5.21,-3.6,-5.5,-3.88,,,2021,10.1016/j.dyepig.2021.109171,"OPV-DB (Qiu, J., Zenodo, 2026, doi:10.5281/zenodo.20841543)"
PF2,EH-IDTBR,CCCCCCCCC(CCCCCC)Cc1cc2sc(-c3c4cc(-c5sc(-c6c(F)c(F)c(-c7cc(CC(CC)CCCC)cs7)c7nsnc67)cc5CC(CC)CCCC)sc4c(-c4cc5sc(CC(CCCCCC)CCCCCCCC)cc5s4)c4ccsc34)cc2s1,CCCCC(CC)CC1(CC(CC)CCCC)c2cc3c(cc2-c2sc(-c4ccc(/C=C5\SC(=S)N(CC)C5=O)c5nsnc45)cc21)C(CC(CC)CCCC)(CC(CC)CCCC)c1cc(-c2ccc(/C=C4\SC(=S)N(CC)C4=O)c4nsnc24)sc1-3,1.07,13.2,56.0,8.0,-5.48,-3.73,-5.51,-3.88,,,2021,10.1039/d1me00151e,"OPV-DB (Qiu, J., Zenodo, 2026, doi:10.5281/zenodo.20841543)"
D18,PC71BM,CCCCCCC(CCCC)Cc1csc(-c2cc3c4nsnc4c4cc(-c5cc(CC(CCCC)CCCCCC)c(-c6cc7c(-c8cc(F)c(CC(CC)CCCC)s8)c8sccc8c(-c8cc(F)c(CC(CC)CCCC)s8)c7s6)s5)sc4c3s2)c1,COC(=O)CCCC1(c2ccccc2)C23c4c5ccc6c7cc8c9c%10c(cc%11cc%12c%13c%14c(cc%15c%16ccc-5c2c%16c2c5c%16c%17c(c(c46)c7c9c%17c4c%10c%11c%13c4c%16c%14c%152)C513)C%12)C8,0.98,11.26,71.4,8.0,-5.51,-2.77,-5.9,-3.9,,,2021,10.1039/d1ta09752k,"OPV-DB (Qiu, J., Zenodo, 2026, doi:10.5281/zenodo.20841543)"
PBDB-T,IDT-3EsT-2IC2F,CCCCC(CC)Cc1ccc(-c2c3cc(-c4ccc(-c5sc(-c6cccs6)c6c5C(=O)c5c(CC(CC)CCCC)sc(CC(CC)CCCC)c5C6=O)s4)sc3c(-c3ccc(CC(CC)CCCC)s3)c3ccsc23)s1,CCCCCCc1ccc(C2(c3ccc(CCCCCC)cc3)c3cc4c(cc3-c3sc(-c5sc(/C=C6\C(=O)c7cc(F)c(F)cc7C6=C(C#N)C#N)cc5C(=O)OCC(CC)CCCC)cc32)C(c2ccc(CCCCCC)cc2)(c2ccc(CCCCCC)cc2)c2cc(-c3sc(/C=C5\C(=O)c6cc(F)c(F)cc6C5=C(C#N)C#N)cc3C(=O)OCC(CC)CCCC)sc2-4)cc1,0.886,14.68,58.0,7.54,-5.33,-3.48,-5.38,-3.93,,,2021,10.1021/acsaem.1c02403,"OPV-DB (Qiu, J., Zenodo, 2026, doi:10.5281/zenodo.20841543)"
PBDB-T,CPDT-4Cl-2Eh,CCCCC(CC)Cc1ccc(-c2c3cc(-c4ccc(-c5sc(-c6cccs6)c6c5C(=O)c5c(CC(CC)CCCC)sc(CC(CC)CCCC)c5C6=O)s4)sc3c(-c3ccc(CC(CC)CCCC)s3)c3ccsc23)s1,CCCCC(CC)CC1(CC(CC)CCCC)c2cc(/C=C3\C(=O)c4cc(Cl)c(Cl)cc4C3=C(C#N)C#N)sc2-c2sc(-c3cc4c(s3)-c3sc(/C=C5\C(=O)c6cc(Cl)c(Cl)cc6C5=C(C#N)C#N)cc3C4(CC(CC)CCCC)CC(CC)CCCC)cc21,0.69,16.9,64.46,7.52,-5.33,-3.48,-5.3,-3.87,,,2021,10.1016/j.dyepig.2021.109801,"OPV-DB (Qiu, J., Zenodo, 2026, doi:10.5281/zenodo.20841543)"
PBDB-T-2Cl,DTSiC-IC,CCCCC(CC)Cc1sc(-c2c3cc(-c4ccc(-c5sc(-c6cccs6)c6c5C(=O)c5c(CC(CC)CCCC)sc(CC(CC)CCCC)c5C6=O)s4)sc3c(-c3cc(Cl)c(CC(CC)CCCC)s3)c3ccsc23)cc1Cl,CCCCCCCCC(CCCCCCCC)n1c2cc3c(cc2c2cc4c(cc21)-c1sc(/C=C2\C(=O)c5ccccc5C2=C(C#N)C#N)cc1[Si]4(CCCCCCCC)CCCCCCCC)[Si](CCCCCCCC)(CCCCCCCC)c1cc(/C=C2\C(=O)c4ccccc4C2=C(C#N)C#N)sc1-3,1.1,11.62,62.0,7.92,-5.52,-3.6,-5.79,-4.05,,,2021,10.1021/acsami.1c06360,"OPV-DB (Qiu, J., Zenodo, 2026, doi:10.5281/zenodo.20841543)"
PBDB-T,Y5-Se-Out,CCCCC(CC)Cc1ccc(-c2c3cc(-c4ccc(-c5sc(-c6cccs6)c6c5C(=O)c5c(CC(CC)CCCC)sc(CC(CC)CCCC)c5C6=O)s4)sc3c(-c3ccc(CC(CC)CCCC)s3)c3ccsc23)s1,CCCCCCCCCCCCC(CCCCCCCCCC)Cn1c2c3sc(/C=C4/C(=O)c5ccccc5C4=C(C#N)C#N)c(CCCCCCCCCCC)c3sc2c2c3nsnc3c3c4sc5c(CCCCCCCCCCC)c(/C=C6/C(=O)c7ccc(-c8ccc[se]8)cc7C6=C(C#N)C#N)sc5c4n(CC(CCCCCCCCCC)CCCCCCCCCCCC)c3c21,0.88,16.09,56.0,7.92,-5.33,-3.48,-5.68,-4.24,,,2021,10.1002/adfm.202108508,"OPV-DB (Qiu, J., Zenodo, 2026, doi:10.5281/zenodo.20841543)"
PCDTBT,MPU2,CCCCCCCCC(CCCCCCCC)n1c2ccccc2c2ccc(-c3ccc(-c4ccc(-c5cccs5)c5nsnc45)s3)cc21,CCCCC(CC)CN1C(=O)C2=C(c3ccc(/C=c4\sc(=C(C#N)C#N)n(CC)c4=O)s3)N(CC(CC)CCCC)C(=O)C2=C1c1ccc(/C=c2\sc(=C(C#N)C#N)n(CC)c2=O)s1,0.85,14.73,64.2,7.91,-5.5,-3.6,-5.72,-4.15,,,2021,10.1016/j.solener.2021.04.049,"OPV-DB (Qiu, J., Zenodo, 2026, doi:10.5281/zenodo.20841543)"
PBDB-T,QOC6-4H,CCCCC(CC)Cc1ccc(-c2c3cc(-c4ccc(-c5sc(-c6cccs6)c6c5C(=O)c5c(CC(CC)CCCC)sc(CC(CC)CCCC)c5C6=O)s4)sc3c(-c3ccc(CC(CC)CCCC)s3)c3ccsc23)s1,CCCCCCc1ccc(-c2nc3c(-c4cc5c(s4)-c4sc(/C=C6\C(=O)c7ccccc7C6=C(C#N)C#N)cc4C5(CC(CC)CCCC)CC(CC)CCCC)c(F)c(F)c(-c4cc5c(s4)-c4sc(/C=C6\C(=O)c7ccccc7C6=C(C#N)C#N)cc4C5(CC(CC)CCCC)CC(CC)CCCC)c3nc2-c2ccc(CCCCCC)cc2)cc1,0.862,16.19,56.6,7.9,-5.33,-3.48,-5.59,-3.8,,,2021,10.1021/acsami.1c11412,"OPV-DB (Qiu, J., Zenodo, 2026, doi:10.5281/zenodo.20841543)"
JD40,PJTVT,CCCCCCC(CCCC)Cc1csc(-c2cc3c4nsnc4c4cc(-c5cc(CC(CCCC)CCCCCC)c(-c6cc7c(-c8ccc(CC(CC)CCCC)s8)c8sccc8c(-c8ccc(CC(CC)CCCC)s8)c7s6)s5)sc4c3s2)c1,CCCCCCCCCCCCC(CCCCCCCCCC)Cn1c2c3sc(/C=C4\C(=O)c5ccccc5C4=C(C#N)C#N)c(CCCCCCCCCCC)c3sc2c2c3nsnc3c3c4sc5c(CCCCCCCCCCC)c(/C=C6\C(=O)c7cc(-c8ccc(/C=C/c9cccs9)s8)ccc7C6=C(C#N)C#N)sc5c4n(CC(CCCCCCCCCC)CCCCCCCCCCCC)c3c21,0.89,23.75,76.4,16.13,-5.38,-3.32,-5.57,-3.69,,,2021,10.1002/aenm.202102559,"OPV-DB (Qiu, J., Zenodo, 2026, doi:10.5281/zenodo.20841543)"
D18-Cl,Y6-1O,CCCCCCC(CCCC)Cc1csc(-c2cc3c4nsnc4c4cc(-c5cc(CC(CCCC)CCCCCC)c(-c6cc7c(-c8cc(Cl)c(CC(CC)CCCC)s8)c8sccc8c(-c8cc(Cl)c(CC(CC)CCCC)s8)c7s6)s5)sc4c3s2)c1,CCCCCCCCCCCOc1c(/C=C2\C(=O)c3cc(F)c(F)cc3C2=C(C#N)C#N)sc2c1sc1c3c4nsnc4c4c5sc6c(CCCCCCCCCCC)c(/C=C7\C(=O)c8cc(F)c(F)cc8C7=C(C#N)C#N)sc6c5n(CC)c4c3n(CC)c21,0.928,22.75,74.86,15.8,-5.51,-2.77,-5.71,-3.84,,,2021,10.1039/d1ta01135a,"OPV-DB (Qiu, J., Zenodo, 2026, doi:10.5281/zenodo.20841543)"
H1,Y6,CCN1C(=O)C2=C(c3ccc(-c4ccc5c(c4)C(=C4c6cc(-c7ccc(C8=C9C(=O)N(CC)C(c%10cccs%10)=C9C(=O)N8CC)s7)ccc6-c6ccc(-c7ccc(C8=C9C(=O)N(CC)C(c%10cccs%10)=C9C(=O)N8CC)s7)cc64)c4cc(-c6ccc(C7=C8C(=O)N(CC)C(c9cccs9)=C8C(=O)N7CC)s6)ccc4-5)s3)N(CC)C(=O)C2=C1c1cccs1,CCCCCCCCCCCc1c(/C=C2\C(=O)c3cc(F)c(F)cc3C2=C(C#N)C#N)sc2c1sc1c3c4nsnc4c4c5sc6c(CCCCCCCCCCC)c(/C=C7\C(=O)c8cc(F)c(F)cc8C7=C(C#N)C#N)sc6c5n(CC(CC)CCCC)c4c3n(CC(CC)CCCC)c21,0.86,24.98,72.7,15.62,-5.51,-3.84,-5.65,-4.09,,,2021,10.1002/solr.202100510,"OPV-DB (Qiu, J., Zenodo, 2026, doi:10.5281/zenodo.20841543)"
PBDB-TF,di-PDI,CCCCC(CC)Cc1sc(-c2c3cc(-c4ccc(-c5sc(-c6cccs6)c6c5C(=O)c5c(CC(CC)CCCC)sc(CC(CC)CCCC)c5C6=O)s4)sc3c(-c3cc(F)c(CC(CC)CCCC)s3)c3ccsc23)cc1F,CCCCCC(CCCCC)N1C(=O)c2ccc3c4ccc5c6c(ccc(c7ccc(c2c37)C1=O)c64)C(=O)N(C(CCCCC)CCCCC)C5=O,0.879,6.92,52.2,3.18,-5.49,-3.64,-6.1,-3.86,,,2021,10.1002/ajoc.202100585,"OPV-DB (Qiu, J., Zenodo, 2026, doi:10.5281/zenodo.20841543)"
PBDB-T,PzDP-ffT,CCCCC(CC)Cc1ccc(-c2c3cc(-c4ccc(-c5sc(-c6cccs6)c6c5C(=O)c5c(CC(CC)CCCC)sc(CC(CC)CCCC)c5C6=O)s4)sc3c(-c3ccc(CC(CC)CCCC)s3)c3ccsc23)s1,CCCCCCCCCCCCC(CCCCCCCCCC)CN1C(=O)C(c2ccccc2)=c2nc3c(nc21)=C(c1ccc(-c2scc(F)c2F)cc1)C(=O)N3CC(CCCCCCCCCC)CCCCCCCCCCCC,0.69,6.88,50.0,2.37,-5.33,-3.48,-6.0,-4.23,,,2021,10.1002/chem.202102084,"OPV-DB (Qiu, J., Zenodo, 2026, doi:10.5281/zenodo.20841543)"
PT2,PC70BM,CCCCCCCCc1sc(CCCCCCCC)c2c1C(=O)c1c(-c3cccs3)sc(-c3ccc(-c4cc5c(-c6ccc(CC(CC)CCCC)s6)c6sccc6c(-c6ccc(CC(CC)CCCC)s6)c5s4)s3)c1C2=O,CCCCC(=O)OCC1(C2=CC=CC=C2)C3=CC=CC4=CC=CC5=CC=CC6=CC=C7C=CC=CC8=CC=CC1=C8C7=C6C5=C4C3,0.97,6.18,39.0,2.34,-5.35,-3.58,-6.1,-3.9,,,2021,10.1016/j.jorganchem.2021.122220,"OPV-DB (Qiu, J., Zenodo, 2026, doi:10.5281/zenodo.20841543)"
PBDB-TF,S-WSeSe-Cl,CCCCC(CC)Cc1sc(-c2c3cc(-c4ccc(-c5sc(-c6cccs6)c6c5C(=O)c5c(CC(CC)CCCC)sc(CC(CC)CCCC)c5C6=O)s4)sc3c(-c3cc(F)c(CC(CC)CCCC)s3)c3ccsc23)cc1F,CCCCCCCCCCCc1c(/C=C2\C(=O)c3cc(Cl)c(Cl)cc3C2=C(C#N)C#N)[se]c2c1SC1c3c(c4c(c5nsnc35)c3sc5c(CCCCCCCCCCC)c(/C=C6\C(=O)c7cc(Cl)c(Cl)cc7C6=C(C#N)C#N)[se]c5c3n4CC(CCCC)CCCCCC)N(CC(CCCC)CCCCCC)C21,0.828,26.35,73.4,16.01,-5.49,-3.64,-5.66,-3.88,,,2021,10.1002/anie.202104766,"OPV-DB (Qiu, J., Zenodo, 2026, doi:10.5281/zenodo.20841543)"
PTQ10,Y6-BO,CCCCCCCCC(CCCCCC)COc1cnc2c(-c3cccs3)c(F)c(F)cc2n1,CCCCCCCCCCCc1c(/C=C2\C(=O)c3cc(F)c(F)cc3C2=C(C#N)C#N)sc2c1sc1c3c4nsnc4c4c5sc6c(CCCCCCCCCCC)c(/C=C7\C(=O)c8cc(F)c(F)cc8C7=C(C#N)C#N)sc6c5n(CC(CCCC)CCCCCC)c4c3n(CC(CCCC)CCCCCC)c21,0.871,25.56,71.01,15.93,-5.54,-2.92,-5.65,-4.1,,,2021,10.1021/acsami.1c22724,"OPV-DB (Qiu, J., Zenodo, 2026, doi:10.5281/zenodo.20841543)"
PBDB-TF,BTIC-4F,CCCCC(CC)Cc1sc(-c2c3cc(-c4ccc(-c5sc(-c6cccs6)c6c5C(=O)c5c(CC(CC)CCCC)sc(CC(CC)CCCC)c5C6=O)s4)sc3c(-c3cc(F)c(CC(CC)CCCC)s3)c3ccsc23)cc1F,CCn1c(=O)c2cc(-c3cc4c(s3)-c3sc(/C=C5\C(=O)c6cc(F)c(F)cc6C5=C(C#N)C#N)cc3C4(CC)CC)sc2c2sc(-c3cc4c(s3)-c3sc(/C=C5\C(=O)c6cc(F)c(F)cc6C5=C(C#N)C#N)cc3C4(CC)CC)cc2c1=O,0.894,20.5,65.7,12.04,-5.49,-3.64,-5.71,-3.95,,,2021,10.1039/d1ta03643b,"OPV-DB (Qiu, J., Zenodo, 2026, doi:10.5281/zenodo.20841543)"
D18,NC-PY6,CCCCCCC(CCCC)Cc1csc(-c2cc3c4nsnc4c4cc(-c5cc(CC(CCCC)CCCCCC)c(-c6cc7c(-c8cc(F)c(CC(CC)CCCC)s8)c8sccc8c(-c8cc(F)c(CC(CC)CCCC)s8)c7s6)s5)sc4c3s2)c1,CCCCCCCCCCCc1c(/C=C2\C(=O)c3cc(-c4cccs4)ccc3C2=C(C#N)C#N)sc2c1sc1c3c4nsnc4c4c5sc6c(CCCCCCCCCCC)c(/C=C7\C(=O)c8cc(-c9ccc(CCCCCC)s9)ccc8C7=C(C#N)C#N)sc6c5n(CC(CCCCCCCC)CCCCCCCCCC)c4c3n(CC(CCCCCCCC)CCCCCCCCCC)c21,0.87,20.66,68.42,12.3,-5.51,-2.77,-5.56,-3.92,,,2021,10.1016/j.dyepig.2021.109824,"OPV-DB (Qiu, J., Zenodo, 2026, doi:10.5281/zenodo.20841543)"
PBDB-T,CH3-2F,CCCCC(CC)Cc1ccc(-c2c3cc(-c4ccc(-c5sc(-c6cccs6)c6c5C(=O)c5c(CC(CC)CCCC)sc(CC(CC)CCCC)c5C6=O)s4)sc3c(-c3ccc(CC(CC)CCCC)s3)c3ccsc23)s1,CCCCCCCCc1cc(-c2sc3c(N(c4ccc(C)cc4)c4ccc(C)cc4)c(-c4cc(CCCCCCCC)c(/C=C5\C(=O)c6cc(F)c(F)cc6C5=C(C#N)C#N)s4)sc3c2N(c2ccc(C)cc2)c2ccc(C)cc2)sc1/C=C1\C(=O)c2cc(F)c(F)cc2C1=C(C#N)C#N,0.77,22.76,69.9,12.28,-5.33,-3.48,-5.59,-4.01,,,2021,10.1021/acsami.1c09597,"OPV-DB (Qiu, J., Zenodo, 2026, doi:10.5281/zenodo.20841543)"
H1,IT-4F,CCN1C(=O)C2=C(c3ccc(-c4ccc5c(c4)C(=C4c6cc(-c7ccc(C8=C9C(=O)N(CC)C(c%10cccs%10)=C9C(=O)N8CC)s7)ccc6-c6ccc(-c7ccc(C8=C9C(=O)N(CC)C(c%10cccs%10)=C9C(=O)N8CC)s7)cc64)c4cc(-c6ccc(C7=C8C(=O)N(CC)C(c9cccs9)=C8C(=O)N7CC)s6)ccc4-5)s3)N(CC)C(=O)C2=C1c1cccs1,CCCCCCc1ccc(C2(c3ccc(CCCCCC)cc3)c3cc4c(cc3-c3sc5cc(/C=C6\C(=O)c7cc(F)c(F)cc7C6=C(C#N)C#N)sc5c32)C(c2ccc(CCCCCC)cc2)(c2ccc(CCCCCC)cc2)c2c-4sc3cc(/C=C4\C(=O)c5cc(F)c(F)cc5C4=C(C#N)C#N)sc23)cc1,0.87,19.46,72.9,12.34,-5.51,-3.84,-5.66,-4.14,,,2021,10.1002/solr.202100510,"OPV-DB (Qiu, J., Zenodo, 2026, doi:10.5281/zenodo.20841543)"
PBDB-T,Y9-2Br,CCCCC(CC)Cc1ccc(-c2c3cc(-c4ccc(-c5sc(-c6cccs6)c6c5C(=O)c5c(CC(CC)CCCC)sc(CC(CC)CCCC)c5C6=O)s4)sc3c(-c3ccc(CC(CC)CCCC)s3)c3ccsc23)s1,CCc1c(/C=C2\C(=O)c3ccc(Br)cc3C2=C(C#N)C#N)sc2c1sc1c3c4nn(CC)nc4c4c5sc6c(CC)c(/C=C7\C(=O)c8ccc(Br)cc8C7=C(C#N)C#N)sc6c5n(CC)c4c3n(CC)c21,0.84,21.38,67.11,12.05,-5.33,-3.48,-5.53,-3.64,,,2021,10.1039/d1ra01348c,"OPV-DB (Qiu, J., Zenodo, 2026, doi:10.5281/zenodo.20841543)"
PBDB-TF,IDTT-Br-2F,CCCCC(CC)Cc1sc(-c2c3cc(-c4ccc(-c5sc(-c6cccs6)c6c5C(=O)c5c(CC(CC)CCCC)sc(CC(CC)CCCC)c5C6=O)s4)sc3c(-c3cc(F)c(CC(CC)CCCC)s3)c3ccsc23)cc1F,CCCCCCc1ccc(C2(c3ccc(CCCCCC)cc3)c3cc4c(cc3-c3sc5cc(/C=C6\C(=O)c7cc(F)c(F)cc7C6=C(C#N)C#N)sc5c32)C(c2ccc(CCCCCC)cc2)(c2ccc(CCCCCC)cc2)c2c-4sc3cc(/C=C4\C(=O)c5sc(Br)cc5C4=C(C#N)C#N)sc23)cc1,0.94,18.4,68.7,12.1,-5.49,-3.64,-5.79,-3.99,,,2021,10.1016/j.orgel.2021.106357,"OPV-DB (Qiu, J., Zenodo, 2026, doi:10.5281/zenodo.20841543)"
PBDB-T,DBT-4F,CCCCC(CC)Cc1ccc(-c2c3cc(-c4ccc(-c5sc(-c6cccs6)c6c5C(=O)c5c(CC(CC)CCCC)sc(CC(CC)CCCC)c5C6=O)s4)sc3c(-c3ccc(CC(CC)CCCC)s3)c3ccsc23)s1,CCCCCCCCC(CCCCCC)COc1cc(-c2cc3c(s2)c2sc(/C=C4\C(=O)c5cc(F)c(F)cc5C4=C(C#N)C#N)cc2n3C(CCCCCCCC)CCCCCCCC)c(OCC(CCCCCC)CCCCCCCC)cc1-c1cc(CCCCCC)c(/C=C2\C(=O)c3cc(F)c(F)cc3C2=C(C#N)C#N)s1,0.88,19.65,70.2,12.14,-5.33,-3.48,-5.67,-3.87,,,2021,10.1016/j.cej.2021.128770,"OPV-DB (Qiu, J., Zenodo, 2026, doi:10.5281/zenodo.20841543)"
PTQ10,m-DTC-2Cl,CCCCCCCCC(CCCCCC)COc1cnc2c(-c3cccs3)c(F)c(F)cc2n1,CCCCCCCCC(CCCCCCCC)n1c2cc3c(cc2c2cc4c(cc21)-c1sc(/C=C2\C(=O)c5ccc(Cl)cc5C2=C(C#N)C#N)cc1C4(c1cccc(CCCCCC)c1)c1cccc(CCCCCC)c1)C(c1cccc(CCCCCC)c1)(c1cccc(CCCCCC)c1)c1cc(/C=C2\C(=O)c4ccc(Cl)cc4C2=C(C#N)C#N)sc1-3,0.992,16.67,73.4,12.14,-5.54,-2.92,-5.65,-3.89,,,2021,10.1002/adfm.202102361,"OPV-DB (Qiu, J., Zenodo, 2026, doi:10.5281/zenodo.20841543)"
J71,ITC6-IC,CCCCCCCCC(CCCCCC)Cn1nc2c(-c3cccs3)c(F)c(F)c(-c3ccc(-c4cc5c(-c6ccc([Si](CCC)(CCC)CCC)s6)c6sccc6c(-c6ccc([Si](CCC)(CCC)CCC)s6)c5s4)s3)c2n1,CCCCCCc1ccc(C2(c3ccc(CCCCCC)cc3)c3cc4c(cc3-c3sc5c(CCCCCC)c(/C=C6\C(=O)c7ccccc7C6=C(C#N)C#N)sc5c32)C(c2ccc(CCCCCC)cc2)(c2ccc(CCCCCC)cc2)c2c-4sc3c(CCCCCC)c(/C=C4\C(=O)c5ccccc5C4=C(C#N)C#N)sc23)cc1,0.979,18.57,66.41,12.08,-5.4,-3.24,-5.73,-3.92,,,2021,10.1002/smll.202104215,"OPV-DB (Qiu, J., Zenodo, 2026, doi:10.5281/zenodo.20841543)"
PBDB-T,PYN-BDT,CCCCC(CC)Cc1ccc(-c2c3cc(-c4ccc(-c5sc(-c6cccs6)c6c5C(=O)c5c(CC(CC)CCCC)sc(CC(CC)CCCC)c5C6=O)s4)sc3c(-c3ccc(CC(CC)CCCC)s3)c3ccsc23)s1,CCCCCCCCCCCc1c(/C=C2\C(=O)c3cc4ccccc4cc3C2=C(C#N)C#N)sc2c1sc1c3c4nsnc4c4c5sc6c(CCCCCCCCCCC)c(/C=C7\C(=O)c8cc9cc(-c%10cc%11c(-c%12ccc(CC(CCCCCC)CCCCCCCC)s%12)c%12sccc%12c(-c%12ccc(CC(CCCCCC)CCCCCCCC)s%12)c%11s%10)ccc9cc8C7=C(C#N)C#N)sc6c5n(CC(CCCCCCCC)CCCCCCCCCC)c4c3n(CC(CCCCCCCC)CCCCCCCCCC)c21,0.87,21.33,65.0,12.06,-5.33,-3.48,-5.6,-3.76,,,2021,10.1021/acsenergylett.1c00009,"OPV-DB (Qiu, J., Zenodo, 2026, doi:10.5281/zenodo.20841543)"
3BDT-5,Y6,CCOC(=O)/C(C#N)=C/c1ccc(-c2sc(-c3cc4c(-c5ccc(CC)s5)c5sc(-c6cc7c(-c8ccc(CC)s8)c8sc(-c9cc%10c(-c%11ccc(CC)s%11)c%11sc(-c%12cc(CC)c(-c%13ccc(/C=C(\C#N)C(=O)OCC)s%13)s%12)cc%11c(-c%11ccc(CC)s%11)c%10s9)cc8c(-c8ccc(CC)s8)c7s6)cc5c(-c5ccc(CC)s5)c4s3)cc2CC)s1,CCCCCCCCCCCc1c(/C=C2\C(=O)c3cc(F)c(F)cc3C2=C(C#N)C#N)sc2c1sc1c3c4nsnc4c4c5sc6c(CCCCCCCCCCC)c(/C=C7\C(=O)c8cc(F)c(F)cc8C7=C(C#N)C#N)sc6c5n(CC(CC)CCCC)c4c3n(CC(CC)CCCC)c21,0.832,22.0,60.2,11.0,-5.15,-3.4,-5.65,-4.09,,,2021,10.1039/d1ta01680f,"OPV-DB (Qiu, J., Zenodo, 2026, doi:10.5281/zenodo.20841543)"
PBDB-T,PY5-PZ,CCCCC(CC)Cc1ccc(-c2c3cc(-c4ccc(-c5sc(-c6cccs6)c6c5C(=O)c5c(CC(CC)CCCC)sc(CC(CC)CCCC)c5C6=O)s4)sc3c(-c3ccc(CC(CC)CCCC)s3)c3ccsc23)s1,CCCCCCCCCCCc1c(/C=C2\C(=O)c3ccccc3C2=C(C#N)C#N)sc2c1sc1c3c4nsnc4c4c5sc6c(CCCCCCCCCCC)c(/C=C7\C(=O)c8cc(-c9sc(-c%10cnc(-c%11cc(CC(CC)CCCC)cs%11)cn%10)cc9CC(CC)CCCC)ccc8C7=C(C#N)C#N)sc6c5n(CC(CCCCCCCC)CCCCCCCCCC)c4c3n(CC(CCCCCCCC)CCCCCCCCCC)c21,0.893,19.91,68.2,12.1,-5.33,-3.53,-5.71,-3.75,,,2021,10.1021/acs.chemmater.1c02302,"OPV-DB (Qiu, J., Zenodo, 2026, doi:10.5281/zenodo.20841543)"
H14,IDIC-4F,CCCCCCCCC(CCCCCC)Cn1nc2c(-c3ccc(/C=C(/C#N)C(=O)OCC(CC)CCCC)s3)c(F)c(F)c(-c3ccc(-c4cc5c(-c6cc(Cl)c(CC(CC)CCCC)s6)c6sc(-c7ccc(-c8c(F)c(F)c(-c9ccc(/C=C(\C#N)C(=O)OCC(CC)CCCC)s9)c9nn(CC(CCCCCC)CCCCCCCC)nc89)s7)cc6c(-c6cc(Cl)c(CC(CC)CCCC)s6)c5s4)s3)c2n1,CCCCCCc1ccc(C2(c3ccc(CCCCCC)cc3)c3cc4c(cc3-c3sc(/C=C5\C(=O)c6cc(F)c(F)cc6C5=C(C#N)C#N)cc32)C(c2ccc(CCCCCC)cc2)(c2ccc(CCCCCC)cc2)c2cc(/C=C3\C(=O)c5cc(F)c(F)cc5C3=C(C#N)C#N)sc2-4)cc1,0.943,18.3,70.2,12.1,-5.46,-3.47,-5.73,-3.93,,,2021,10.1021/accountsmr.1c00119,"OPV-DB (Qiu, J., Zenodo, 2026, doi:10.5281/zenodo.20841543)"
PBDB-T,IDTT2OT,CCCCC(CC)Cc1ccc(-c2c3cc(-c4ccc(-c5sc(-c6cccs6)c6c5C(=O)c5c(CC(CC)CCCC)sc(CC(CC)CCCC)c5C6=O)s4)sc3c(-c3ccc(CC(CC)CCCC)s3)c3ccsc23)s1,CCCCCCc1ccc(C2(c3ccc(CCCCCC)cc3)c3cc4c(cc3-c3sc5cc(-c6sc(/C=C7\C(=O)c8ccccc8C7=C(C#N)C#N)c(OC)c6OC)sc5c32)C(c2ccc(CCCCCC)cc2)(c2ccc(CCCCCC)cc2)c2c-4sc3cc(-c4sc(/C=C5\C(=O)c6ccccc6C5=C(C#N)C#N)c(OC)c4OC)sc23)cc1,0.93,12.3,56.7,6.46,-5.33,-3.48,-5.2,-3.69,,,2021,10.1016/j.synthmet.2021.116880,"OPV-DB (Qiu, J., Zenodo, 2026, doi:10.5281/zenodo.20841543)"
PBDB-TF-T10,Y6,CCCCC(CC)Cc1sc(-c2c3c(c(-c4cc(F)c(CC(CC)CCCC)s4)c4sc(-c5ccc(-c6sc(-c7ccc(-c8cc9c(-c%10cc(F)c(CC(CC)CCCC)s%10)c%10sccc%10c(-c%10cc(F)c(CC(CC)CCCC)s%10)c9s8)s7)c7c6C(=O)c6c(CC(CC)CCCC)sc(CC(CC)CCCC)c6C7=O)s5)cc24)C=C(c2scc(C(=O)OCC)c2C(=O)OCC)C3)cc1F,CCCCCCCCCCCc1c(/C=C2\C(=O)c3cc(F)c(F)cc3C2=C(C#N)C#N)sc2c1sc1c3c4nsnc4c4c5sc6c(CCCCCCCCCCC)c(/C=C7\C(=O)c8cc(F)c(F)cc8C7=C(C#N)C#N)sc6c5n(CC(CC)CCCC)c4c3n(CC(CC)CCCC)c21,0.84,27.0,73.0,16.6,-5.5,-3.74,-5.65,-4.09,,,2021,10.1039/d1tc03110d,"OPV-DB (Qiu, J., Zenodo, 2026, doi:10.5281/zenodo.20841543)"
PM6,PY-OD,CCCCC(CC)Cc1sc(-c2c3cc(-c4ccc(-c5sc(-c6cccs6)c6c5C(=O)c5c(CC(CC)CCCC)sc(CC(CC)CCCC)c5C6=O)s4)sc3c(-c3cc(F)c(CC(CC)CCCC)s3)c3ccsc23)cc1F,CCCCCCCCCCC(CCCCCCCC)Cn1c2c3sc(/C=C4\C(=O)c5ccccc5C4=C(C#N)C#N)c(CC(CCCC)CCCCCC)c3sc2c2c3nsnc3c3c4sc5c(CC(CCCC)CCCCCC)c(/C=C6\C(=O)c7cc(-c8cccs8)ccc7C6=C(C#N)C#N)sc5c4n(CC(CCCCCCCC)CCCCCCCCCC)c3c21,0.943,23.95,73.2,16.53,-5.56,-3.65,-5.6,-3.84,,,2021,10.1002/adma.202110155,"OPV-DB (Qiu, J., Zenodo, 2026, doi:10.5281/zenodo.20841543)"
TP-H,Y6,CCCCCCc1csc(-c2nnc(-c3cc(CCCCCC)c(-c4cc5c(-c6cc(F)c(CC(CC)CCCC)s6)c6sc(-c7ccc(-c8sc(-c9ccc(-c%10cc%11c(-c%12cc(F)c(CC(CC)CCCC)s%12)c%12sccc%12c(-c%12cc(CC(CC)CCCC)c(F)s%12)c%11s%10)s9)c9c8C(=O)c8c(CC(CC)CCCC)sc(CC(CC)CCCC)c8C9=O)s7)cc6c(-c6cc(CC(CC)CCCC)c(F)s6)c5s4)s3)nn2)c1,CCCCCCCCCCCc1c(/C=C2\C(=O)c3cc(F)c(F)cc3C2=C(C#N)C#N)sc2c1sc1c3c4nsnc4c4c5sc6c(CCCCCCCCCCC)c(/C=C7\C(=O)c8cc(F)c(F)cc8C7=C(C#N)C#N)sc6c5n(CC(CC)CCCC)c4c3n(CC(CC)CCCC)c21,0.851,26.78,75.53,16.45,-5.57,-3.23,-5.65,-4.1,,,2021,10.1021/acsaem.1c02355,"OPV-DB (Qiu, J., Zenodo, 2026, doi:10.5281/zenodo.20841543)"
PvBDT-F,Y6-T,CCCCCCC(CCCC)CC1=CC2C(c3cccs3)=c3sc(CC(CCCC)CCCCCC)cc3=C(c3ccc(-c4cc5c(-c6cc(F)c(CC(CC)CCCC)s6)c6sccc6c(-c6cc(F)c(CC(CC)CCCC)s6)c5s4)s3)C2S1,CCCCCCCCCCCc1c(/C=C2\C(=O)c3cscc3C2=C(C#N)C#N)sc2c1sc1c3c4nsnc4c4c5sc6c(CCCCCCCCCCC)c(/C=C7\C(=O)c8cscc8C7=C(C#N)C#N)sc6c5n(CC(CC)CCCC)c4c3n(CC(CC)CCCC)c21,0.87,14.28,52.5,6.52,-5.44,-3.45,-5.51,-3.86,,,2021,10.1016/j.jpowsour.2021.229961,"OPV-DB (Qiu, J., Zenodo, 2026, doi:10.5281/zenodo.20841543)"
PBDT3T,PC71BM,CCCCC(CC)Cc1ccsc1-c1ccc(-c2sc(-c3cc4c(-c5cc(F)c(CC(CC)CCCC)s5)c5sccc5c(-c5cc(F)c(CC(CC)CCCC)s5)c4s3)cc2CC(CC)CCCC)s1,COC(=O)CCCC1(c2ccccc2)C23c4c5ccc6c7cc8c9c%10c(cc%11cc%12c%13c%14c(cc%15c%16ccc-5c2c%16c2c5c%16c%17c(c(c46)c7c9c%17c4c%10c%11c%13c4c%16c%14c%152)C513)C%12)C8,0.98,9.29,71.5,6.51,-5.48,-3.21,-5.9,-3.9,,,2021,10.1002/aesr.202100069,"OPV-DB (Qiu, J., Zenodo, 2026, doi:10.5281/zenodo.20841543)"
J100,IT-4F,CCn1nc2c(-c3cccs3)c(Cl)c(Cl)c(-c3ccc(-c4cc5c(-c6ccc([Si](CC)(CC)CC)s6)c6sc(-c7ccc(-c8c(Cl)c(Cl)c(-c9ccc(-c%10cc%11c(-c%12ccc([Si](CC)(CC)CC)s%12)c%12sc(-c%13ccc(-c%14c(Cl)c(Cl)c(-c%15ccc(-c%16cc%17c(-c%18ccc([Si](CC)(CC)CC)s%18)c%18sccc%18c(-c%18ccc([Si](CC)(CC)CC)s%18)c%17s%16)s%15)c%15nn(CC)nc%14%15)s%13)cc%12c(-c%12ccc([Si](CC)(CC)CC)s%12)c%11s%10)s9)c9nn(CC)nc89)s7)cc6c(-c6ccc([Si](CC)(CC)CC)s6)c5s4)s3)c2n1,CCCCCCc1ccc(C2(c3ccc(CCCCCC)cc3)c3cc4c(cc3-c3sc5cc(/C=C6\C(=O)c7cc(F)c(F)cc7C6=C(C#N)C#N)sc5c32)C(c2ccc(CCCCCC)cc2)(c2ccc(CCCCCC)cc2)c2c-4sc3cc(/C=C4\C(=O)c5cc(F)c(F)cc5C4=C(C#N)C#N)sc23)cc1,0.85,17.5,46.0,7.7,-5.35,-3.0,-5.66,-4.14,,,2021,10.1016/j.synthmet.2021.116736,"OPV-DB (Qiu, J., Zenodo, 2026, doi:10.5281/zenodo.20841543)"
PBDB-T,BTA3,CCCCC(CC)Cc1ccc(-c2c3cc(-c4ccc(-c5sc(-c6cccs6)c6c5C(=O)c5c(CC(CC)CCCC)sc(CC(CC)CCCC)c5C6=O)s4)sc3c(-c3ccc(CC(CC)CCCC)s3)c3ccsc23)s1,CCCCCCCCn1nc2c(/C=c3\sc(=C(C#N)C#N)n(CC)c3=O)ccc(-c3cc4c(s3)-c3cc5c(cc3C4(c3ccc(CCCCCC)cc3)c3ccc(CCCCCC)cc3)-c3sc(-c4ccc(/C=c6\sc(=C(C#N)C#N)n(CC)c6=O)c6nn(CCCCCCCC)nc46)cc3C5(c3ccc(CCCCCC)cc3)c3ccc(CCCCCC)cc3)c2n1,1.12,13.44,50.6,7.67,-5.33,-3.48,-5.49,-3.72,,,2021,10.1016/j.orgel.2021.106289,"OPV-DB (Qiu, J., Zenodo, 2026, doi:10.5281/zenodo.20841543)"
PBDB-T,IDT-3EsT,CCCCC(CC)Cc1ccc(-c2c3cc(-c4ccc(-c5sc(-c6cccs6)c6c5C(=O)c5c(CC(CC)CCCC)sc(CC(CC)CCCC)c5C6=O)s4)sc3c(-c3ccc(CC(CC)CCCC)s3)c3ccsc23)s1,CCCCCCc1ccc(C2(c3ccc(CCCCCC)cc3)c3cc4c(cc3-c3sc(-c5sc(/C=C6\C(=O)c7ccccc7C6=C(C#N)C#N)cc5C(=O)OCC(CC)CCCC)cc32)C(c2ccc(CCCCCC)cc2)(c2ccc(CCCCCC)cc2)c2cc(-c3sc(/C=C5\C(=O)c6ccccc6C5=C(C#N)C#N)cc3C(=O)OCC(CC)CCCC)sc2-4)cc1,0.985,13.49,56.0,7.43,-5.33,-3.48,-5.38,-3.85,,,2021,10.1021/acsaem.1c02403,"OPV-DB (Qiu, J., Zenodo, 2026, doi:10.5281/zenodo.20841543)"
pBβCN,PC71BM,CCCCCCC(CCCC)Cc1csc(/C(C#N)=C/c2cc3sc(/C=C(\C#N)c4cc(CC(CCCC)CCCCCC)c(-c5cc6c(-c7ccc(CC(CCCC)CCCCCC)s7)c7sccc7c(-c7ccc(CC(CCCC)CCCCCC)s7)c6s5)s4)cc3s2)c1,COC(=O)CCCC1(c2ccccc2)C23c4c5ccc6c7cc8c9c%10c(cc%11cc%12c%13c%14c(cc%15c%16ccc-5c2c%16c2c5c%16c%17c(c(c46)c7c9c%17c4c%10c%11c%13c4c%16c%14c%152)C513)C%12)C8,0.96,12.53,64.45,7.75,-5.62,-3.3,-5.87,-4.2,,,2021,10.1021/acs.macromol.1c01103,"OPV-DB (Qiu, J., Zenodo, 2026, doi:10.5281/zenodo.20841543)"
TBFCl50-BDD,PC71BM,CCCCC(CC)Cc1ccc(-c2c3cc(-c4ccc(-c5sc(-c6ccc(-c7cc8c(-c9cc(Cl)c(CC(CC)CCCC)s9)c9oc(-c%10ccc(-c%11sc(-c%12cccs%12)c%12c%11C(=O)c%11c(CC(CC)CCCC)sc(CC(CC)CCCC)c%11C%12=O)s%10)cc9c(-c9cc(Cl)c(CC(CC)CCCC)s9)c8s7)s6)c6c5C(=O)c5c(CC(CC)CCCC)sc(CC(CC)CCCC)c5C6=O)s4)sc3c(-c3ccc(CC(CC)CCCC)s3)c3ccsc23)s1,COC(=O)CCCC1(c2ccccc2)C23c4c5ccc6c7cc8c9c%10c(cc%11cc%12c%13c%14c(cc%15c%16ccc-5c2c%16c2c5c%16c%17c(c(c46)c7c9c%17c4c%10c%11c%13c4c%16c%14c%152)C513)C%12)C8,0.913,12.16,59.55,6.58,-5.45,-3.26,-5.9,-3.9,,,2021,10.1016/j.solener.2021.05.011,"OPV-DB (Qiu, J., Zenodo, 2026, doi:10.5281/zenodo.20841543)"
PBDB-T,BZIC-2Br,CCCCC(CC)Cc1ccc(-c2c3cc(-c4ccc(-c5sc(-c6cccs6)c6c5C(=O)c5c(CC(CC)CCCC)sc(CC(CC)CCCC)c5C6=O)s4)sc3c(-c3ccc(CC(CC)CCCC)s3)c3ccsc23)s1,CCn1nc2c(n1)c1c3sc(/C=C4\C(=O)c5ccc(Br)cc5C4=C(C#N)C#N)cc3n(CC)c1c1c2c2sc(/C=C3\C(=O)c4ccc(Br)cc4C3=C(C#N)C#N)cc2n1CC,0.75,15.34,65.19,7.51,-5.33,-3.48,-5.85,-3.92,,,2021,10.1039/d1ra01348c,"OPV-DB (Qiu, J., Zenodo, 2026, doi:10.5281/zenodo.20841543)"
PF1,m-ITIC,CCCCCCCCC(CCCCCC)Cc1cc2sc(-c3c4cc(-c5sc(-c6c(F)cc(-c7cc(CC(CC)CCCC)cs7)c7nsnc67)cc5CC(CC)CCCC)sc4c(-c4cc5sc(CC(CCCCCC)CCCCCCCC)cc5s4)c4ccsc34)cc2s1,CCCCCCc1cccc(C2(c3cccc(CCCCCC)c3)c3cc4c(cc3-c3sc5cc(C=C6C(=O)c7ccccc7C6=C(C#N)C#N)sc5c32)C(c2cccc(CCCCCC)c2)(c2cccc(CCCCCC)c2)c2c-4sc3cc(C=C4C(=O)c5ccccc5C4=C(C#N)C#N)sc23)c1,0.84,14.11,63.1,7.48,-5.39,-3.7,-5.527,-3.854,,,2021,10.1002/smll.202104623,"OPV-DB (Qiu, J., Zenodo, 2026, doi:10.5281/zenodo.20841543)"
PTB7-Th,IDT-T-N,CCCCC(CC)COC(=O)c1sc2csc(-c3cc4c(-c5ccc(CC(CC)CCCC)s5)c5sccc5c(-c5ccc(CC(CC)CCCC)s5)c4s3)c2c1F,CCCCCCc1ccc(C2(c3ccc(CCCCCC)cc3)c3cc4c(cc3-c3sc(-c5sc(/C=C6\C(=O)c7cc8ccccc8cc7C6=C(C#N)C#N)cc5CC(CC)CCCC)cc32)C(c2ccc(CCCCCC)cc2)(c2ccc(CCCCCC)cc2)c2cc(-c3sc(/C=C5\C(=O)c6cc7ccccc7cc6C5=C(C#N)C#N)cc3CC(CC)CCCC)sc2-4)cc1,0.87,14.67,51.0,6.6,-5.21,-3.6,-5.58,-4.06,,,2021,10.1016/j.synthmet.2021.116736,"OPV-DB (Qiu, J., Zenodo, 2026, doi:10.5281/zenodo.20841543)"
PSPT-TTC,Y6,CCCCCCCCOC(=O)c1ccsc1-c1ccc(-c2sc(-c3cc4c(-c5ccc(-c6ccc(SCC(CCCCCC)CCCCCCCC)cc6)s5)c5sccc5c(-c5ccc(-c6ccc(SCC(CCCCCC)CCCCCCCC)cc6)s5)c4s3)cc2C(=O)OCCCCCCCC)s1,CCCCCCCCCCCc1c(/C=C2\C(=O)c3cc(F)c(F)cc3C2=C(C#N)C#N)sc2c1sc1c3c4nsnc4c4c5sc6c(CCCCCCCCCCC)c(/C=C7\C(=O)c8cc(F)c(F)cc8C7=C(C#N)C#N)sc6c5n(CC(CC)CCCC)c4c3n(CC(CC)CCCC)c21,0.8,24.22,58.9,11.25,-5.36,-3.53,-5.65,-4.1,,,2021,10.1021/acsaem.1c01418,"OPV-DB (Qiu, J., Zenodo, 2026, doi:10.5281/zenodo.20841543)"
PTQ10,PY-IT,CCCCCCCCC(CCCCCC)COc1cnc2c(-c3cccs3)c(F)c(F)cc2n1,CCCCCCCCCCCc1c(/C=C2\C(=O)c3ccccc3C2=C(C#N)C#N)sc2c1sc1c3c4nsnc4c4c5sc6c(CCCCCCCCCCC)c(/C=C7\C(=O)c8cc(-c9cccs9)ccc8C7=C(C#N)C#N)sc6c5n(CC(CCCCCCCC)CCCCCCCCCC)c4c3n(CC(CCCCCCCC)CCCCCCCCCC)c21,0.96,18.51,68.16,12.11,-5.54,-2.92,-5.68,-3.94,,,2021,10.1002/adma.202108749,"OPV-DB (Qiu, J., Zenodo, 2026, doi:10.5281/zenodo.20841543)"
L810,IT-4F,CCCCCCCCCCC(CCCCCCCC)Cn1nc2c(-c3cccs3)c(F)c(F)c(-c3ccc(-c4cc5c(-c6cc(Cl)c(CC(CC)CCCC)s6)c6sccc6c(-c6cc(Cl)c(CC(CC)CCCC)s6)c5s4)s3)c2n1,CCCCCCc1ccc(C2(c3ccc(CCCCCC)cc3)c3cc4c(cc3-c3sc5cc(/C=C6\C(=O)c7cc(F)c(F)cc7C6=C(C#N)C#N)sc5c32)C(c2ccc(CCCCCC)cc2)(c2ccc(CCCCCC)cc2)c2c-4sc3cc(/C=C4\C(=O)c5cc(F)c(F)cc5C4=C(C#N)C#N)sc23)cc1,0.79,20.76,73.5,12.1,-5.57,-3.58,-5.66,-4.14,,,2021,10.1016/j.synthmet.2021.116736,"OPV-DB (Qiu, J., Zenodo, 2026, doi:10.5281/zenodo.20841543)"
J52,BN-0F,CCCCCCCCC(CCCCCC)Cn1nc2c(-c3cccs3)c(F)c(F)c(-c3ccc(-c4cc5c(-c6ccc(CC(CC)CCCC)s6)c6sccc6c(-c6ccc(CC(CC)CCCC)s6)c5s4)s3)c2n1,CCCCC(CC)COc1cc(-c2cc3c(s2)-c2sc(/C=C4\C(=O)c5cc6ccccc6cc5C4=C(C#N)C#N)cc2C3(CC(CC)CCCC)CC(CC)CCCC)c(OCC(CC)CCCC)cc1-c1cc2c(s1)-c1sc(/C=C3\C(=O)c4cc5ccccc5cc4C3=C(C#N)C#N)cc1C2(CC(CC)CCCC)CC(CC)CCCC,0.835,21.1,60.1,11.0,-5.2,-3.05,-5.35,-3.94,,,2021,10.1002/ange.202100390,"OPV-DB (Qiu, J., Zenodo, 2026, doi:10.5281/zenodo.20841543)"
PBDB-T-2Cl,IDTT-M-2F,CCCCC(CC)Cc1sc(-c2c3cc(-c4ccc(-c5sc(-c6cccs6)c6c5C(=O)c5c(CC(CC)CCCC)sc(CC(CC)CCCC)c5C6=O)s4)sc3c(-c3cc(Cl)c(CC(CC)CCCC)s3)c3ccsc23)cc1Cl,CCCCCCc1ccc(C2(c3ccc(CCCCCC)cc3)c3cc4c(cc3-c3sc5cc(/C=C6\C(=O)c7cc(F)c(F)cc7C6=C(C#N)C#N)sc5c32)C(c2ccc(CCCCCC)cc2)(c2ccc(CCCCCC)cc2)c2c-4sc3cc(/C=C4\C(=O)c5sc(C)cc5C4=C(C#N)C#N)sc23)cc1,0.99,17.3,66.8,11.3,-5.52,-3.6,-5.4,-3.87,,,2021,10.1002/adfm.202102189,"OPV-DB (Qiu, J., Zenodo, 2026, doi:10.5281/zenodo.20841543)"
PCE-10,BT-CIC,CCCCC(CC)COC(=O)c1sc2c(-c3cc4c(-c5ccc(CC(CC)CCCC)s5)c5sccc5c(-c5ccc(CC(CC)CCCC)s5)c4s3)scc2c1F,CCCCCCc1ccc(C2(c3ccc(CCCCCC)cc3)c3cc(/C=C4\C(=O)c5cc(Cl)c(Cl)cc5C4=C(C#N)C#N)sc3-c3sc4c(OCC(CC)CCCC)c5c6c(sc5c(OCC(CC)CCCC)c4c32)-c2sc(/C=C3\C(=O)c4cc(Cl)c(Cl)cc4C3=C(C#N)C#N)cc2C6(c2ccc(CCCCCC)cc2)c2ccc(CCCCCC)cc2)cc1,0.69,23.5,69.0,11.2,-5.21,-3.6,-5.49,-4.09,,,2021,10.1016/j.orgel.2021.106276,"OPV-DB (Qiu, J., Zenodo, 2026, doi:10.5281/zenodo.20841543)"
PTB7-Th,6-IF2F,CCCCC(CC)COC(=O)c1sc2csc(-c3cc4c(-c5ccc(CC(CC)CCCC)s5)c5sccc5c(-c5ccc(CC(CC)CCCC)s5)c4s3)c2c1F,CCCCCCCCC1(CCCCCCCC)c2cc3c(cc2-c2sc(-c4sc(/C=C5\C(=O)c6ccccc6C5=C(C#N)C#N)c5sc(C(=O)OCC(CC)CCCCCC)c(F)c45)cc21)C(CCCCCCCC)(CCCCCCCC)c1cc(-c2sc(/C=C4\C(=O)c5cc(F)c(F)cc5C4=C(C#N)C#N)c4sc(C(=O)OCC(CC)CCCCCC)c(F)c24)sc1-3,0.65,24.69,67.8,11.2,-5.21,-3.6,-5.38,-4.07,,,2021,10.1021/acsami.1c13404,"OPV-DB (Qiu, J., Zenodo, 2026, doi:10.5281/zenodo.20841543)"
PBDB-T,BT-BO-L4F,CCCCC(CC)Cc1ccc(-c2c3cc(-c4ccc(-c5sc(-c6cccs6)c6c5C(=O)c5c(CC(CC)CCCC)sc(CC(CC)CCCC)c5C6=O)s4)sc3c(-c3ccc(CC(CC)CCCC)s3)c3ccsc23)s1,CCCCCCCCCCCc1c(/C=C2\C(=O)c3cc4cc(F)c(F)cc4cc3C2=C(C#N)C#N)sc2c1sc1c3c4nsnc4c4c5sc6c(CCCCCCCCCCC)c(/C=C7\C(=O)c8cc9cc(F)c(F)cc9cc8C7=C(C#N)C#N)sc6c5n(CC(CCCC)CCCCCC)c4c3n(CC(CCCC)CCCCCC)c21,0.72,26.9,57.4,11.2,-5.33,-3.48,-5.58,-3.98,,,2021,10.1021/jacs.1c00211,"OPV-DB (Qiu, J., Zenodo, 2026, doi:10.5281/zenodo.20841543)"
PBDB-T,ITCT,CCCCC(CC)Cc1ccc(-c2c3cc(-c4ccc(-c5sc(-c6cccs6)c6c5C(=O)c5c(CC(CC)CCCC)sc(CC(CC)CCCC)c5C6=O)s4)sc3c(-c3ccc(CC(CC)CCCC)s3)c3ccsc23)s1,CCCCCCc1ccc(C2(c3ccc(CCCCCC)cc3)c3cc4c(cc3-c3sc5cc(/C=C6\C(=O)c7cscc7C6=C(C#N)C#N)sc5c32)C(c2ccc(CCCCCC)cc2)(c2ccc(CCCCCC)cc2)c2c-4sc3cc(/C=C4\C(=O)c5cscc5C4=C(C#N)C#N)sc23)cc1,0.85,17.88,72.3,11.27,-5.33,-3.48,-5.585,-3.826,,,2021,10.1016/j.synthmet.2021.116736,"OPV-DB (Qiu, J., Zenodo, 2026, doi:10.5281/zenodo.20841543)"
Q6,MeIC,CCCCCCCCCCCCc1csc(-c2cc3c(=O)n(CC(CCCCCC)CCCCCCCC)c(=O)c4cc(-c5cc(CCCCCCCCCCCC)c(-c6cc7c(-c8cc(F)c(CC(CC)CCCC)s8)c8sccc8c(-c8cc(F)c(CC(CC)CCCC)s8)c7s6)s5)sc4c3s2)c1,CCCCCCc1ccc(C2(c3ccc(CCCCCC)cc3)c3cc4c(cc3-c3sc5cc(/C=C6\C(=O)c7c(csc7C)C6=C(C#N)C#N)sc5c32)C(c2ccc(CCCCCC)cc2)(c2ccc(CCCCCC)cc2)c2c-4sc3cc(/C=C4\C(=O)c5c(csc5C)C4=C(C#N)C#N)sc23)cc1,1.11,7.5,63.0,5.26,-5.7,-3.81,-5.57,-3.92,,,2021,10.1021/acsami.1c23196,"OPV-DB (Qiu, J., Zenodo, 2026, doi:10.5281/zenodo.20841543)"
