Repository: AsadKhanJBNU/osc_predictor

# OSC Donor–Acceptor Property Predictor

Predicts **nine** electronic and photovoltaic properties of organic solar cell
donor–acceptor pairs **directly from SMILES** — no DFT and no device measurements
as inputs.

**Try it live:** https://huggingface.co/spaces/AsadWazir/osc_predictor

## About

Selected models from the combined SMILES-only pipeline:

| Property | Description | Selected model | Test *R*² |
|---|---|---|---|
| V_OC | Open-circuit voltage | ElasticNet | 45.8% |
| J_SC | Short-circuit current | ElasticNet | 69.5% |
| PCE | Power conversion efficiency | Ridge | 61.2% |
| HOMO_D | Donor HOMO | k-NN | 18.5% |
| LUMO_D | Donor LUMO | Extra Trees | 39.1% |

File: Dataset/Examined_Dataset_1.csv (part 18 of 24)
DonorName,AcceptorName,DonorSMILES,AcceptorSMILES,V_OC,J_SC,FF_percent,PCE,HOMO_D,LUMO_D,HOMO_A,LUMO_A,Lambda+,Lambda-,PubYear,DOI,Source_Database
PBDB-T,BTC6-4F,CCCCC(CC)Cc1ccc(-c2c3cc(-c4ccc(-c5sc(-c6cccs6)c6c5C(=O)c5c(CC(CC)CCCC)sc(CC(CC)CCCC)c5C6=O)s4)sc3c(-c3ccc(CC(CC)CCCC)s3)c3ccsc23)s1,CCn1nc2c(-c3cc4c(s3)-c3sc(/C=C5\C(=O)c6cc(F)c(F)cc6C5=C(C#N)C#N)cc3C4(CC)CC)c(F)c(F)c(-c3cc4c(s3)-c3sc(/C=C5\C(=O)c6cc(F)c(F)cc6C5=C(C#N)C#N)cc3C4(CC)CC)c2n1,0.79,19.81,71.65,11.23,-5.33,-3.48,-5.56,-3.86,,,2021,10.1039/d1nj01978c,"OPV-DB (Qiu, J., Zenodo, 2026, doi:10.5281/zenodo.20841543)"
BTR,N3,CCCCCCc1cc(-c2cc3c(-c4cc(CC(CC)CCCC)c(CCCCCC)s4)c4sc(-c5cc(CCCCCC)c(-c6cc(CCCCCC)c(-c7ccc(/C=C8/SC(=S)N(CCCCCC)C8=O)s7)s6)s5)cc4c(-c4cc(CC(CC)CCCC)c(CCCCCC)s4)c3s2)sc1-c1cc(CCCCCC)c(-c2ccc(/C=C3/SC(=S)N(CCCCCC)C3=O)s2)s1,CCCCCCCCCCCc1c(/C=C2\C(=O)c3cc(F)c(F)cc3C2=C(C#N)C#N)sc2c1sc1c3c4nsnc4c4c5sc6c(CCCCCCCCCCC)c(/C=C7\C(=O)c8cc(F)c(F)cc8C7=C(C#N)C#N)sc6c5n(CCC(CC)CCCC)c4c3n(CCC(CC)CCCC)c21,0.796,22.1,64.5,11.34,-5.34,-3.53,-5.64,-3.86,,,2021,10.1021/acsaem.1c02534,"OPV-DB (Qiu, J., Zenodo, 2026, doi:10.5281/zenodo.20841543)"
PBDB-T,P(QxCN-T2),CCCCC(CC)Cc1ccc(-c2c3cc(-c4ccc(-c5sc(-c6cccs6)c6c5C(=O)c5c(CC(CC)CCCC)sc(CC(CC)CCCC)c5C6=O)s4)sc3c(-c3ccc(CC(CC)CCCC)s3)c3ccsc23)s1,CCCCCCCCOc1ccc(-c2nc3cc(C#N)c(C#N)c(-c4ccc(-c5cccs5)s4)c3nc2-c2ccc(OCCCCCCCC)c(OCCCCCCCC)c2)cc1OCCCCCCCC,1.02,10.25,48.0,5.32,-5.33,-3.48,-5.73,-3.58,,,2021,10.1002/cssc.202100080,"OPV-DB (Qiu, J., Zenodo, 2026, doi:10.5281/zenodo.20841543)"
PB1,BTP-eC9,CCCCC(CC)Cc1ccc(-c2c3cc(-c4ccc(-c5sc(-c6cccs6)c6c5C(=O)c5c(CC(CC)CCCC)sc(CC(CC)CCCC)c5C6=O)s4)sc3c(-c3ccc(CC(CC)CCCC)s3)c3ccsc23)s1,CCCCCCCCCc1c(/C=C2\C(=O)c3cc(Cl)c(Cl)cc3C2=C(C#N)C#N)sc2c1sc1c3c4nsnc4c4c5sc6c(CCCCCCCCC)c(/C=C7\C(=O)c8cc(Cl)c(Cl)cc8C7=C(C#N)C#N)sc6c5n(CC(CCCC)CCCCCC)c4c3n(CC(CCCC)CCCCCC)c21,0.855,13.1,47.7,5.3,-5.33,-3.48,-5.68,-3.9,,,2021,10.1002/adma.202105803,"OPV-DB (Qiu, J., Zenodo, 2026, doi:10.5281/zenodo.20841543)"
PBDB-T,6TIC-4F,CCCCC(CC)Cc1ccc(-c2c3cc(-c4ccc(-c5sc(-c6cccs6)c6c5C(=O)c5c(CC(CC)CCCC)sc(CC(CC)CCCC)c5C6=O)s4)sc3c(-c3ccc(CC(CC)CCCC)s3)c3ccsc23)s1,CCCCCCc1ccc(C2(c3ccc(CCCCCC)cc3)c3c(sc4cc(/C=C5\C(=O)c6cc(F)c(F)cc6C5=C(C#N)C#N)sc34)-c3sc4c5c(sc4c32)-c2sc3cc(/C=C4\C(=O)c6cc(F)c(F)cc6C4=C(C#N)C#N)sc3c2C5(c2ccc(CCCCCC)cc2)c2ccc(CCCCCC)cc2)cc1,0.723,23.0,67.0,11.14,-5.33,-3.48,-5.44,-4.07,,,2021,10.1016/j.dyepig.2021.109171,"OPV-DB (Qiu, J., Zenodo, 2026, doi:10.5281/zenodo.20841543)"
PBDB-TF,IEICO-4F,CCCCC(CC)Cc1sc(-c2c3cc(-c4ccc(-c5sc(-c6cccs6)c6c5C(=O)c5c(CC(CC)CCCC)sc(CC(CC)CCCC)c5C6=O)s4)sc3c(-c3cc(F)c(CC(CC)CCCC)s3)c3ccsc23)cc1F,CCCCCCc1ccc(C2(c3ccc(CCCCCC)cc3)c3cc4c(cc3-c3sc(-c5sc(/C=C6\C(=O)c7cc(F)c(F)cc7C6=C(C#N)C#N)cc5OCC(CC)CCCC)cc32)C(c2ccc(CCCCCC)cc2)(c2ccc(CCCCCC)cc2)c2cc(-c3scc(/C=C5/C(=O)c6cc(F)c(F)cc6C5=C(C#N)C#N)c3OCC(CC)CCCC)sc2-4)cc1,0.74,21.95,68.4,11.11,-5.49,-3.64,-5.44,-4.19,,,2021,10.1016/j.synthmet.2021.116902,"OPV-DB (Qiu, J., Zenodo, 2026, doi:10.5281/zenodo.20841543)"
PBTA-PS,IT4Cl,CCCCCCCCC(CCCCCC)CSc1ccc(-c2c3cc(-c4ccc(-c5c(F)c(F)c(-c6cccs6)c6nn(CC(CCCCCC)CCCCCCCC)nc56)s4)sc3c(-c3ccc(SCC(CCCCCC)CCCCCCCC)cc3)c3ccsc23)cc1,CCCCCCc1ccc(C2(c3ccc(CCCCCC)cc3)c3cc4c(cc3-c3sc5cc(/C=C6\C(=O)c7cc(Cl)c(Cl)cc7C6=C(C#N)C#N)sc5c32)C(c2ccc(CCCCCC)cc2)(c2ccc(CCCCCC)cc2)c2c-4sc3cc(/C=C4\C(=O)c5cc(Cl)c(Cl)cc5C4=C(C#N)C#N)sc23)cc1,0.76,19.08,52.45,7.63,-5.34,-3.4,-5.75,-4.09,,,2021,10.1021/acsami.1c24348,"OPV-DB (Qiu, J., Zenodo, 2026, doi:10.5281/zenodo.20841543)"
PPDT2FBT,NIDCS-HO,CCCCCCCCC(CCCCCC)COc1ccc(OCC(CCCCCC)CCCCCCCC)c(-c2ccc(-c3c(F)c(F)c(-c4cccs4)c4nsnc34)s2)c1,CCCCCCOc1cc(/C=C(\C#N)c2ccc(-c3ccc4c5c(cccc35)C(=O)N(CC(CC)CCCC)C4=O)s2)c(OCCCCCC)cc1/C=C(\C#N)c1ccc(-c2ccc3c4c(cccc24)C(=O)N(CC(CC)CCCC)C3=O)s1,1.03,11.88,63.0,7.6,-5.43,-3.67,-5.79,-3.75,,,2021,10.1039/d1tc04800g,"OPV-DB (Qiu, J., Zenodo, 2026, doi:10.5281/zenodo.20841543)"
PBDB-TF,PTB4F,CCCCC(CC)Cc1sc(-c2c3cc(-c4ccc(-c5sc(-c6cccs6)c6c5C(=O)c5c(CC(CC)CCCC)sc(CC(CC)CCCC)c5C6=O)s4)sc3c(-c3cc(F)c(CC(CC)CCCC)s3)c3ccsc23)cc1F,CCCCCCCCC(CCCCCC)COc1cc(-c2cc(-c3ccc(CCCCCC)cc3)c(/C=C3\C(=O)c4cc(F)c(F)cc4C3=C(C#N)C#N)s2)c(OCC(CCCCCC)CCCCCCCC)cc1-c1cc(-c2ccc(CCCCCC)cc2)c(/C=C2\C(=O)c3cc(F)c(F)cc3C2=C(C#N)C#N)s1,0.94,14.55,51.5,7.04,-5.49,-3.64,-5.87,-3.89,,,2021,10.1002/anie.202101867,"OPV-DB (Qiu, J., Zenodo, 2026, doi:10.5281/zenodo.20841543)"
P2-3T2F,PC61BM,CCCCCCCCC(CCCCCC)Cc1csc(-c2ccc(-c3cc(CC(CCCCCC)CCCCCCCC)c(-c4scc(F)c4F)s3)c3nsnc23)c1,COC(=O)CCCC1(c2ccccc2)C23c4c5c6c7c8c9c(c%10c%11c2c2c%12c4c4c%13c5c5c7c7c8c8c%14c9c%10c9c%10c%11c2c2c%11c%12c4c4c%12c%13c5c5c7c7c8c8c%14c9c9c%10c2c2c%11c4c4c%12c5c7c5c8c9c2c45)C613,0.8,12.77,68.99,7.14,-5.17,-3.54,-6.1,-3.7,,,2021,10.1016/j.dyepig.2021.109206,"OPV-DB (Qiu, J., Zenodo, 2026, doi:10.5281/zenodo.20841543)"
PBDB-T,IDBDT-T,CCCCC(CC)Cc1ccc(-c2c3cc(-c4ccc(-c5sc(-c6cccs6)c6c5C(=O)c5c(CC(CC)CCCC)sc(CC(CC)CCCC)c5C6=O)s4)sc3c(-c3ccc(CC(CC)CCCC)s3)c3ccsc23)s1,CCc1ccc(C2(c3ccc(CC)cc3)c3cc4c(cc3-c3sc5c(-c6ccc(CC)s6)c6cc(/C=C7\C(=O)c8ccccc8C7=C(C#N)C#N)sc6c(-c6ccc(CC)s6)c5c32)C(c2ccc(CC)cc2)(c2ccc(CC)cc2)c2c-4sc3c(-c4ccc(CC)s4)c4cc(/C=C5\C(=O)c6ccccc6C5=C(C#N)C#N)sc4c(-c4ccc(CC)s4)c23)cc1,0.96,15.2,48.6,7.14,-5.33,-3.48,-5.78,-3.66,,,2021,10.1016/j.synthmet.2021.116922,"OPV-DB (Qiu, J., Zenodo, 2026, doi:10.5281/zenodo.20841543)"
D18-Cl,PC71BM,CCCCCCC(CCCC)Cc1csc(-c2cc3c4nsnc4c4cc(-c5cc(CC(CCCC)CCCCCC)c(-c6cc7c(-c8cc(Cl)c(CC(CC)CCCC)s8)c8sccc8c(-c8cc(Cl)c(CC(CC)CCCC)s8)c7s6)s5)sc4c3s2)c1,COC(=O)CCCC1(c2ccccc2)C23c4c5ccc6c7cc8c9c%10c(cc%11cc%12c%13c%14c(cc%15c%16ccc-5c2c%16c2c5c%16c%17c(c(c46)c7c9c%17c4c%10c%11c%13c4c%16c%14c%152)C513)C%12)C8,0.986,10.26,70.48,7.13,-5.51,-2.77,-5.9,-3.9,,,2021,10.1002/adfm.202102694,"OPV-DB (Qiu, J., Zenodo, 2026, doi:10.5281/zenodo.20841543)"
PBDF-NS,PY-IT,CCCCCCCCC(CCCCCC)CSc1ccc2cc(-c3c4cc(-c5ccc(-c6c(F)c(F)c(-c7cccs7)c7nn(CC(CCCCCC)CCCCCCCC)nc67)s5)oc4c(-c4ccc5cc(SCC(CCCCCC)CCCCCCCC)ccc5c4)c4ccoc34)ccc2c1,CCCCCCCCCCCc1c(/C=C2\C(=O)c3ccccc3C2=C(C#N)C#N)sc2c1sc1c3c4nsnc4c4c5sc6c(CCCCCCCCCCC)c(/C=C7\C(=O)c8cc(-c9cccs9)ccc8C7=C(C#N)C#N)sc6c5n(CC(CCCCCCCC)CCCCCCCCCC)c4c3n(CC(CCCCCCCC)CCCCCCCCCC)c21,0.859,25.24,74.6,16.17,-5.44,-3.35,-5.68,-3.94,,,2021,10.1002/aenm.202103684,"OPV-DB (Qiu, J., Zenodo, 2026, doi:10.5281/zenodo.20841543)"
PM6,A702,CCCCC(CC)Cc1sc(-c2c3cc(-c4ccc(-c5sc(-c6cccs6)c6c5C(=O)c5c(CC(CC)CCCC)sc(CC(CC)CCCC)c5C6=O)s4)sc3c(-c3cc(F)c(CC(CC)CCCC)s3)c3ccsc23)cc1F,CCCCCCCCCCC(CCCCCCCC)Cn1c2c3sc(/C=C4\C(=O)c5ccccc5C4=C(C#N)C#N)c(CCCCCC)c3sc2c2c3nn(CC(CC)CCCC)nc3c3c4sc5c(CCCCCC)c(/C=C6\C(=O)c7cc(-c8cccs8)ccc7C6=C(C#N)C#N)sc5c4n(CC(CCCCCCCC)CCCCCCCCCC)c3c21,0.95,6.74,43.0,2.73,-5.56,-3.65,-5.41,-3.74,,,2021,10.1021/acsaem.1c00584,"OPV-DB (Qiu, J., Zenodo, 2026, doi:10.5281/zenodo.20841543)"
PTB2T-Cl,IT-4F,CCCCCCc1cc(-c2ccc(-c3sc(-c4cccs4)c4c3C(=O)c3c(CC(CC)CCCC)sc(CC(CC)CCCC)c3C4=O)s2)sc1-c1cc2c(-c3cc(Cl)c(CC(CC)CCCC)s3)c3sccc3c(-c3cc(Cl)c(CC(CC)CCCC)s3)c2s1,CCCCCCc1ccc(C2(c3ccc(CCCCCC)cc3)c3cc4c(cc3-c3sc5cc(/C=C6\C(=O)c7cc(F)c(F)cc7C6=C(C#N)C#N)sc5c32)C(c2ccc(CCCCCC)cc2)(c2ccc(CCCCCC)cc2)c2c-4sc3cc(/C=C4\C(=O)c5cc(F)c(F)cc5C4=C(C#N)C#N)sc23)cc1,0.87,14.06,60.86,7.47,-5.57,-3.77,-5.66,-4.14,,,2021,10.1016/j.solener.2021.06.049,"OPV-DB (Qiu, J., Zenodo, 2026, doi:10.5281/zenodo.20841543)"
α-PBQ10,Y6,CCCCCCCCC(CCCCCC)COc1cnc2c(-c3ccc(-c4cc5c(-c6cc(CC(CC)CCCC)c(F)s6)c6sccc6c(-c6cc(CC(CC)CCCC)c(F)s6)c5s4)s3)c(F)c(F)c(-c3cccs3)c2n1,CCCCCCCCCCCc1c(/C=C2\C(=O)c3cc(F)c(F)cc3C2=C(C#N)C#N)sc2c1sc1c3c4nsnc4c4c5sc6c(CCCCCCCCCCC)c(/C=C7\C(=O)c8cc(F)c(F)cc8C7=C(C#N)C#N)sc6c5n(CC(CC)CCCC)c4c3n(CC(CC)CCCC)c21,0.845,26.12,73.65,16.26,-5.42,-3.45,-5.65,-4.09,,,2021,10.1021/acsami.1c15278,"OPV-DB (Qiu, J., Zenodo, 2026, doi:10.5281/zenodo.20841543)"
P3HT,NIDCS-HO,CCCCCCc1ccsc1,CCCCCCOc1cc(/C=C(\C#N)c2ccc(-c3ccc4c5c(cccc35)C(=O)N(CC(CC)CCCC)C4=O)s2)c(OCCCCCC)cc1/C=C(\C#N)c1ccc(-c2ccc3c4c(cccc24)C(=O)N(CC(CC)CCCC)C3=O)s1,0.67,8.15,47.0,2.55,-5.01,-3.12,-5.79,-3.75,,,2021,10.1002/asia.202100660,"OPV-DB (Qiu, J., Zenodo, 2026, doi:10.5281/zenodo.20841543)"
PM6,PY-HD,CCCCC(CC)Cc1sc(-c2c3cc(-c4ccc(-c5sc(-c6cccs6)c6c5C(=O)c5c(CC(CC)CCCC)sc(CC(CC)CCCC)c5C6=O)s4)sc3c(-c3cc(F)c(CC(CC)CCCC)s3)c3ccsc23)cc1F,CCCCCCCCC(CCCCCC)Cn1c2c3sc(/C=C4\C(=O)c5ccccc5C4=C(C#N)C#N)c(CC(CCCC)CCCCCC)c3sc2c2c3nsnc3c3c4sc5c(CC(CCCC)CCCCCC)c(/C=C6\C(=O)c7cc(-c8cccs8)ccc7C6=C(C#N)C#N)sc5c4n(CC(CCCCCC)CCCCCCCC)c3c21,0.937,24.05,72.8,16.41,-5.56,-3.65,-5.52,-3.94,,,2021,10.1002/adma.202110155,"OPV-DB (Qiu, J., Zenodo, 2026, doi:10.5281/zenodo.20841543)"
PT-DFBT-T-EFQX,PC71BM,CCCCCCCCCCC(CCCCCCCC)COC(=O)c1nc2c(-c3cccs3)c(F)c(F)c(-c3ccc(-c4ccc(-c5c(F)c(F)c(-c6cccs6)c6nsnc56)s4)s3)c2nc1C(=O)OCC(CCCCCCCC)CCCCCCCCCC,COC(=O)CCCC1(c2ccccc2)C23c4c5ccc6c7cc8c9c%10c(cc%11cc%12c%13c%14c(cc%15c%16ccc-5c2c%16c2c5c%16c%17c(c(c46)c7c9c%17c4c%10c%11c%13c4c%16c%14c%152)C513)C%12)C8,0.87,5.62,54.8,2.69,-5.54,-3.54,-5.9,-3.9,,,2021,10.1016/j.solener.2021.03.004,"OPV-DB (Qiu, J., Zenodo, 2026, doi:10.5281/zenodo.20841543)"
PBDB-T-2F,M34,CCCCC(CC)Cc1sc(-c2c3cc(-c4ccc(-c5sc(-c6cccs6)c6c5C(=O)c5c(CC(CC)CCCC)sc(CC(CC)CCCC)c5C6=O)s4)sc3c(-c3cc(F)c(CC(CC)CCCC)s3)c3ccsc23)cc1F,CCCCCCC(CCCC)Cn1c2cc(/C=C3\C(=O)c4cc(F)c(F)cc4C3=C(C#N)C#N)sc2c2sc3c(OCC(CC)CCCC)c4c(sc5c6sc(/C=C7\C(=O)c8cc(F)c(F)cc8C7=C(C#N)C#N)cc6n(CC(CCCC)CCCCCC)c54)c(OCC(CC)CCCC)c3c21,0.915,24.57,72.75,16.35,-5.56,-3.65,-5.6,-3.91,,,2021,10.1002/adfm.202106846,"OPV-DB (Qiu, J., Zenodo, 2026, doi:10.5281/zenodo.20841543)"
PTQ11,TPT10,CCOc1nc2cc(F)c(F)c(-c3ccc(-c4c(F)c(F)c(-c5ccc(-c6c(F)c(F)c(-c7cccs7)c7nc(C)c(OCC)nc67)s5)c5nc(C)c(OCC)nc45)s3)c2nc1C,CCCCCCCCCCCc1c(/C=C2\C(=O)c3ccc(Br)cc3C2=C(C#N)C#N)sc2c1sc1c3c4nsnc4c4c5sc6c(CCCCCCCCCCC)c(/C=C7\C(=O)c8ccc(Br)cc8C7=C(C#N)C#N)sc6c5n(CC(CC)CCCC)c4c3n(CC(CC)CCCC)c21,0.88,24.79,74.8,16.32,-5.52,-2.76,-5.52,-3.99,,,2021,10.1021/accountsmr.1c00119,"OPV-DB (Qiu, J., Zenodo, 2026, doi:10.5281/zenodo.20841543)"
J70,m-ITIC,CCCCCCCCC(CCCCCC)Cn1nc2c(-c3cccs3)c(F)c(F)c(-c3ccc(-c4cc5c(-c6ccc([Si](CC)(CC)CC)s6)c6sccc6c(-c6ccc([Si](CC)(CC)CC)s6)c5s4)s3)c2n1,CCCCCCc1cccc(C2(c3cccc(CCCCCC)c3)c3cc4c(cc3-c3sc5cc(C=C6C(=O)c7ccccc7C6=C(C#N)C#N)sc5c32)C(c2cccc(CCCCCC)c2)(c2cccc(CCCCCC)c2)c2c-4sc3cc(C=C4C(=O)c5ccccc5C4=C(C#N)C#N)sc23)c1,0.92,18.09,69.8,11.62,-5.37,-2.91,-5.527,-3.854,,,2021,10.1021/accountsmr.1c00119,"OPV-DB (Qiu, J., Zenodo, 2026, doi:10.5281/zenodo.20841543)"
PBDB-T,BTTBo-4FN,CCCCC(CC)Cc1ccc(-c2c3cc(-c4ccc(-c5sc(-c6cccs6)c6c5C(=O)c5c(CC(CC)CCCC)sc(CC(CC)CCCC)c5C6=O)s4)sc3c(-c3ccc(CC(CC)CCCC)s3)c3ccsc23)s1,CCC(=O)c1cc2c3cc(-c4cc5c(s4)-c4sc(/C=C6\C(=O)c7cc8cc(F)c(F)cc8cc7C6=C(C#N)C#N)cc4C5(CC)CC)sc3c3sc(-c4cc5c(s4)-c4sc(/C=C6\C(=O)c7cc8cc(F)c(F)cc8cc7C6=C(C#N)C#N)cc4C5(CC)CC)cc3c2s1,0.84,19.56,70.47,11.6,-5.33,-3.48,-5.48,-3.86,,,2021,10.1039/d1tc03259c,"OPV-DB (Qiu, J., Zenodo, 2026, doi:10.5281/zenodo.20841543)"
PBT-Cl,IT-4F,CCOc1c(OCC)c(-c2ccc(-c3cc4c(-c5cc(Cl)c(CC)s5)c5sc(-c6ccc(-c7c(OCC)c(OCC)c(-c8ccc(-c9cc%10c(-c%11cc(Cl)c(CC)s%11)c%11sc(-c%12ccc(-c%13c(OCC)c(OCC)c(-c%14ccc(-c%15cc%16c(-c%17cc(Cl)c(CC)s%17)c%17sccc%17c(-c%17cc(Cl)c(CC)s%17)c%16s%15)s%14)c%14nsnc%13%14)s%12)cc%11c(-c%11cc(Cl)c(CC)s%11)c%10s9)s8)c8nsnc78)s6)cc5c(-c5cc(Cl)c(CC)s5)c4s3)s2)c2nsnc2c1-c1cccs1,CCCCCCc1ccc(C2(c3ccc(CCCCCC)cc3)c3cc4c(cc3-c3sc5cc(/C=C6\C(=O)c7cc(F)c(F)cc7C6=C(C#N)C#N)sc5c32)C(c2ccc(CCCCCC)cc2)(c2ccc(CCCCCC)cc2)c2c-4sc3cc(/C=C4\C(=O)c5cc(F)c(F)cc5C4=C(C#N)C#N)sc23)cc1,0.782,21.03,70.0,11.6,-5.51,-3.6,-5.66,-4.14,,,2021,10.1021/accountsmr.1c00119,"OPV-DB (Qiu, J., Zenodo, 2026, doi:10.5281/zenodo.20841543)"
J52-Cl,BTA17,CCCCCCCCC(CCCCCC)Cn1nc2c(-c3cccs3)c(F)c(F)c(-c3ccc(-c4cc5c(-c6cc(Cl)c(CC(CC)CCCC)s6)c6sccc6c(-c6cc(Cl)c(CC(CC)CCCC)s6)c5s4)s3)c2n1,CCc1ccc(C2(c3ccc(CC)cc3)c3cc4c(cc3-c3sc5cc(-c6ccc(C=C(C#N)C#N)c7nn(CC)nc67)sc5c32)C(c2ccc(CC)cc2)(c2ccc(CC)cc2)c2c-4sc3cc(-c4ccc(C=C(C#N)C#N)c5nn(CC)nc45)sc23)cc1,1.09,7.08,67.2,5.18,-5.39,-3.45,-5.41,-3.69,,,2021,10.1016/j.orgel.2021.106195,"OPV-DB (Qiu, J., Zenodo, 2026, doi:10.5281/zenodo.20841543)"
PTT-EFQX,PC71BM,CCCCCCCCC(CCCCCC)COC(=O)c1nc2c(-c3cccs3)c(F)c(F)c(-c3ccc(-c4cc5sccc5s4)s3)c2nc1C(=O)OCC(CCCCCC)CCCCCCCC,COC(=O)CCCC1(c2ccccc2)C23c4c5ccc6c7cc8c9c%10c(cc%11cc%12c%13c%14c(cc%15c%16ccc-5c2c%16c2c5c%16c%17c(c(c46)c7c9c%17c4c%10c%11c%13c4c%16c%14c%152)C513)C%12)C8,0.69,11.19,68.5,5.37,-5.32,-3.52,-5.9,-3.9,,,2021,10.1016/j.solener.2021.03.004,"OPV-DB (Qiu, J., Zenodo, 2026, doi:10.5281/zenodo.20841543)"
PBDB-T,A702,CCCCC(CC)Cc1ccc(-c2c3cc(-c4ccc(-c5sc(-c6cccs6)c6c5C(=O)c5c(CC(CC)CCCC)sc(CC(CC)CCCC)c5C6=O)s4)sc3c(-c3ccc(CC(CC)CCCC)s3)c3ccsc23)s1,CCCCCCCCCCC(CCCCCCCC)Cn1c2c3sc(/C=C4\C(=O)c5ccccc5C4=C(C#N)C#N)c(CCCCCC)c3sc2c2c3nn(CC(CC)CCCC)nc3c3c4sc5c(CCCCCC)c(/C=C6\C(=O)c7cc(-c8cccs8)ccc7C6=C(C#N)C#N)sc5c4n(CC(CCCCCCCC)CCCCCCCCCC)c3c21,0.9,21.93,60.0,11.84,-5.33,-3.53,-5.41,-3.74,,,2021,10.1021/acsaem.1c00584,"OPV-DB (Qiu, J., Zenodo, 2026, doi:10.5281/zenodo.20841543)"
PBQx-TF,F-BTA3,CCCCCCC(CCCC)Cc1csc(-c2cc3c(s2)-c2sc(-c4cc(CC(CCCC)CCCCCC)c(-c5cc6c(-c7cc(F)c(CC(CC)CCCC)s7)c7sccc7c(-c7cc(F)c(CC(CC)CCCC)s7)c6s5)s4)cc2[C@H]2N=CC=N[C@H]32)c1,CCCCCCCCn1nc2c(C=c3sc(=C(C#N)C#N)n(CC)c3=O)cc(F)c(-c3cc4c(s3)-c3cc5c(cc3C4(c3ccc(CCCCCC)cc3)c3ccc(CCCCCC)cc3)-c3sc(-c4c(F)cc(C=c6sc(=C(C#N)C#N)n(CC)c6=O)c6nn(CCCCCCCC)nc46)cc3C5(c3ccc(CCCCCC)cc3)c3ccc(CCCCCC)cc3)c2n1,1.15,13.2,75.6,11.5,-5.41,-2.82,-5.52,-3.39,,,2021,10.1002/adma.202102420,"OPV-DB (Qiu, J., Zenodo, 2026, doi:10.5281/zenodo.20841543)"
FTAZ,INIC2,CCCCCCC(CCCC)CCc1c2cc(-c3ccc(-c4c(F)c(F)c(-c5cccs5)c5nn(CC(CCCC)CCCCCC)nc45)s3)sc2c(CCC(CCCC)CCCCCC)c2ccsc12,CCCCCCc1ccc(C2(c3ccc(CCCCCC)cc3)c3cc4c(cc3-c3sc5c(sc6cc(/C=C7\C(=O)c8c(F)cccc8C7=C(C#N)C#N)sc65)c32)C(c2ccc(CCCCCC)cc2)(c2ccc(CCCCCC)cc2)c2c-4sc3c2sc2cc(/C=C4\C(=O)c5c(F)cccc5C4=C(C#N)C#N)sc23)cc1,0.85,19.68,68.5,11.5,-5.38,-3.17,-5.52,-3.98,,,2021,10.1016/j.synthmet.2021.116736,"OPV-DB (Qiu, J., Zenodo, 2026, doi:10.5281/zenodo.20841543)"
PBDB-T,IT-OM-2,CCCCC(CC)Cc1ccc(-c2c3cc(-c4ccc(-c5sc(-c6cccs6)c6c5C(=O)c5c(CC(CC)CCCC)sc(CC(CC)CCCC)c5C6=O)s4)sc3c(-c3ccc(CC(CC)CCCC)s3)c3ccsc23)s1,CCCCCCc1ccc(C2(c3ccc(CCCCCC)cc3)c3cc4c(cc3-c3sc5cc(/C=C6\C(=O)c7ccc(OC)cc7C6=C(C#N)C#N)sc5c32)C(c2ccc(CCCCCC)cc2)(c2ccc(CCCCCC)cc2)c2c-4sc3cc(/C=C4\C(=O)c5ccc(OC)cc5C4=C(C#N)C#N)sc23)cc1,0.93,17.53,73.0,11.9,-5.33,-3.48,-5.49,-3.86,,,2021,10.1016/j.synthmet.2021.116736,"OPV-DB (Qiu, J., Zenodo, 2026, doi:10.5281/zenodo.20841543)"
BTR,Y6,CCCCCCc1cc(-c2cc3c(-c4cc(CC(CC)CCCC)c(CCCCCC)s4)c4sc(-c5cc(CCCCCC)c(-c6cc(CCCCCC)c(-c7ccc(/C=C8/SC(=S)N(CCCCCC)C8=O)s7)s6)s5)cc4c(-c4cc(CC(CC)CCCC)c(CCCCCC)s4)c3s2)sc1-c1cc(CCCCCC)c(-c2ccc(/C=C3/SC(=S)N(CCCCCC)C3=O)s2)s1,CCCCCCCCCCCc1c(/C=C2\C(=O)c3cc(F)c(F)cc3C2=C(C#N)C#N)sc2c1sc1c3c4nsnc4c4c5sc6c(CCCCCCCCCCC)c(/C=C7\C(=O)c8cc(F)c(F)cc8C7=C(C#N)C#N)sc6c5n(CC(CC)CCCC)c4c3n(CC(CC)CCCC)c21,0.837,22.6,62.79,11.88,-5.34,-3.53,-5.65,-4.09,,,2021,10.1021/acsaem.1c00617,"OPV-DB (Qiu, J., Zenodo, 2026, doi:10.5281/zenodo.20841543)"
J71,CTSe-IC,CCCCCCCCC(CCCCCC)Cn1nc2c(-c3cccs3)c(F)c(F)c(-c3ccc(-c4cc5c(-c6ccc([Si](CCC)(CCC)CCC)s6)c6sccc6c(-c6ccc([Si](CCC)(CCC)CCC)s6)c5s4)s3)c2n1,CCCCCCc1ccc(C2(c3ccc(CCCCCC)cc3)c3cc4c(cc3-c3sc5cc(/C=C6\C(=O)c7ccccc7C6=C(C#N)C#N)[se]c5c32)C(c2ccc(CCCCCC)cc2)(c2ccc(CCCCCC)cc2)c2c-4sc3cc(/C=C4\C(=O)c5ccccc5C4=C(C#N)C#N)[se]c23)cc1,0.925,18.21,68.8,11.59,-5.4,-3.24,-5.55,-3.9,,,2021,10.1021/acsami.1c12028,"OPV-DB (Qiu, J., Zenodo, 2026, doi:10.5281/zenodo.20841543)"
PBDB-T,Py-2H,CCCCC(CC)Cc1ccc(-c2c3cc(-c4ccc(-c5sc(-c6cccs6)c6c5C(=O)c5c(CC(CC)CCCC)sc(CC(CC)CCCC)c5C6=O)s4)sc3c(-c3ccc(CC(CC)CCCC)s3)c3ccsc23)s1,CCCCCCCCCCC(CCCCCCCC)Cc1cc(-c2cc(C(C)C)c3ccc4c(-c5cc(CC(CCCCCCCC)CCCCCCCCCC)c(/C=C6\C(=O)c7ccccc7C6=C(C#N)C#N)s5)cc(C(C)C)c5ccc2c3c45)sc1/C=C1\C(=O)c2ccccc2C1=C(C#N)C#N,1.01,10.64,47.8,5.13,-5.33,-3.48,-5.78,-3.74,,,2021,10.1016/j.synthmet.2021.116904,"OPV-DB (Qiu, J., Zenodo, 2026, doi:10.5281/zenodo.20841543)"
CD1,N2200,CCCCCCCC(CCCCC)CCn1nc2c(-c3cccs3)c(F)c(F)c(-c3ccc(-c4cc5c(-c6ccc(SCC(CCCC)CCCCCC)s6)c6sccc6c(-c6ccc(SCC(CCCC)CCCCCC)s6)c5s4)s3)c2n1,CCCCCCCCCCC(CCCCCCCC)CN1C(=O)c2ccc3c4c(c(-c5ccc(-c6cccs6)s5)cc(c24)C1=O)C(=O)N(CC(CCCCCCCC)CCCCCCCCCC)C3=O,0.91,9.61,58.6,5.12,-5.28,-2.91,-5.71,-4.02,,,2021,10.1016/j.orgel.2021.106134,"OPV-DB (Qiu, J., Zenodo, 2026, doi:10.5281/zenodo.20841543)"
PBDB-TF,ITCC-Cl,CCCCC(CC)Cc1sc(-c2c3cc(-c4ccc(-c5sc(-c6cccs6)c6c5C(=O)c5c(CC(CC)CCCC)sc(CC(CC)CCCC)c5C6=O)s4)sc3c(-c3cc(F)c(CC(CC)CCCC)s3)c3ccsc23)cc1F,CCCCCCc1ccc(C2(c3ccc(CCCCCC)cc3)c3cc4c(cc3-c3sc5cc(/C=C6\C(=O)c7sc(Cl)cc7C6=C(C#N)C#N)sc5c32)C(c2ccc(CCCCCC)cc2)(c2ccc(CCCCCC)cc2)c2c-4sc3cc(/C=C4\C(=O)c5sc(Cl)cc5C4=C(C#N)C#N)sc23)cc1,1.01,17.0,64.9,11.2,-5.49,-3.64,-5.4,-3.78,,,2021,10.1002/adfm.202102189,"OPV-DB (Qiu, J., Zenodo, 2026, doi:10.5281/zenodo.20841543)"
PBDB-TF,ITCC,CCCCC(CC)Cc1sc(-c2c3cc(-c4ccc(-c5sc(-c6cccs6)c6c5C(=O)c5c(CC(CC)CCCC)sc(CC(CC)CCCC)c5C6=O)s4)sc3c(-c3cc(F)c(CC(CC)CCCC)s3)c3ccsc23)cc1F,CCCCCCc1ccc(C2(c3ccc(CCCCCC)cc3)c3cc4c(cc3-c3sc5cc(/C=C6\C(=O)c7sccc7C6=C(C#N)C#N)sc5c32)C(c2ccc(CCCCCC)cc2)(c2ccc(CCCCCC)cc2)c2c-4sc3cc(/C=C4\C(=O)c5sccc5C4=C(C#N)C#N)sc23)cc1,1.1,14.5,70.19,11.2,-5.49,-3.64,-5.508,-3.8,,,2021,10.1002/adma.202102787,"OPV-DB (Qiu, J., Zenodo, 2026, doi:10.5281/zenodo.20841543)"
PBDB-T,IDT-4EsT-2IC2F,CCCCC(CC)Cc1ccc(-c2c3cc(-c4ccc(-c5sc(-c6cccs6)c6c5C(=O)c5c(CC(CC)CCCC)sc(CC(CC)CCCC)c5C6=O)s4)sc3c(-c3ccc(CC(CC)CCCC)s3)c3ccsc23)s1,CCCCCCc1ccc(C2(c3ccc(CCCCCC)cc3)c3cc4c(cc3-c3sc(-c5cc(C(=O)OCC(CC)CCCC)c(/C=C6\C(=O)c7cc(F)c(F)cc7C6=C(C#N)C#N)s5)cc32)C(c2ccc(CCCCCC)cc2)(c2ccc(CCCCCC)cc2)c2cc(-c3cc(C(=O)OCC(CC)CCCC)c(/C=C5\C(=O)c6cc(F)c(F)cc6C5=C(C#N)C#N)s3)sc2-4)cc1,0.745,13.02,56.0,5.45,-5.33,-3.48,-5.35,-3.93,,,2021,10.1021/acsaem.1c02403,"OPV-DB (Qiu, J., Zenodo, 2026, doi:10.5281/zenodo.20841543)"
PBT1-EH,ITCPTC,CCCCCCC(CCCC)Cc1sc(CC(CCCC)CCCCCC)c2c1C(=O)c1c(-c3cccs3)sc(-c3ccc(-c4cc5c(-c6ccc(SCC(CC)CCCC)s6)c6sccc6c(-c6ccc(SCC(CC)CCCC)s6)c5s4)s3)c1C2=O,CCCCCCc1ccc(C2(c3ccc(CCCCCC)cc3)c3cc4c(cc3-c3sc5cc(/C=C6\C(=O)c7cscc7C6=C(C#N)C#N)sc5c32)C(c2ccc(CCCCCC)cc2)(c2ccc(CCCCCC)cc2)c2c-4sc3cc(/C=C4\C(=O)c5cscc5C4=C(C#N)C#N)sc23)cc1,0.95,16.5,75.1,11.8,-5.43,-3.43,-5.63,-3.96,,,2021,10.1016/j.synthmet.2021.116736,"OPV-DB (Qiu, J., Zenodo, 2026, doi:10.5281/zenodo.20841543)"
PDPP-BDT-Cl,PC71BM,CCCCCCC(CCCC)CN1C(=O)C2=C(c3cccs3)N(CC(CCCC)CCCCCC)C(=O)C2=C1C1=CC=C(c2cc3c(-c4cc(Cl)c(CC(CC)CCCC)s4)c4sccc4c(-c4cc(Cl)c(CC(CC)CCCC)s4)c3s2)C1,COC(=O)CCCC1(c2ccccc2)C23c4c5ccc6c7cc8c9c%10c(cc%11cc%12c%13c%14c(cc%15c%16ccc-5c2c%16c2c5c%16c%17c(c(c46)c7c9c%17c4c%10c%11c%13c4c%16c%14c%152)C513)C%12)C8,0.86,10.01,60.0,5.14,-5.34,-3.61,-5.9,-3.9,,,2021,10.1016/j.matlet.2021.130222,"OPV-DB (Qiu, J., Zenodo, 2026, doi:10.5281/zenodo.20841543)"
P-P,m-ITIC,CCCCCCCCC(CCCCCC)Cn1nc2c(-c3cccs3)c(F)c(F)c(-c3ccc(-c4cc5c(-c6ccc(CC(CC)CCCC)cc6)c6occc6c(-c6ccc(CC(CC)CCCC)cc6)c5o4)s3)c2n1,CCCCCCc1cccc(C2(c3cccc(CCCCCC)c3)c3cc4c(cc3-c3sc5cc(C=C6C(=O)c7ccccc7C6=C(C#N)C#N)sc5c32)C(c2cccc(CCCCCC)c2)(c2cccc(CCCCCC)c2)c2c-4sc3cc(C=C4C(=O)c5ccccc5C4=C(C#N)C#N)sc23)c1,0.8,16.25,56.3,7.32,-5.33,-3.39,-5.52,-3.82,,,2021,10.1021/acsami.1c00327,"OPV-DB (Qiu, J., Zenodo, 2026, doi:10.5281/zenodo.20841543)"
PBDB-T-2Cl,ITCC-Cl,CCCCC(CC)Cc1sc(-c2c3cc(-c4ccc(-c5sc(-c6cccs6)c6c5C(=O)c5c(CC(CC)CCCC)sc(CC(CC)CCCC)c5C6=O)s4)sc3c(-c3cc(Cl)c(CC(CC)CCCC)s3)c3ccsc23)cc1Cl,CCCCCCc1ccc(C2(c3ccc(CCCCCC)cc3)c3cc4c(cc3-c3sc5cc(/C=C6\C(=O)c7sc(Cl)cc7C6=C(C#N)C#N)sc5c32)C(c2ccc(CCCCCC)cc2)(c2ccc(CCCCCC)cc2)c2c-4sc3cc(/C=C4\C(=O)c5sc(Cl)cc5C4=C(C#N)C#N)sc23)cc1,1.04,16.7,65.7,11.4,-5.52,-3.6,-5.4,-3.78,,,2021,10.1002/adfm.202102189,"OPV-DB (Qiu, J., Zenodo, 2026, doi:10.5281/zenodo.20841543)"
J52,i-IEICO-2Cl,CCCCCCCCC(CCCCCC)Cn1nc2c(-c3cccs3)c(F)c(F)c(-c3ccc(-c4cc5c(-c6ccc(CC(CC)CCCC)s6)c6sccc6c(-c6ccc(CC(CC)CCCC)s6)c5s4)s3)c2n1,CCCCCCc1ccc(C2(c3ccc(CCCCCC)cc3)c3cc4c(cc3-c3sc(-c5scc(/C=C6\C(=O)c7cc(Cl)ccc7C6=C(C#N)C#N)c5OCC(CC)CCCC)cc32)C(c2ccc(CCCCCC)cc2)(c2ccc(CCCCCC)cc2)c2cc(-c3scc(/C=C5\C(=O)c6cc(Cl)ccc6C5=C(C#N)C#N)c3OCC(CC)CCCC)sc2-4)cc1,0.886,19.51,66.7,11.45,-5.2,-3.05,-5.42,-3.75,,,2021,10.1021/acsaem.1c02608,"OPV-DB (Qiu, J., Zenodo, 2026, doi:10.5281/zenodo.20841543)"
J52-F,JC2,CCCCCCCCC(CCCCCC)Cn1nc2c(-c3cccs3)c(F)c(F)c(-c3ccc(-c4cc5c(-c6cc(F)c(CC(CC)CCCC)s6)c6sccc6c(-c6cc(F)c(CC(CC)CCCC)s6)c5s4)s3)c2n1,CCCCCCCCC1(CCCCCCCC)c2cc3c(cc2-c2sc(-c4c5cc(C(=O)OCC)sc5c(/C=c5\sc(=C(C#N)C#N)n(CC)c5=O)c5nn(CC(CC)CCCC)nc45)cc21)C(CCCCCCCC)(CCCCCCCC)c1cc(-c2c4cc(C(=O)OCC)sc4c(/C=c4\sc(=C(C#N)C#N)n(CC)c4=O)c4nn(CC(CC)CCCC)nc24)sc1-3,0.991,18.05,63.9,11.44,-5.36,-3.42,-5.48,-3.73,,,2021,10.1039/d1tc02700j,"OPV-DB (Qiu, J., Zenodo, 2026, doi:10.5281/zenodo.20841543)"
PBDB-T,GL1,CCCCC(CC)Cc1ccc(-c2c3cc(-c4ccc(-c5sc(-c6cccs6)c6c5C(=O)c5c(CC(CC)CCCC)sc(CC(CC)CCCC)c5C6=O)s4)sc3c(-c3ccc(CC(CC)CCCC)s3)c3ccsc23)s1,CCCCCCc1ccc(C2(c3ccc(CCCCCC)cc3)c3cc(/C=C4\C(=O)c5cc(F)c(F)cc5C4=C(C#N)C#N)sc3-c3sc4c5c(sc4c32)-c2sc3c4c(sc3c2C5(c2ccc(CCCCCC)cc2)c2ccc(CCCCCC)cc2)-c2sc(/C=C3\C(=O)c5cc(F)c(F)cc5C3=C(C#N)C#N)cc2C4(c2ccc(CCCCCC)cc2)c2ccc(CCCCCC)cc2)cc1,0.761,22.59,66.5,11.43,-5.33,-3.48,-5.4,-3.83,,,2021,10.1021/acsami.1c13035,"OPV-DB (Qiu, J., Zenodo, 2026, doi:10.5281/zenodo.20841543)"
P-FT,m-ITIC,CCc1sc(-c2c3cc(-c4ccc(-c5c(F)c(F)c(-c6ccc(-c7cc8c(-c9cc(F)c(CC)s9)c9oc(-c%10ccc(-c%11c(F)c(F)c(-c%12ccc(-c%13cc%14c(-c%15cc(F)c(CC)s%15)c%15oc(-c%16ccc(-c%17c(F)c(F)c(-c%18cccs%18)c%18nn(CC)nc%17%18)s%16)cc%15c(-c%15cc(F)c(CC)s%15)c%14o%13)s%12)c%12nn(CC)nc%11%12)s%10)cc9c(-c9cc(F)c(CC)s9)c8o7)s6)c6nn(CC)nc56)s4)oc3c(-c3cc(F)c(CC)s3)c3ccoc23)cc1F,CCCCCCc1cccc(C2(c3cccc(CCCCCC)c3)c3cc4c(cc3-c3sc5cc(C=C6C(=O)c7ccccc7C6=C(C#N)C#N)sc5c32)C(c2cccc(CCCCCC)c2)(c2cccc(CCCCCC)c2)c2c-4sc3cc(C=C4C(=O)c5ccccc5C4=C(C#N)C#N)sc23)c1,0.924,17.64,70.1,11.43,-5.48,-3.48,-5.527,-3.854,,,2021,10.1039/d1ta04214a,"OPV-DB (Qiu, J., Zenodo, 2026, doi:10.5281/zenodo.20841543)"
J52-Cl,BTA13,CCCCCCCCC(CCCCCC)Cn1nc2c(-c3cccs3)c(F)c(F)c(-c3ccc(-c4cc5c(-c6cc(Cl)c(CC(CC)CCCC)s6)c6sccc6c(-c6cc(Cl)c(CC(CC)CCCC)s6)c5s4)s3)c2n1,CCCCCCCCn1nc2c(/C=c3/sc(=C(C#N)C#N)n(CC)c3=O)ccc(-c3cc4sc5c(c4s3)C(c3ccc(CCCCCC)cc3)(c3ccc(CCCCCC)cc3)c3cc4c(cc3-5)C(c3ccc(CCCCCC)cc3)(c3ccc(CCCCCC)cc3)c3c-4sc4cc(-c5ccc(/C=c6/sc(=C(C#N)C#N)n(CC)c6=O)c6nn(CCCCCCCC)nc56)sc34)c2n1,1.23,9.95,58.4,7.16,-5.39,-3.45,-5.34,-3.62,,,2021,10.1016/j.orgel.2021.106195,"OPV-DB (Qiu, J., Zenodo, 2026, doi:10.5281/zenodo.20841543)"
PM6,PYN-BDT,CCCCC(CC)Cc1sc(-c2c3cc(-c4ccc(-c5sc(-c6cccs6)c6c5C(=O)c5c(CC(CC)CCCC)sc(CC(CC)CCCC)c5C6=O)s4)sc3c(-c3cc(F)c(CC(CC)CCCC)s3)c3ccsc23)cc1F,CCCCCCCCCCCc1c(/C=C2\C(=O)c3cc4ccccc4cc3C2=C(C#N)C#N)sc2c1sc1c3c4nsnc4c4c5sc6c(CCCCCCCCCCC)c(/C=C7\C(=O)c8cc9cc(-c%10cc%11c(-c%12ccc(CC(CCCCCC)CCCCCCCC)s%12)c%12sccc%12c(-c%12ccc(CC(CCCCCC)CCCCCCCC)s%12)c%11s%10)ccc9cc8C7=C(C#N)C#N)sc6c5n(CC(CCCCCCCC)CCCCCCCCCC)c4c3n(CC(CCCCCCCC)CCCCCCCCCC)c21,0.97,14.36,52.0,7.24,-5.56,-3.65,-5.6,-3.76,,,2021,10.1021/acsenergylett.1c00009,"OPV-DB (Qiu, J., Zenodo, 2026, doi:10.5281/zenodo.20841543)"
PTBT,PCBM,CCCCC(CC)Cc1csc(-c2c3cc(-c4ccc(-c5sc(-c6cccs6)c6c5C(=O)c5c(CC(CC)CCCC)sc(CC(CC)CCCC)c5C6=O)s4)sc3c(-c3cc(CC(CC)CCCC)cs3)c3ccsc23)c1,COC(=O)CCCC1(c2ccccc2)C23c4c5c6c7c8c9c(c%10c%11c2c2c%12c4c4c%13c5c5c7c7c8c8c%14c9c%10c9c%10c%11c2c2c%11c%12c4c4c%12c%13c5c5c7c7c8c8c%14c9c9c%10c2c2c%11c4c4c%12c5c7c5c8c9c2c45)C613,0.86,11.7,70.0,7.07,-5.25,-3.38,-6.1,-3.7,,,2021,10.1021/acs.jpcc.1c07641,"OPV-DB (Qiu, J., Zenodo, 2026, doi:10.5281/zenodo.20841543)"
PST-TTC,Y6,CCCCCCCCOC(=O)c1ccsc1-c1ccc(-c2sc(-c3cc4c(-c5ccc(SCC(CC)CCCC)s5)c5sccc5c(-c5ccc(SCC(CC)CCCC)s5)c4s3)cc2C(=O)OCCCCCCCC)s1,CCCCCCCCCCCc1c(/C=C2\C(=O)c3cc(F)c(F)cc3C2=C(C#N)C#N)sc2c1sc1c3c4nsnc4c4c5sc6c(CCCCCCCCCCC)c(/C=C7\C(=O)c8cc(F)c(F)cc8C7=C(C#N)C#N)sc6c5n(CC(CC)CCCC)c4c3n(CC(CC)CCCC)c21,0.81,21.68,41.4,7.31,-5.39,-3.52,-5.65,-4.1,,,2021,10.1021/acsaem.1c01418,"OPV-DB (Qiu, J., Zenodo, 2026, doi:10.5281/zenodo.20841543)"
PCE10,COTIC-4F,CCCCC(CC)COC(=O)c1sc2c(-c3cc4c(-c5ccc(CC(CC)CCCC)s5)c5sccc5c(-c5ccc(CC(CC)CCCC)s5)c4s3)scc2c1F,CCCCC(CC)COc1cc(/C=C2\C(=O)c3cc(F)c(F)cc3C2=C(C#N)C#N)sc1-c1cc2c(s1)-c1sc(-c3sc(/C=C4\C(=O)c5cc(F)c(F)cc5C4=C(C#N)C#N)cc3OCC(CC)CCCC)cc1C2(CC(CC)CCCC)CC(CC)CCCC,0.56,20.3,56.3,7.4,-5.21,-3.6,-5.26,-4.16,,,2021,10.1016/j.dyepig.2021.109171,"OPV-DB (Qiu, J., Zenodo, 2026, doi:10.5281/zenodo.20841543)"
PBDT-TTz,IT-4F,CCCCC(CC)COc1c2cc(-c3sc(-c4nnc(-c5cc(CC(CC)CCCC)cs5)nn4)cc3CC(CC)CCCC)sc2c(OCC(CC)CCCC)c2ccsc12,CCCCCCc1ccc(C2(c3ccc(CCCCCC)cc3)c3cc4c(cc3-c3sc5cc(/C=C6\C(=O)c7cc(F)c(F)cc7C6=C(C#N)C#N)sc5c32)C(c2ccc(CCCCCC)cc2)(c2ccc(CCCCCC)cc2)c2c-4sc3cc(/C=C4\C(=O)c5cc(F)c(F)cc5C4=C(C#N)C#N)sc23)cc1,0.94,12.4,63.9,7.4,-5.19,-2.9,-5.66,-4.14,,,2021,10.1016/j.dyepig.2021.109817,"OPV-DB (Qiu, J., Zenodo, 2026, doi:10.5281/zenodo.20841543)"
PBCT-2F,Y6,CCc1csc(-c2cc(C#N)c(-c3cc(CC)c(-c4cc5c(-c6cc(F)c(CC)s6)c6sc(-c7sc(-c8cc(C#N)c(-c9cc(CC)c(-c%10cc%11c(-c%12cc(F)c(CC)s%12)c%12sc(-c%13sc(-c%14cc(C#N)c(-c%15cc(CC)c(-c%16cc%17c(-c%18cc(F)c(CC)s%18)c%18sccc%18c(-c%18cc(F)c(CC)s%18)c%17s%16)s%15)s%14)cc%13CC)cc%12c(-c%12cc(F)c(CC)s%12)c%11s%10)s9)s8)cc7CC)cc6c(-c6cc(F)c(CC)s6)c5s4)s3)s2)c1,CCCCCCCCCCCc1c(/C=C2\C(=O)c3cc(F)c(F)cc3C2=C(C#N)C#N)sc2c1sc1c3c4nsnc4c4c5sc6c(CCCCCCCCCCC)c(/C=C7\C(=O)c8cc(F)c(F)cc8C7=C(C#N)C#N)sc6c5n(CC(CC)CCCC)c4c3n(CC(CC)CCCC)c21,0.85,27.2,74.3,17.1,-5.58,-3.66,-5.65,-4.09,,,2021,10.1039/d1ee01957k,"OPV-DB (Qiu, J., Zenodo, 2026, doi:10.5281/zenodo.20841543)"
PBDB-T,BT-BIC,CCCCC(CC)Cc1ccc(-c2c3cc(-c4ccc(-c5sc(-c6cccs6)c6c5C(=O)c5c(CC(CC)CCCC)sc(CC(CC)CCCC)c5C6=O)s4)sc3c(-c3ccc(CC(CC)CCCC)s3)c3ccsc23)s1,C=C/C=C\c1c(C)ccc2c1C(=O)/C(=C\c1sc3c(sc4c5c6nsnc6c6c7sc8c(CCCCCCCCCCC)c(/C=C9\C(=O)c%10c(ccc%11ccccc%10%11)C9=C(C#N)C#N)sc8c7n(CC(CC)CCCC)c6c5n(CC(CC)CCCC)c34)c1CCCCCCCCCCC)C2=C(C#N)C#N,0.72,15.3,63.8,7.0,-5.33,-3.48,-5.46,-3.73,,,2021,10.1021/jacs.1c00211,"OPV-DB (Qiu, J., Zenodo, 2026, doi:10.5281/zenodo.20841543)"
PBDB-T,i-IDSe-4F,CCCCC(CC)Cc1ccc(-c2c3cc(-c4ccc(-c5sc(-c6cccs6)c6c5C(=O)c5c(CC(CC)CCCC)sc(CC(CC)CCCC)c5C6=O)s4)sc3c(-c3ccc(CC(CC)CCCC)s3)c3ccsc23)s1,CCCCCCc1ccc(C2(c3ccc(CCCCCC)cc3)c3cc4c(cc3-c3[se]c(-c5scc(/C=C6\C(=O)c7cc(F)c(F)cc7C6=C(C#N)C#N)c5CC(CC)CCCCC)cc32)C(c2ccc(CCCCCC)cc2)(c2ccc(CCCCCC)cc2)c2cc(-c3scc(/C=C5\C(=O)c6cc(F)c(F)cc6C5=C(C#N)C#N)c3CC(CC)CCCCC)[se]c2-4)cc1,0.869,19.52,70.6,11.99,-5.33,-3.53,-4.99,-3.35,,,2021,10.1021/acsaem.1c03817,"OPV-DB (Qiu, J., Zenodo, 2026, doi:10.5281/zenodo.20841543)"
PBDB-T,BTP-N,CCCCC(CC)Cc1ccc(-c2c3cc(-c4ccc(-c5sc(-c6cccs6)c6c5C(=O)c5c(CC(CC)CCCC)sc(CC(CC)CCCC)c5C6=O)s4)sc3c(-c3ccc(CC(CC)CCCC)s3)c3ccsc23)s1,CCCCCCCCCCCc1c(/C=C2\C(=O)c3cc(F)c(F)cc3C2=C(C#N)C#N)sc2c1sc1c3c4nn(CC(CC)CCCC)nc4c4c5sc6c(CCCCCCCCCCC)c(/C=C/C=C7\C(=O)c8cc(F)c(F)cc8C7=C(C#N)C#N)sc6c5n(CC(CCCC)CCCCCC)c4c3n(CC(CCCC)CCCCCC)c21,0.748,24.87,64.4,11.97,-5.33,-3.48,-5.63,-3.98,,,2021,10.1016/j.cej.2021.132830,"OPV-DB (Qiu, J., Zenodo, 2026, doi:10.5281/zenodo.20841543)"
PM6,PBTIC-γ-2T,CCCCC(CC)Cc1sc(-c2c3cc(-c4ccc(-c5sc(-c6cccs6)c6c5C(=O)c5c(CC(CC)CCCC)sc(CC(CC)CCCC)c5C6=O)s4)sc3c(-c3cc(F)c(CC(CC)CCCC)s3)c3ccsc23)cc1F,CCCCCCCCCCCc1c(/C=C2\C(=O)c3ccccc3C2=C(C#N)C#N)sc2c1sc1c3c4nsnc4c4c5sc6c(CCCCCCCCCCC)c(/C=C7\C(=O)c8cc(-c9ccc(-c%10cccs%10)s9)ccc8C7=C(C#N)C#N)sc6c5n(CC(CCCCCCCC)CCCCCCCCCC)c4c3n(CC(CCCCCCCC)CCCCCCCCCC)c21,0.95,20.85,60.22,11.92,-5.56,-3.65,-5.51,-3.77,,,2021,10.1002/adfm.202100877,"OPV-DB (Qiu, J., Zenodo, 2026, doi:10.5281/zenodo.20841543)"
PBBT-TSi,m-ITIC,CCCCCCCCCc1csc(-c2nc(CCCCCCCCC)c(-c3cc4c(-c5ccc([Si](CCC)(CCC)CCC)s5)c5sccc5c(-c5ccc([Si](CCC)(CCC)CCC)s5)c4s3)s2)n1,CCCCCCc1cccc(C2(c3cccc(CCCCCC)c3)c3cc4c(cc3-c3sc5cc(C=C6C(=O)c7ccccc7C6=C(C#N)C#N)sc5c32)C(c2cccc(CCCCCC)c2)(c2cccc(CCCCCC)c2)c2c-4sc3cc(C=C4C(=O)c5ccccc5C4=C(C#N)C#N)sc23)c1,1.052,2.26,40.33,0.96,-5.5,-3.5,-5.527,-3.854,,,2021,10.1016/j.orgel.2021.106130,"OPV-DB (Qiu, J., Zenodo, 2026, doi:10.5281/zenodo.20841543)"
PBDB-T,PzDP-T,CCCCC(CC)Cc1ccc(-c2c3cc(-c4ccc(-c5sc(-c6cccs6)c6c5C(=O)c5c(CC(CC)CCCC)sc(CC(CC)CCCC)c5C6=O)s4)sc3c(-c3ccc(CC(CC)CCCC)s3)c3ccsc23)s1,CCCCCCCCCCCCC(CCCCCCCCCC)CN1C(=O)C(c2ccccc2)=c2nc3c(nc21)=C(c1ccc(-c2cccs2)cc1)C(=O)N3CC(CCCCCCCCCC)CCCCCCCCCCCC,0.71,4.46,42.0,1.33,-5.33,-3.48,-5.87,-4.05,,,2021,10.1002/chem.202102084,"OPV-DB (Qiu, J., Zenodo, 2026, doi:10.5281/zenodo.20841543)"
PM6,BN-T,CCCCC(CC)Cc1sc(-c2c3cc(-c4ccc(-c5sc(-c6cccs6)c6c5C(=O)c5c(CC(CC)CCCC)sc(CC(CC)CCCC)c5C6=O)s4)sc3c(-c3cc(F)c(CC(CC)CCCC)s3)c3ccsc23)cc1F,CCCCCCCCCCCCc1csc(-c2cnc(-c3sc(-c4cccs4)c(CCCCCCCCCCCC)c3B(c3ccccc3)c3ccccc3)cn2)c1B(c1ccccc1)c1ccccc1,1.013,4.31,38.7,1.59,-5.56,-3.65,-5.43,-3.85,,,2021,10.1016/j.joule.2021.02.002,"OPV-DB (Qiu, J., Zenodo, 2026, doi:10.5281/zenodo.20841543)"
PTST,O-IDTBR,CCCCCCCCCCCCc1csc(-c2ccc(/C=C/c3ccccc3)cc2)c1,CCCCCCCCC1(CCCCCCCC)c2cc3c(cc2-c2sc(-c4ccc(/C=C5\SC(=S)N(CC)C5=O)c5nsnc45)cc21)C(CCCCCCCC)(CCCCCCCC)c1cc(-c2ccc(/C=C4\SC(=S)N(CC)C4=O)c4nsnc24)sc1-3,0.73,14.02,64.8,6.77,-5.41,-2.94,-5.52,-3.89,,,2021,10.1039/d1py01051d,"OPV-DB (Qiu, J., Zenodo, 2026, doi:10.5281/zenodo.20841543)"
PM6,PNDI-2FT,CCCCC(CC)Cc1sc(-c2c3cc(-c4ccc(-c5sc(-c6cccs6)c6c5C(=O)c5c(CC(CC)CCCC)sc(CC(CC)CCCC)c5C6=O)s4)sc3c(-c3cc(F)c(CC(CC)CCCC)s3)c3ccsc23)cc1F,CCCCCCCCCCC(CCCCCCCC)CN1C(=O)c2ccc3c4c(c(-c5cc(F)c(-c6sccc6F)s5)cc(c24)C1=O)C(=O)N(CC(CCCCCCCC)CCCCCCCCCC)C3=O,0.926,12.52,58.0,6.72,-5.56,-3.65,-5.93,-4.02,,,2021,10.1021/acsami.1c03739,"OPV-DB (Qiu, J., Zenodo, 2026, doi:10.5281/zenodo.20841543)"
PBDB-TF,BTP-4Cl,CCCCC(CC)Cc1sc(-c2c3cc(-c4ccc(-c5sc(-c6cccs6)c6c5C(=O)c5c(CC(CC)CCCC)sc(CC(CC)CCCC)c5C6=O)s4)sc3c(-c3cc(F)c(CC(CC)CCCC)s3)c3ccsc23)cc1F,CCCCCCCCCc1c(/C=C2\C(=O)c3cc(Cl)c(Cl)cc3C2=C(C#N)C#N)sc2c1sc1c3c4nsnc4c4c5sc6c(CCC)c(/C=C7\C(=O)c8cc(Cl)c(Cl)cc8C7=C(C#N)C#N)sc6c5n(CC(CCCC)CCCCCC)c4c3n(CC(CCCC)CCCCCC)c21,0.838,26.7,79.0,17.7,-5.49,-3.64,-5.66,-4.14,,,2021,10.1002/anie.202102622,"OPV-DB (Qiu, J., Zenodo, 2026, doi:10.5281/zenodo.20841543)"
PM7,Y6-BO,CCCCC(CC)Cc1sc(-c2c3ccsc3c(-c3cc(Cl)c(CC(CC)CCCC)s3)c3sc(-c4ccc(-c5sc(-c6cccs6)c6c5C(=O)c5c(CC(CC)CCCC)sc(CC(CC)CCCC)c5C6=O)s4)cc23)cc1Cl,CCCCCCCCCCCc1c(/C=C2\C(=O)c3cc(F)c(F)cc3C2=C(C#N)C#N)sc2c1sc1c3c4nsnc4c4c5sc6c(CCCCCCCCCCC)c(/C=C7\C(=O)c8cc(F)c(F)cc8C7=C(C#N)C#N)sc6c5n(CC(CCCC)CCCCCC)c4c3n(CC(CCCC)CCCCCC)c21,0.861,26.7,76.4,17.6,-5.575,-3.67,-5.65,-4.1,,,2021,10.1016/j.nanoen.2021.106814,"OPV-DB (Qiu, J., Zenodo, 2026, doi:10.5281/zenodo.20841543)"
PBDB-TF,A-WSSe-Cl,CCCCC(CC)Cc1sc(-c2c3cc(-c4ccc(-c5sc(-c6cccs6)c6c5C(=O)c5c(CC(CC)CCCC)sc(CC(CC)CCCC)c5C6=O)s4)sc3c(-c3cc(F)c(CC(CC)CCCC)s3)c3ccsc23)cc1F,CCCCCCCCCCCc1c(/C=C2\C(=O)c3cc(Cl)c(Cl)cc3C2=C(C#N)C#N)[se]c2c1SC1c3c(c4c(c5nsnc35)c3sc5c(CCCCCCCCCCC)c(/C=C6\C(=O)c7cc(Cl)c(Cl)cc7C6=C(C#N)C#N)sc5c3n4CC(CCCC)CCCCCC)N(CC(CCCC)CCCCCC)C21,0.85,26.58,77.5,17.51,-5.49,-3.64,-5.7,-3.86,,,2021,10.1002/anie.202104766,"OPV-DB (Qiu, J., Zenodo, 2026, doi:10.5281/zenodo.20841543)"
PBDB-T,BT-BIC,CCCCC(CC)Cc1ccc(-c2c3cc(-c4ccc(-c5sc(-c6cccs6)c6c5C(=O)c5c(CC(CC)CCCC)sc(CC(CC)CCCC)c5C6=O)s4)sc3c(-c3ccc(CC(CC)CCCC)s3)c3ccsc23)s1,CCCCCCCCCCCc1c(/C=C2\C(=O)c3c(ccc4ccccc34)C2=C(C#N)C#N)sc2c1sc1c3c4nsnc4c4c5sc6c(CCCCCCCCCCC)c(/C=C7\C(=O)c8c(ccc9ccccc89)C7=C(C#N)C#N)sc6c5n(CC(CC)CCCC)c4c3n(CC(CC)CCCC)c21,0.72,15.0,63.5,6.8,-5.38,-3.5,-5.46,-3.73,,,2021,10.1021/jacs.1c00211,"OPV-DB (Qiu, J., Zenodo, 2026, doi:10.5281/zenodo.20841543)"
PBDB-T,A1,CCCCC(CC)Cc1ccc(-c2c3cc(-c4ccc(-c5sc(-c6cccs6)c6c5C(=O)c5c(CC(CC)CCCC)sc(CC(CC)CCCC)c5C6=O)s4)sc3c(-c3ccc(CC(CC)CCCC)s3)c3ccsc23)s1,CCCCCCCCN1C(=O)c2c(-c3ccccc3)cc3c4c(cc(-c5ccccc5)c(c24)C1=O)C1C=C(c2ccccc2)C2=C4C1=C3C=C(c1ccccc1)C4C(=O)N(CCCCCCCC)C2=O,0.7,4.47,41.13,1.28,-5.33,-3.48,-5.66,-3.7,,,2021,10.1039/d1nj00540e,"OPV-DB (Qiu, J., Zenodo, 2026, doi:10.5281/zenodo.20841543)"
PBDB-T,CPIC-1,CCCCC(CC)Cc1ccc(-c2c3cc(-c4ccc(-c5sc(-c6cccs6)c6c5C(=O)c5c(CC(CC)CCCC)sc(CC(CC)CCCC)c5C6=O)s4)sc3c(-c3ccc(CC(CC)CCCC)s3)c3ccsc23)s1,CCCCCCCCC1(CCCCCCCC)c2cc(/C=C3\C(=O)c4cc(F)c(F)cc4C3=C(C#N)C#N)sc2-c2sc(/C=C3\C(=O)c4cc(F)c(F)cc4C3=C(C#N)C#N)cc21,0.38,5.16,31.9,0.63,-5.33,-3.48,-5.61,-3.62,,,2021,10.1002/asia.202101147,"OPV-DB (Qiu, J., Zenodo, 2026, doi:10.5281/zenodo.20841543)"
J52-Cl,BTA11,CCCCCCCCC(CCCCCC)Cn1nc2c(-c3cccs3)c(F)c(F)c(-c3ccc(-c4cc5c(-c6cc(Cl)c(CC(CC)CCCC)s6)c6sccc6c(-c6cc(Cl)c(CC(CC)CCCC)s6)c5s4)s3)c2n1,CCc1ccc(C2(c3ccc(CC)cc3)c3cc4c(cc3-c3sc5cc(-c6ccc(/C=C7\SC(=S)N(CC)C7=O)c7nn(CC)nc67)sc5c32)C(c2ccc(CC)cc2)(c2ccc(CC)cc2)c2c-4sc3cc(-c4ccc(/C=C5\SC(=S)N(CC)C5=O)c5nn(CC)nc45)sc23)cc1,1.2,0.43,25.9,0.13,-5.39,-3.45,-5.29,-3.53,,,2021,10.1016/j.orgel.2021.106195,"OPV-DB (Qiu, J., Zenodo, 2026, doi:10.5281/zenodo.20841543)"
PM6,PBTIC-δ-2F2T,CCCCC(CC)Cc1sc(-c2c3cc(-c4ccc(-c5sc(-c6cccs6)c6c5C(=O)c5c(CC(CC)CCCC)sc(CC(CC)CCCC)c5C6=O)s4)sc3c(-c3cc(F)c(CC(CC)CCCC)s3)c3ccsc23)cc1F,CCCCCCCCCCCc1c(/C=C2\C(=O)c3ccccc3C2=C(C#N)C#N)sc2c1sc1c3c4nsnc4c4c5sc6c(CCCCCCCCCCC)c(/C=C7\C(=O)c8ccc(-c9cc(F)c(-c%10sccc%10F)s9)cc8C7=C(C#N)C#N)sc6c5n(CC(CCCCCCCC)CCCCCCCCCC)c4c3n(CC(CCCCCCCC)CCCCCCCCCC)c21,0.08,0.91,24.8,0.02,-5.56,-3.65,-5.58,-3.83,,,2022,10.1016/j.enrev.2022.100008,"OPV-DB (Qiu, J., Zenodo, 2026, doi:10.5281/zenodo.20841543)"
PTB7-Th,PPDI-TT2F,CCCCC(CC)COC(=O)c1sc2csc(-c3cc4c(-c5ccc(CC(CC)CCCC)s5)c5sccc5c(-c5ccc(CC(CC)CCCC)s5)c4s3)c2c1F,CCCCCCC(CCCCCC)N1C(=O)c2ccc3c4ccc5c6c(cc(-c7cc(F)c(-c8sccc8F)s7)c(c7ccc(c2c37)C1=O)c64)C(=O)N(C(CCCCCC)CCCCCC)C5=O,0.77,3.11,28.16,0.67,-5.29,-3.72,-5.65,-3.92,,,2022,10.1016/j.dyepig.2022.110462,"OPV-DB (Qiu, J., Zenodo, 2026, doi:10.5281/zenodo.20841543)"
PI-BDT1,Y6,CCCCCCCCCCC(CCCCCCCC)CNC(=O)c1ccsc1-c1cnc(-c2sc(-c3cc4c(OCC(CCCCCCCC)CCCCCCCCCC)c5sccc5c(OCC(CCCCCCCC)CCCCCCCCCC)c4s3)cc2C(=O)NCC(CCCCCCCC)CCCCCCCCCC)cn1,CCCCCCCCCCCc1c(/C=C2\C(=O)c3cc(F)c(F)cc3C2=C(C#N)C#N)sc2c1sc1c3c4nsnc4c4c5sc6c(CCCCCCCCCCC)c(/C=C7\C(=O)c8cc(F)c(F)cc8C7=C(C#N)C#N)sc6c5n(CC(CC)CCCC)c4c3n(CC(CC)CCCC)c21,0.62,0.5,23.4,0.1,-5.38,-3.38,-5.65,-4.1,,,2022,10.1039/d2py01329k,"OPV-DB (Qiu, J., Zenodo, 2026, doi:10.5281/zenodo.20841543)"
J52-Cl,BTA1,CCCCCCCCC(CCCCCC)Cn1nc2c(-c3cccs3)c(F)c(F)c(-c3ccc(-c4cc5c(-c6cc(Cl)c(CC(CC)CCCC)s6)c6sccc6c(-c6cc(Cl)c(CC(CC)CCCC)s6)c5s4)s3)c2n1,CCCCCCCCn1nc2c(/C=C3\SC(=S)N(CC)C3=O)ccc(-c3cc4c(s3)-c3cc5c(cc3C4(c3ccc(CCCCCC)cc3)c3ccc(CCCCCC)cc3)-c3sc(-c4ccc(/C=C6\SC(=S)N(CC)C6=O)c6nn(CCCCCCCC)nc46)cc3C5(c3ccc(CCCCCC)cc3)c3ccc(CCCCCC)cc3)c2n1,1.332,1.5,30.88,0.62,-5.39,-3.45,-5.49,-3.55,,,2022,10.1016/j.joule.2022.07.001,"OPV-DB (Qiu, J., Zenodo, 2026, doi:10.5281/zenodo.20841543)"
PM6,Qx-2,CCCCC(CC)Cc1sc(-c2c3cc(-c4ccc(-c5sc(-c6cccs6)c6c5C(=O)c5c(CC(CC)CCCC)sc(CC(CC)CCCC)c5C6=O)s4)sc3c(-c3cc(F)c(CC(CC)CCCC)s3)c3ccsc23)cc1F,CCc1ccc(-c2c3cc(-c4ccc(-c5c(F)c(F)c(-c6ccc(-c7cc8c(-c9ccc(CC)s9)c9sc(-c%10ccc(-c%11c(F)c(F)c(-c%12ccc(-c%13cc%14c(-c%15ccc(CC)s%15)c%15sc(-c%16ccc(-c%17c(F)c(F)c(-c%18cccs%18)c%18nc(-c%19sc(CC)c(F)c%19F)c(-c%19sc(CC)c(F)c%19F)nc%17%18)s%16)cc%15c(-c%15ccc(CC)s%15)c%14s%13)s%12)c%12nc(-c%13sc(CC)c(F)c%13F)c(-c%13sc(CC)c(F)c%13F)nc%11%12)s%10)cc9c(-c9ccc(CC)s9)c8s7)s6)c6nc(-c7sc(CC)c(F)c7F)c(-c7sc(CC)c(F)c7F)nc56)s4)sc3c(-c3ccc(CC)s3)c3ccsc23)s1,0.93,26.5,74.0,18.2,-5.56,-3.65,-5.4,-3.1,,,2022,10.1002/chem.202203356,"OPV-DB (Qiu, J., Zenodo, 2026, doi:10.5281/zenodo.20841543)"
PM6,BTA3,CCCCC(CC)Cc1sc(-c2c3cc(-c4ccc(-c5sc(-c6cccs6)c6c5C(=O)c5c(CC(CC)CCCC)sc(CC(CC)CCCC)c5C6=O)s4)sc3c(-c3cc(F)c(CC(CC)CCCC)s3)c3ccsc23)cc1F,CCCCCCCCn1nc2c(/C=c3\sc(=C(C#N)C#N)n(CC)c3=O)ccc(-c3cc4c(s3)-c3cc5c(cc3C4(c3ccc(CCCCCC)cc3)c3ccc(CCCCCC)cc3)-c3sc(-c4ccc(/C=c6\sc(=C(C#N)C#N)n(CC)c6=O)c6nn(CCCCCCCC)nc46)cc3C5(c3ccc(CCCCCC)cc3)c3ccc(CCCCCC)cc3)c2n1,1.282,0.86,48.3,0.51,-5.56,-3.65,-5.49,-3.72,,,2022,10.1021/acsaem.2c01601,"OPV-DB (Qiu, J., Zenodo, 2026, doi:10.5281/zenodo.20841543)"
PBDTTTC-T,P2TP,CCCCC(CC)CC(=O)c1cc2c(-c3cc4c(-c5ccc(CC(CC)CCCC)s5)c5sccc5c(-c5ccc(CC(CC)CCCC)s5)c4s3)scc2s1,CCCCC(CC)CN1C(=O)c2ccc3c4ccc5c6c(cc(-c7ccc(-c8ccc(-c9cc%10c%11c(ccc%12c%13ccc%14c%15c(ccc(c9c%11%12)c%15%13)C(=O)N(CC(CC)CCCC)C%14=O)C(=O)N(CC(CC)CCCC)C%10=O)s8)s7)c(c7ccc(c2c37)C1=O)c64)C(=O)N(CC(CC)CCCC)C5=O,0.83,3.05,31.3,0.79,-5.13,-3.27,-5.63,-3.76,,,2022,10.1002/cjoc.202200027,"OPV-DB (Qiu, J., Zenodo, 2026, doi:10.5281/zenodo.20841543)"
PBDTTTC-T,P0TP,CCCCC(CC)CC(=O)c1cc2c(-c3cc4c(-c5ccc(CC(CC)CCCC)s5)c5sccc5c(-c5ccc(CC(CC)CCCC)s5)c4s3)scc2s1,CCCCC(CC)CN1C(=O)c2ccc3c4ccc5c6c(cc(-c7cc8c9c(ccc%10c%11ccc%12c%13c(ccc(c7c9%10)c%13%11)C(=O)N(CC(CC)CCCC)C%12=O)C(=O)N(CC(CC)CCCC)C8=O)c(c7ccc(c2c37)C1=O)c64)C(=O)N(CC(CC)CCCC)C5=O,0.84,2.11,42.7,0.76,-5.13,-3.27,-5.74,-3.84,,,2022,10.1002/cjoc.202200027,"OPV-DB (Qiu, J., Zenodo, 2026, doi:10.5281/zenodo.20841543)"
D18-Cl,BTP-eC9,CCCCCCC(CCCC)Cc1csc(-c2cc3c4nsnc4c4cc(-c5cc(CC(CCCC)CCCCCC)c(-c6cc7c(-c8cc(Cl)c(CC(CC)CCCC)s8)c8sccc8c(-c8cc(Cl)c(CC(CC)CCCC)s8)c7s6)s5)sc4c3s2)c1,CCCCCCCCCc1c(/C=C2\C(=O)c3cc(Cl)c(Cl)cc3C2=C(C#N)C#N)sc2c1sc1c3c4nsnc4c4c5sc6c(CCCCCCCCC)c(/C=C7\C(=O)c8cc(Cl)c(Cl)cc8C7=C(C#N)C#N)sc6c5n(CC(CCCC)CCCCCC)c4c3n(CC(CCCC)CCCCCC)c21,0.917,25.42,78.29,18.25,-5.51,-2.77,-5.68,-3.9,,,2022,10.1002/adma.202208997,"OPV-DB (Qiu, J., Zenodo, 2026, doi:10.5281/zenodo.20841543)"
PBQ-0F,ITIC,CCCCCCCCOc1cccc(-c2nc3c(-c4cccs4)ccc(-c4ccc(-c5cc6c(-c7ccc(CC(CC)CCCC)s7)c7sccc7c(-c7ccc(CC(CC)CCCC)s7)c6s5)s4)c3nc2-c2cccc(OCCCCCCCC)c2)c1,CCCCCCc1ccc(C2(c3ccc(CCCCCC)cc3)c3cc4c(cc3-c3sc5cc(C=C6C(=O)c7ccccc7C6=C(C#N)C#N)sc5c32)C(c2ccc(CCCCCC)cc2)(c2ccc(CCCCCC)cc2)c2c-4sc3cc(C=C4C(=O)c5ccccc5C4=C(C#N)C#N)sc23)cc1,0.69,16.16,60.0,6.68,-5.18,-3.48,-5.576,-3.916,,,2022,10.1021/accountsmr.2c00020,"OPV-DB (Qiu, J., Zenodo, 2026, doi:10.5281/zenodo.20841543)"
P132,PC71BM,CCCCCCCCCCCc1nc(-c2c3cc(-c4scc5c4C(=O)N(CC(CC)CCCC)C5=O)sc3c(-c3nc(CCCCCCCCCCC)c(CCCCCCCCCCC)s3)c3ccsc23)sc1CCCCCCCCCCC,COC(=O)CCCC1(c2ccccc2)C23c4c5ccc6c7cc8c9c%10c(cc%11cc%12c%13c%14c(cc%15c%16ccc-5c2c%16c2c5c%16c%17c(c(c46)c7c9c%17c4c%10c%11c%13c4c%16c%14c%152)C513)C%12)C8,0.86,12.78,64.0,7.03,-5.54,-3.38,-5.9,-3.9,,,2022,10.1002/ente.202200215,"OPV-DB (Qiu, J., Zenodo, 2026, doi:10.5281/zenodo.20841543)"
PTzBT,Y6,CCCCCCCCC(CCCCCC)Cc1ccsc1-c1nc2sc(-c3sc(-c4cc(CC(CCCC)CCCCCC)c(-c5nc6sc(-c7sccc7CC(CCCC)CCCCCC)nc6s5)s4)cc3CC(CCCCCC)CCCCCCCC)nc2s1,CCCCCCCCCCCc1c(/C=C2\C(=O)c3cc(F)c(F)cc3C2=C(C#N)C#N)sc2c1sc1c3c4nsnc4c4c5sc6c(CCCCCCCCCCC)c(/C=C7\C(=O)c8cc(F)c(F)cc8C7=C(C#N)C#N)sc6c5n(CC(CC)CCCC)c4c3n(CC(CC)CCCC)c21,0.76,14.5,64.0,7.0,-5.12,-2.76,-5.65,-4.09,,,2022,10.1002/aenm.202203443,"OPV-DB (Qiu, J., Zenodo, 2026, doi:10.5281/zenodo.20841543)"
PBDBT,PCBM,CCCCC(CC)Cc1sc(-c2c3cc(-c4cccc5nsnc45)sc3c(-c3cc(Cl)c(CC(CC)CCCC)s3)c3ccsc23)cc1Cl,COC(=O)CCCC1(c2ccccc2)C23c4c5c6c7c8c9c(c%10c%11c2c2c%12c4c4c%13c5c5c7c7c8c8c%14c9c%10c9c%10c%11c2c2c%11c%12c4c4c%12c%13c5c5c7c7c8c8c%14c9c9c%10c2c2c%11c4c4c%12c5c7c5c8c9c2c45)C613,0.89,12.5,63.7,7.1,-5.33,-3.48,-6.1,-3.7,,,2022,10.1002/advs.202200366,"OPV-DB (Qiu, J., Zenodo, 2026, doi:10.5281/zenodo.20841543)"
PTB7-Th,N3,CC(CC)CCCC(=O)OCC1=C(SC(=C1)C2=CC3=C(S2)C(=O)C4=C(C3=O)C5=CC(=CC(=C5S4)F)C(CC)CCCC)C(=O)OCCCC(CC)C,CCCCCCCCCCCc1c(/C=C2\C(=O)c3cc(F)c(F)cc3C2=C(C#N)C#N)sc2c1sc1c3c4nsnc4c4c5sc6c(CCCCCCCCCCC)c(/C=C7\C(=O)c8cc(F)c(F)cc8C7=C(C#N)C#N)sc6c5n(CCC(CC)CCCC)c4c3n(CCC(CC)CCCC)c21,0.81,15.15,58.5,7.18,-5.24,-3.64,-5.64,-3.86,,,2022,10.1021/acsaem.2c00186,"OPV-DB (Qiu, J., Zenodo, 2026, doi:10.5281/zenodo.20841543)"
PTB7-Th,4TIC-4F,CCCCC(CC)COC(=O)c1sc2csc(-c3cc4c(-c5ccc(CC(CC)CCCC)s5)c5sccc5c(-c5ccc(CC(CC)CCCC)s5)c4s3)c2c1F,CCCCCCc1ccc(C2(c3ccc(CCCCCC)cc3)c3cc(/C=C4\C(=O)c5cc(F)c(F)cc5C4=C(C#N)C#N)sc3-c3sc4c5c(sc4c32)-c2sc(/C=C3\C(=O)c4cc(F)c(F)cc4C3=C(C#N)C#N)cc2C5(c2ccc(CCCCCC)cc2)c2ccc(CCCCCC)cc2)cc1,0.63,17.7,65.0,7.25,-5.21,-3.6,-5.63,-4.115,,,2022,10.1016/j.cej.2022.135020,"OPV-DB (Qiu, J., Zenodo, 2026, doi:10.5281/zenodo.20841543)"
PBDB-T-2Cl,PC71BM,CCCCC(CC)Cc1sc(-c2c3cc(-c4ccc(-c5sc(-c6cccs6)c6c5C(=O)c5c(CC(CC)CCCC)sc(CC(CC)CCCC)c5C6=O)s4)sc3c(-c3cc(Cl)c(CC(CC)CCCC)s3)c3ccsc23)cc1Cl,COC(=O)CCCC1(c2ccccc2)C23c4c5ccc6c7cc8c9c%10c(cc%11cc%12c%13c%14c(cc%15c%16ccc-5c2c%16c2c5c%16c%17c(c(c46)c7c9c%17c4c%10c%11c%13c4c%16c%14c%152)C513)C%12)C8,0.97,11.73,63.83,7.28,-5.52,-3.6,-5.9,-3.9,,,2022,10.1016/j.orgel.2022.106728,"OPV-DB (Qiu, J., Zenodo, 2026, doi:10.5281/zenodo.20841543)"
P3HT,DCNBT-IDT,CCCCCCc1ccsc1,CCCCCCCCC1(CCCCCCCC)c2cc3c(cc2-c2sccc21)C(CCCCCCCC)(CCCCCCCC)c1cc(-c2c(C#N)c(C#N)cc4nsnc24)sc1-3,0.65,16.7,68.0,7.35,-5.01,-3.12,-5.59,-3.75,,,2022,10.1002/solr.202200073,"OPV-DB (Qiu, J., Zenodo, 2026, doi:10.5281/zenodo.20841543)"
