Repository: AsadKhanJBNU/osc_predictor

# OSC Donor–Acceptor Property Predictor

Predicts **nine** electronic and photovoltaic properties of organic solar cell
donor–acceptor pairs **directly from SMILES** — no DFT and no device measurements
as inputs.

**Try it live:** https://huggingface.co/spaces/AsadWazir/osc_predictor

## About

Selected models from the combined SMILES-only pipeline:

| Property | Description | Selected model | Test *R*² |
|---|---|---|---|
| V_OC | Open-circuit voltage | ElasticNet | 45.8% |
| J_SC | Short-circuit current | ElasticNet | 69.5% |
| PCE | Power conversion efficiency | Ridge | 61.2% |
| HOMO_D | Donor HOMO | k-NN | 18.5% |
| LUMO_D | Donor LUMO | Extra Trees | 39.1% |

File: Dataset/Combined_Dataset.csv (part 19 of 28)
DonorName,AcceptorName,DonorSMILES,AcceptorSMILES,V_OC,J_SC,PCE,FF_percent,HOMO_D,LUMO_D,HOMO_A,LUMO_A,Lambda+,Lambda-,PubYear,DOI,source,orbital_label_type,split
PBDT2FBT-T3,PC71BM,CCCCCCC(CCCC)Cc1ccc(-c2ccc(-c3ccc(-c4c5cc(-c6sc(-c7c(F)c(F)c(-c8cc(CC(CC)CCCC)cs8)c8nsnc78)cc6CC(CC)CCCC)sc5c(-c5ccc(-c6ccc(-c7ccc(CC(CCCC)CCCCCC)s7)s6)s5)c5ccsc45)s3)s2)s1,COC(=O)CCCC1(c2ccccc2)C23c4c5ccc6c7cc8c9c%10c(cc%11cc%12c%13c%14c(cc%15c%16ccc-5c2c%16c2c5c%16c%17c(c(c46)c7c9c%17c4c%10c%11c%13c4c%16c%14c%152)C513)C%12)C8,0.86,12.0,6.27,60.8,-5.31,-3.62,-5.9,-3.9,,,2021.0,10.1016/j.tsf.2021.139043,opvdb_experimental,electrochemical,training
PF2,N2200,CCCCCCCCC(CCCCCC)Cc1cc2sc(-c3c4cc(-c5sc(-c6c(F)c(F)c(-c7cc(CC(CC)CCCC)cs7)c7nsnc67)cc5CC(CC)CCCC)sc4c(-c4cc5sc(CC(CCCCCC)CCCCCCCC)cc5s4)c4ccsc34)cc2s1,CCCCCCCCCCC(CCCCCCCC)CN1C(=O)c2ccc3c4c(c(-c5ccc(-c6cccs6)s5)cc(c24)C1=O)C(=O)N(CC(CCCCCCCC)CCCCCCCCCC)C3=O,0.82,12.84,6.28,58.89,-5.48,-3.73,-5.71,-4.02,,,2021.0,10.1016/j.orgel.2021.106319,opvdb_experimental,electrochemical,training
J51,PNDI-DTBT,CCCCCCCCC(CCCCCC)Cc1ccc(-c2c3cc(-c4ccc(-c5c(F)c(F)c(-c6cccs6)c6nn(CC(CCCCCC)CCCCCCCC)nc56)s4)sc3c(-c3ccc(CC(CCCCCC)CCCCCCCC)s3)c3ccsc23)s1,CCCCCCCCCCCCC(CCCCCCCCCC)CN1C(=O)c2ccc3c4c(c(-c5ccc(-c6ccc(-c7cccs7)c7nsnc67)s5)cc(c24)C1=O)C(=O)N(CC(CCCCCCCCCC)CCCCCCCCCCCC)C3=O,0.83,12.6,6.3,58.0,-5.17,-3.0,-5.77,-3.96,,,2021.0,10.1021/acs.chemmater.1c00825,opvdb_experimental,electrochemical,training
H11,IDIC-4F,CCCCCCCCC(CCCCCC)Cn1nc2c(-c3ccc(/C=C(/C#N)C(=O)OCC(CC)CCCC)s3)c(F)c(F)c(-c3ccc(-c4cc5c(-c6ccc(CC(CC)CCCC)s6)c6sc(-c7ccc(-c8c(F)c(F)c(-c9ccc(/C=C(\C#N)C(=O)OCC(CC)CCCC)s9)c9nn(CC(CCCCCC)CCCCCCCC)nc89)s7)cc6c(-c6ccc(CC(CC)CCCC)s6)c5s4)s3)c2n1,CCCCCCc1ccc(C2(c3ccc(CCCCCC)cc3)c3cc4c(cc3-c3sc(/C=C5\C(=O)c6cc(F)c(F)cc6C5=C(C#N)C#N)cc32)C(c2ccc(CCCCCC)cc2)(c2ccc(CCCCCC)cc2)c2cc(/C=C3\C(=O)c5cc(F)c(F)cc5C3=C(C#N)C#N)sc2-4)cc1,0.842,18.2,10.4,68.2,-5.27,-3.45,-5.73,-3.93,,,2021.0,10.1021/accountsmr.1c00119,opvdb_experimental,electrochemical,training
PBDB-T-2Cl,ITCC-Br,CCCCC(CC)Cc1sc(-c2c3cc(-c4ccc(-c5sc(-c6cccs6)c6c5C(=O)c5c(CC(CC)CCCC)sc(CC(CC)CCCC)c5C6=O)s4)sc3c(-c3cc(Cl)c(CC(CC)CCCC)s3)c3ccsc23)cc1Cl,CCCCCCc1ccc(C2(c3ccc(CCCCCC)cc3)c3cc4c(cc3-c3sc5cc(/C=C6\C(=O)c7sc(Br)cc7C6=C(C#N)C#N)sc5c32)C(c2ccc(CCCCCC)cc2)(c2ccc(CCCCCC)cc2)c2c-4sc3cc(/C=C4\C(=O)c5sc(Br)cc5C4=C(C#N)C#N)sc23)cc1,1.04,15.9,10.5,63.8,-5.52,-3.6,-5.74,-3.91,,,2021.0,10.1016/j.orgel.2021.106357,opvdb_experimental,electrochemical,training
PBT-SF,IT-4F,CCCCCCCCOc1c(OCCCCCCCC)c(-c2ccc(-c3cc4c(-c5cc(F)c(SCC(CC)CCCC)s5)c5sccc5c(-c5cc(F)c(SCC(CC)CCCC)s5)c4s3)s2)c2nsnc2c1-c1cccs1,CCCCCCc1ccc(C2(c3ccc(CCCCCC)cc3)c3cc4c(cc3-c3sc5cc(/C=C6\C(=O)c7cc(F)c(F)cc7C6=C(C#N)C#N)sc5c32)C(c2ccc(CCCCCC)cc2)(c2ccc(CCCCCC)cc2)c2c-4sc3cc(/C=C4\C(=O)c5cc(F)c(F)cc5C4=C(C#N)C#N)sc23)cc1,0.8,21.53,10.51,60.6,-5.46,-3.58,-5.66,-4.14,,,2021.0,10.1021/accountsmr.1c00119,opvdb_experimental,electrochemical,training
J52,UF-Qx-2F,CCCCCCCCC(CCCCCC)Cn1nc2c(-c3cccs3)c(F)c(F)c(-c3ccc(-c4cc5c(-c6ccc(CC(CC)CCCC)s6)c6sccc6c(-c6ccc(CC(CC)CCCC)s6)c5s4)s3)c2n1,CCCCCCc1ccc(-c2nc3c(-c4cc5c(s4)-c4sc(/C=C6\C(=O)c7cc(F)c(F)cc7C6=C(C#N)C#N)cc4C5(CC(CC)CCCC)CC(CC)CCCC)ccc(-c4cc5c(s4)-c4sc(/C=C6\C(=O)c7cc(F)c(F)cc7\C6=C(\C)C#N)cc4C5(CC(CC)CCCC)CC(CC)CCCC)c3nc2-c2ccc(CCCCCC)cc2)cc1,0.78,21.64,10.54,62.1,-5.2,-3.05,-5.53,-3.84,,,2021.0,10.1016/j.cej.2021.131473,opvdb_experimental,electrochemical,training
PCE10,PNDI-DTBT,CCCCC(CC)COC(=O)c1sc2c(-c3cc4c(-c5ccc(CC(CC)CCCC)s5)c5sccc5c(-c5ccc(CC(CC)CCCC)s5)c4s3)scc2c1F,CCCCCCCCCCCCC(CCCCCCCCCC)CN1C(=O)c2ccc3c4c(c(-c5ccc(-c6ccc(-c7cccs7)c7nsnc67)s5)cc(c24)C1=O)C(=O)N(CC(CCCCCCCCCC)CCCCCCCCCCCC)C3=O,0.82,12.8,5.5,50.0,-5.22,-3.34,-5.77,-3.96,,,2021.0,10.1021/acs.chemmater.1c00825,opvdb_experimental,electrochemical,training
P3HT,Qx1b,CCCCCCc1ccsc1,CCCCCCCCC1(CCCCCCCC)c2cc3c(cc2-c2sc(-c4ccc(/C=C5/SC(=S)N(CC)C5=O)c5nc(-c6ccccc6)c(-c6ccccc6)nc45)cc21)C(CCCCCCCC)(CCCCCCCC)c1cc(-c2ccc(/C=C4/SC(=S)N(CC)C4=O)c4nc(-c5ccccc5)c(-c5ccccc5)nc24)sc1-3,0.95,7.34,4.81,69.0,-5.01,-3.12,-5.35,-3.66,,,2021.0,10.1016/j.synthmet.2021.116736,opvdb_experimental,electrochemical,training
P-FT,Y6,CCc1sc(-c2c3cc(-c4ccc(-c5c(F)c(F)c(-c6ccc(-c7cc8c(-c9cc(F)c(CC)s9)c9oc(-c%10ccc(-c%11c(F)c(F)c(-c%12ccc(-c%13cc%14c(-c%15cc(F)c(CC)s%15)c%15oc(-c%16ccc(-c%17c(F)c(F)c(-c%18cccs%18)c%18nn(CC)nc%17%18)s%16)cc%15c(-c%15cc(F)c(CC)s%15)c%14o%13)s%12)c%12nn(CC)nc%11%12)s%10)cc9c(-c9cc(F)c(CC)s9)c8o7)s6)c6nn(CC)nc56)s4)oc3c(-c3cc(F)c(CC)s3)c3ccoc23)cc1F,CCCCCCCCCCCc1c(/C=C2\C(=O)c3cc(F)c(F)cc3C2=C(C#N)C#N)sc2c1sc1c3c4nsnc4c4c5sc6c(CCCCCCCCCCC)c(/C=C7\C(=O)c8cc(F)c(F)cc8C7=C(C#N)C#N)sc6c5n(CC(CC)CCCC)c4c3n(CC(CC)CCCC)c21,0.745,21.87,10.61,65.12,-5.48,-3.48,-5.65,-4.09,,,2021.0,10.1039/d1ta04214a,opvdb_experimental,electrochemical,training
PBDB-T-2Cl,BDSeTICBr-δ,CCCCC(CC)Cc1sc(-c2c3cc(-c4ccc(-c5sc(-c6cccs6)c6c5C(=O)c5c(CC(CC)CCCC)sc(CC(CC)CCCC)c5C6=O)s4)sc3c(-c3cc(Cl)c(CC(CC)CCCC)s3)c3ccsc23)cc1Cl,CCCCCCc1ccc(C2(c3ccc(CCCCCC)cc3)c3cc(/C=C4\C(=O)c5ccc(Br)cc5C4=C(C#N)C#N)sc3-c3[se]c4cc5c6c([se]c5cc4c32)-c2sc(/C=C3\C(=O)c4ccc(Br)cc4C3=C(C#N)C#N)cc2C6(c2ccc(CCCCCC)cc2)c2ccc(CCCCCC)cc2)cc1,0.888,18.8,10.63,63.7,-5.52,-3.6,-5.67,-3.97,,,2021.0,10.1039/d1ra05426k,opvdb_experimental,electrochemical,training
P-CIT,Y6,CCCCCCCCC(CCCCCC)Cn1nc2c(-c3cccs3)c(F)c(F)c(-c3ccc(-c4cc5c(-c6cc(Cl)c(CC(CC)CCCC)s6)c6occc6c(-c6cc(Cl)c(CC(CC)CCCC)s6)c5o4)s3)c2n1,CCCCCCCCCCCc1c(/C=C2\C(=O)c3cc(F)c(F)cc3C2=C(C#N)C#N)sc2c1sc1c3c4nsnc4c4c5sc6c(CCCCCCCCCCC)c(/C=C7\C(=O)c8cc(F)c(F)cc8C7=C(C#N)C#N)sc6c5n(CC(CC)CCCC)c4c3n(CC(CC)CCCC)c21,0.77,19.71,10.64,70.1,-5.5,-3.55,-5.65,-4.09,,,2021.0,10.1021/acsami.1c00327,opvdb_experimental,electrochemical,training
PTB2T-F,IT-4F,CCCCCCc1cc(-c2ccc(-c3sc(-c4cccs4)c4c3C(=O)c3c(CC(CC)CCCC)sc(CC(CC)CCCC)c3C4=O)s2)sc1-c1cc2c(-c3cc(F)c(CC(CC)CCCC)s3)c3sccc3c(-c3cc(F)c(CC(CC)CCCC)s3)c2s1,CCCCCCc1ccc(C2(c3ccc(CCCCCC)cc3)c3cc4c(cc3-c3sc5cc(/C=C6\C(=O)c7cc(F)c(F)cc7C6=C(C#N)C#N)sc5c32)C(c2ccc(CCCCCC)cc2)(c2ccc(CCCCCC)cc2)c2c-4sc3cc(/C=C4\C(=O)c5cc(F)c(F)cc5C4=C(C#N)C#N)sc23)cc1,0.81,20.54,10.79,65.23,-5.67,-3.88,-5.66,-4.14,,,2021.0,10.1016/j.solener.2021.06.049,opvdb_experimental,electrochemical,training
PFBZ,ITIC,CCCCCCCCC(CCCCCC)Cn1nc2c(-c3cccs3)c(F)c(F)c(-c3ccc(-c4cc5c(-c6cc(F)c(CC(CC)CCCC)s6)c6sccc6c(-c6cc(F)c(CC(CC)CCCC)s6)c5s4)s3)c2n1,CCCCCCc1ccc(C2(c3ccc(CCCCCC)cc3)c3cc4c(cc3-c3sc5cc(C=C6C(=O)c7ccccc7C6=C(C#N)C#N)sc5c32)C(c2ccc(CCCCCC)cc2)(c2ccc(CCCCCC)cc2)c2c-4sc3cc(C=C4C(=O)c5ccccc5C4=C(C#N)C#N)sc23)cc1,0.9,18.8,10.4,62.0,-5.36,-3.42,-5.576,-3.916,,,2021.0,10.1016/j.synthmet.2021.116736,opvdb_experimental,electrochemical,training
PIDTT-QxM,Y6BO,CCCCCCc1ccc(C2(c3ccc(CCCCCC)cc3)c3cc4c(cc3-c3sc5ccsc5c32)C(c2ccc(CCCCCC)cc2)(c2ccc(CCCCCC)cc2)c2c-4sc3cc(-c4cccc5nc(-c6ccc(OC)cc6)c(-c6ccc(OC)cc6)nc45)sc23)cc1,CCCCCCCCCCCc1c(/C=C2\C(=O)c3cc(F)c(F)cc3C2=C(C#N)C#N)sc2c1sc1c3c4nsnc4c4c5sc6c(CCCCCCCCCCC)c(/C=C7\C(=O)c8cc(F)c(F)cc8C7=C(C#N)C#N)sc6c5n(CC(CCCC)CCCCCC)c4c3n(CC(CCCC)CCCCCC)c21,0.73,23.25,10.4,61.3,-5.09,-3.15,-5.62,-4.11,,,2021.0,10.1016/j.dyepig.2021.109346,opvdb_experimental,electrochemical,training
PBDB-TF,BT-LIC,CCCCC(CC)Cc1sc(-c2c3cc(-c4ccc(-c5sc(-c6cccs6)c6c5C(=O)c5c(CC(CC)CCCC)sc(CC(CC)CCCC)c5C6=O)s4)sc3c(-c3cc(F)c(CC(CC)CCCC)s3)c3ccsc23)cc1F,CCCCCCCCCCCc1c(/C=C2\C(=O)c3cc4ccccc4cc3C2=C(C#N)C#N)sc2c1sc1c3c4nsnc4c4c5sc6c(CCCCCCCCCCC)c(/C=C7\C(=O)c8cc9ccccc9cc8C7=C(C#N)C#N)sc6c5n(CC(CC)CCCC)c4c3n(CC(CC)CCCC)c21,0.85,23.5,10.4,52.0,-5.49,-3.64,-5.42,-3.84,,,2021.0,10.1021/jacs.1c00211,opvdb_experimental,electrochemical,training
PBDTBT-TSi,m-ITIC,CCCCCCCCCc1nc(-c2nc(CCCCCCCCC)c(-c3ccc(-c4cc5c(-c6ccc([Si](CCC)(CCC)CCC)s6)c6sccc6c(-c6ccc([Si](CCC)(CCC)CCC)s6)c5s4)s3)s2)sc1-c1cccs1,CCCCCCc1cccc(C2(c3cccc(CCCCCC)c3)c3cc4c(cc3-c3sc5cc(C=C6C(=O)c7ccccc7C6=C(C#N)C#N)sc5c32)C(c2cccc(CCCCCC)c2)(c2cccc(CCCCCC)c2)c2c-4sc3cc(C=C4C(=O)c5ccccc5C4=C(C#N)C#N)sc23)c1,0.947,17.17,10.66,65.57,-5.33,-3.54,-5.527,-3.854,,,2021.0,10.1016/j.orgel.2021.106130,opvdb_experimental,electrochemical,training
PBDB-T,Y5-BiSe-Out,CCCCC(CC)Cc1ccc(-c2c3cc(-c4ccc(-c5sc(-c6cccs6)c6c5C(=O)c5c(CC(CC)CCCC)sc(CC(CC)CCCC)c5C6=O)s4)sc3c(-c3ccc(CC(CC)CCCC)s3)c3ccsc23)s1,CCCCCCCCCCCCC(CCCCCCCCCC)Cn1c2c3sc(/C=C4/C(=O)c5ccccc5C4=C(C#N)C#N)c(CCCCCCCCCCC)c3sc2c2c3nsnc3c3c4sc5c(CCCCCCCCCCC)c(/C=C6/C(=O)c7ccc(-c8ccc(-c9ccc[se]9)[se]8)cc7C6=C(C#N)C#N)sc5c4n(CC(CCCCCCCCCC)CCCCCCCCCCCC)c3c21,0.92,18.12,10.67,66.0,-5.33,-3.48,-5.64,-4.22,,,2021.0,10.1002/adfm.202108508,opvdb_experimental,electrochemical,training
PBDB-T,PNDI-DTBT,CCCCC(CC)Cc1ccc(-c2c3cc(-c4ccc(-c5sc(-c6cccs6)c6c5C(=O)c5c(CC(CC)CCCC)sc(CC(CC)CCCC)c5C6=O)s4)sc3c(-c3ccc(CC(CC)CCCC)s3)c3ccsc23)s1,CCCCCCCCCCCCC(CCCCCCCCCC)CN1C(=O)c2ccc3c4c(c(-c5ccc(-c6ccc(-c7cccs7)c7nsnc67)s5)cc(c24)C1=O)C(=O)N(CC(CCCCCCCCCC)CCCCCCCCCCCC)C3=O,0.89,14.3,8.3,63.0,-5.27,-3.22,-5.77,-3.96,,,2021.0,10.1021/acs.chemmater.1c00825,opvdb_experimental,electrochemical,training
PBDB-TF,BTIC-OCOMe,CCCCC(CC)Cc1sc(-c2c3cc(-c4ccc(-c5sc(-c6cccs6)c6c5C(=O)c5c(CC(CC)CCCC)sc(CC(CC)CCCC)c5C6=O)s4)sc3c(-c3cc(F)c(CC(CC)CCCC)s3)c3ccsc23)cc1F,CCc1c(/C=C2\C(=O)c3cc(OC(C)=O)ccc3C2=C(C#N)C#N)sc2c1sc1c3c4nsnc4c4c5sc6c(CC)c(/C=C7\C(=O)c8cc(OC(C)=O)ccc8C7=C(C#N)C#N)sc6c5n(CC)c4c3n(CC)c21,0.95,15.55,8.32,56.2,-5.56,-3.65,-5.35,-3.83,,,2021.0,10.1021/acs.jpclett.1c01077,opvdb_experimental,electrochemical,training
P2TB2T-F,IT-4F,CCCCCCc1csc(-c2ccc(-c3sc(-c4ccc(-c5cc(CCCCCC)c(-c6cc7c(-c8cc(F)c(CC(CC)CCCC)s8)c8sccc8c(-c8cc(F)c(CC(CC)CCCC)s8)c7s6)s5)s4)c4c3C(=O)c3c(CC(CC)CCCC)sc(CC(CC)CCCC)c3C4=O)s2)c1,CCCCCCc1ccc(C2(c3ccc(CCCCCC)cc3)c3cc4c(cc3-c3sc5cc(/C=C6\C(=O)c7cc(F)c(F)cc7C6=C(C#N)C#N)sc5c32)C(c2ccc(CCCCCC)cc2)(c2ccc(CCCCCC)cc2)c2c-4sc3cc(/C=C4\C(=O)c5cc(F)c(F)cc5C4=C(C#N)C#N)sc23)cc1,0.81,10.25,3.69,44.31,-5.54,-3.83,-5.66,-4.14,,,2021.0,10.1016/j.solener.2021.06.049,opvdb_experimental,electrochemical,training
PvBDT-Cl,Y6-T,CCCCCCC(CCCC)CC1=CC2C(c3cccs3)=c3sc(CC(CCCC)CCCCCC)cc3=C(c3ccc(-c4cc5c(-c6cc(F)c(CC(CC)CCCC)s6)c6sccc6c(-c6cc(Cl)c(CC(CC)CCCC)s6)c5s4)s3)C2S1,CCCCCCCCCCCc1c(/C=C2\C(=O)c3cscc3C2=C(C#N)C#N)sc2c1sc1c3c4nsnc4c4c5sc6c(CCCCCCCCCCC)c(/C=C7\C(=O)c8cscc8C7=C(C#N)C#N)sc6c5n(CC(CC)CCCC)c4c3n(CC(CC)CCCC)c21,0.91,15.31,8.23,59.1,-5.49,-3.49,-5.51,-3.86,,,2021.0,10.1016/j.jpowsour.2021.229961,opvdb_experimental,electrochemical,training
PTQ-10,BT-F,CCOc1cnc2c(-c3ccc(-c4c(F)c(F)c(-c5ccc(-c6c(F)c(F)c(-c7cccs7)c7ncc(OCC)nc67)s5)c5ncc(OCC)nc45)s3)c(F)c(F)cc2n1,CCCCCCc1ccc(C2(c3ccc(CCCCCC)cc3)c3cc(/C=C4\C(=O)c5cc(F)ccc5C4=C(C#N)C#N)sc3-c3sc4c(OCC(CC)CCCC)c5c6c(sc5c(OCC(CC)CCCC)c4c32)-c2sc(/C=C3\C(=O)c4cc(F)ccc4C3=C(C#N)C#N)cc2C6(c2ccc(CCCCCC)cc2)c2ccc(CCCCCC)cc2)cc1,0.82,16.99,8.26,59.3,-5.54,-2.92,-5.515,-4.005,,,2021.0,10.1016/j.orgel.2021.106132,opvdb_experimental,electrochemical,training
PBDB-T,BTTBo-4F,CCCCC(CC)Cc1ccc(-c2c3cc(-c4ccc(-c5sc(-c6cccs6)c6c5C(=O)c5c(CC(CC)CCCC)sc(CC(CC)CCCC)c5C6=O)s4)sc3c(-c3ccc(CC(CC)CCCC)s3)c3ccsc23)s1,CCC(=O)c1cc2c3cc(-c4cc5c(s4)-c4sc(/C=C6\C(=O)c7cc(F)c(F)cc7C6=C(C#N)C#N)cc4C5(CC)CC)sc3c3sc(-c4cc5c(s4)-c4sc(/C=C6\C(=O)c7cc(F)c(F)cc7C6=C(C#N)C#N)cc4C5(CC)CC)cc3c2s1,0.85,15.04,8.27,64.61,-5.33,-3.48,-5.56,-3.85,,,2021.0,10.1039/d1tc03259c,opvdb_experimental,electrochemical,training
TPD-3,Y6,CCCCCCCCC(CCCCCC)Cc1ccc(-c2c3cc(-c4ccc(-c5sc(-c6cccs6)c6c5C(=O)N(CCCCCCCC)C6=O)s4)sc3c(-c3ccc(CC(CCCCCC)CCCCCCCC)s3)c3ccsc23)s1,CCCCCCCCCCCc1c(/C=C2\C(=O)c3cc(F)c(F)cc3C2=C(C#N)C#N)sc2c1sc1c3c4nsnc4c4c5sc6c(CCCCCCCCCCC)c(/C=C7\C(=O)c8cc(F)c(F)cc8C7=C(C#N)C#N)sc6c5n(CC(CC)CCCC)c4c3n(CC(CC)CCCC)c21,0.83,26.7,15.2,68.5,-5.14,-3.32,-5.65,-4.09,,,2021.0,10.1002/aenm.202102648,opvdb_experimental,electrochemical,training
TBD-S4,Y6,CCCCCCc1cc(-c2cc3c(-c4cc(F)c(SCC(CCCC)CCCCCC)s4)c4sc5cc(-c6cc(CCCCCC)c(-c7cc(CCCCCC)c(-c8ccc(/C=C9\SC(=S)N(CCCCCC)C9=O)s8)s7)s6)sc5c4c(-c4cc(F)c(SCC(CCCC)CCCCCC)s4)c3s2)sc1-c1cc(CCCCCC)c(-c2ccc(/C=C3\SC(=S)N(CCCCCC)C3=O)s2)s1,CCCCCCCCCCCc1c(/C=C2\C(=O)c3cc(F)c(F)cc3C2=C(C#N)C#N)sc2c1sc1c3c4nsnc4c4c5sc6c(CCCCCCCCCCC)c(/C=C7\C(=O)c8cc(F)c(F)cc8C7=C(C#N)C#N)sc6c5n(CC(CC)CCCC)c4c3n(CC(CC)CCCC)c21,0.854,24.53,15.1,72.1,-5.31,-3.14,-5.65,-4.09,,,2021.0,10.1002/adma.202106316,opvdb_experimental,electrochemical,training
J52-2F,i-V-4F,CCCCCCCCC(CCCCCC)Cn1nc2c(-c3cccs3)c(F)c(F)c(-c3ccc(-c4cc5c(-c6cc(F)c(CC(CC)CCCC)s6)c6sccc6c(-c6cc(F)c(CC(CC)CCCC)s6)c5s4)s3)c2n1,CCCCCCc1ccc(C2(c3ccc(CCCCCC)cc3)c3cc4c(cc3-c3sc(-c5scc(/C=C/C=C6\C(=O)c7cc(F)c(F)cc7C6=C(C#N)C#N)c5OCC(CC)CCCC)cc32)C(c2ccc(CCCCCC)cc2)(c2ccc(CCCCCC)cc2)c2cc(-c3scc(/C=C/C=C5\C(=O)c6cc(F)c(F)cc6C5=C(C#N)C#N)c3OCC(CC)CCCC)sc2-4)cc1,0.796,8.64,3.64,52.9,-5.29,-3.15,-5.49,-3.55,,,2021.0,10.1021/acsaem.1c00467,opvdb_experimental,electrochemical,training
PBDB-T,RRg-C20,CCCCC(CC)Cc1ccc(-c2c3cc(-c4ccc(-c5sc(-c6cccs6)c6c5C(=O)c5c(CC(CC)CCCC)sc(CC(CC)CCCC)c5C6=O)s4)sc3c(-c3ccc(CC(CC)CCCC)s3)c3ccsc23)s1,CCCCCCCCCCC(CCCCCCCC)Cn1c2c3sc(/C=C4/C(=O)c5ccccc5C4=C(C#N)C#N)cc3sc2c2c3nsnc3c3c4sc5cc(/C=C6/C(=O)c7cc(-c8cc9c(-c%10cc(Cl)c(CC(CC)CCCC)s%10)c%10sccc%10c(-c%10cc(Cl)c(CC(CC)CCCC)s%10)c9s8)ccc7C6=C(C#N)C#N)sc5c4n(CC(CCCCCCCC)CCCCCCCCCC)c3c21,0.88,23.54,15.12,73.0,-5.33,-3.48,-5.66,-3.95,,,2021.0,10.1002/aenm.202103239,opvdb_experimental,electrochemical,training
PM7,Y7,CCCCC(CC)Cc1sc(-c2c3ccsc3c(-c3cc(Cl)c(CC(CC)CCCC)s3)c3sc(-c4ccc(-c5sc(-c6cccs6)c6c5C(=O)c5c(CC(CC)CCCC)sc(CC(CC)CCCC)c5C6=O)s4)cc23)cc1Cl,CCCCCCCCCCCc1c(/C=C2\C(=O)c3cc(Cl)c(Cl)cc3C2=C(C#N)C#N)sc2c1sc1c3c4nsnc4c4c5sc6c(CCCCCCCCCCC)c(/C=C7\C(=O)c8cc(Cl)c(Cl)cc8C7=C(C#N)C#N)sc6c5n(CC(CC)CCCC)c4c3n(CC(CC)CCCC)c21,0.81,26.85,15.13,69.23,-5.575,-3.67,-5.72,-4.16,,,2021.0,10.1016/j.nanoen.2021.106323,opvdb_experimental,electrochemical,training
P10,PBI,CCCCCCCCCCC(CCCCCCCC)CN1C(=O)c2c(c(-c3ccc(-c4cc5c(OCC(CC)CCCC)c6sc(-c7scc8c7C(=O)N(CCCCCCCC)C8=O)cc6c(OCC(CC)CCCC)c5s4)s3)c3nsnc3c2-c2ccc(-c3cc4c(OCC(CC)CCCC)c5sccc5c(OCC(CC)CCCC)c4s3)s2)C1=O,CCCCCCCCC(CCCCCCCC)n1c2cc3sccc3cc2c2cc3cc(-c4c(F)c(F)cc5nn(CCCCCCCC)nc45)sc3cc21,0.9,10.39,6.61,70.0,-5.28,-3.7,-5.8,-3.6,,,2021.0,10.1002/anie.202111192,opvdb_experimental,electrochemical,training
PBDB-T,SCH3-2F,CCCCC(CC)Cc1ccc(-c2c3cc(-c4ccc(-c5sc(-c6cccs6)c6c5C(=O)c5c(CC(CC)CCCC)sc(CC(CC)CCCC)c5C6=O)s4)sc3c(-c3ccc(CC(CC)CCCC)s3)c3ccsc23)s1,CCCCCCCCc1cc(-c2sc3c(N(c4ccc(SC)cc4)c4ccc(SC)cc4)c(-c4cc(CCCCCCCC)c(/C=C5\C(=O)c6cc(F)c(F)cc6C5=C(C#N)C#N)s4)sc3c2N(c2ccc(SC)cc2)c2ccc(SC)cc2)sc1/C=C1\C(=O)c2cc(F)c(F)cc2C1=C(C#N)C#N,0.67,15.38,6.67,64.9,-5.33,-3.48,-5.5,-4.06,,,2021.0,10.1021/acsami.1c09597,opvdb_experimental,electrochemical,training
Q4,PYIT,CCCCCCCCCCCCc1csc(-c2cc3c(=O)n(CC(CCCCCC)CCCCCCCC)c(=O)c4cc(-c5cc(CCCCCCCCCCCC)c(-c6cc7c(-c8ccc(CC(CC)CCCC)s8)c8sccc8c(-c8ccc(CC(CC)CCCC)s8)c7s6)s5)sc4c3s2)c1,CCCCCCCCCCCc1c(/C=C2\C(=O)c3ccccc3C2=C(C#N)C#N)sc2c1sc1c3c4nsnc4c4c5sc6c(CCCCCCCCCCC)c(/C=C7\C(=O)c8cc(-c9cccs9)ccc8C7=C(C#N)C#N)sc6c5n(CC(CCCCCCCC)CCCCCCCCCC)c4c3n(CC(CCCCCCCC)CCCCCCCCCC)c21,0.94,21.59,15.06,73.9,-5.52,-3.63,-5.68,-3.94,,,2021.0,10.1021/acsami.1c23196,opvdb_experimental,electrochemical,training
PM6,PY2S-F,CCCCC(CC)Cc1sc(-c2c3cc(-c4ccc(-c5sc(-c6cccs6)c6c5C(=O)c5c(CC(CC)CCCC)sc(CC(CC)CCCC)c5C6=O)s4)sc3c(-c3cc(F)c(CC(CC)CCCC)s3)c3ccsc23)cc1F,CCCCCCCCCCCCC(CCCCCCCCCC)Cn1c2c3sc(/C=C4\C(=O)c5c(F)cccc5C4=C(C#N)C#N)c(CCCCCCCCCCC)c3sc2c2c3nsnc3c3c4sc5c(CCCCCCCCCCC)c(/C=C6\C(=O)c7c(F)cccc7C6=C(C#N)C#N)sc5c4n(CC(CCCCCCCCCC)CCCCCCCCCCCC)c3c21,0.92,23.3,15.1,70.5,-5.56,-3.65,-5.78,-3.91,,,2021.0,10.1016/j.nanoen.2021.106718,opvdb_experimental,electrochemical,training
PBDB-T,P(QxCN-T2)-m,CCCCC(CC)Cc1ccc(-c2c3cc(-c4ccc(-c5sc(-c6cccs6)c6c5C(=O)c5c(CC(CC)CCCC)sc(CC(CC)CCCC)c5C6=O)s4)sc3c(-c3ccc(CC(CC)CCCC)s3)c3ccsc23)s1,CCCCCCCCC(CCCCCC)COc1cccc(-c2nc3cc(C#N)c(C#N)c(-c4ccc(-c5cccs5)s4)c3nc2-c2cccc(OCC(CCCCCC)CCCCCCCC)c2)c1,0.95,11.82,4.86,45.0,-5.57,-3.42,-5.96,-3.62,,,2021.0,10.1021/acsami.1c12288,opvdb_experimental,electrochemical,training
PCE10,3 TT-OCIC,CCCCC(CC)COC(=O)c1sc2c(-c3cc4c(-c5ccc(CC(CC)CCCC)s5)c5sccc5c(-c5ccc(CC(CC)CCCC)s5)c4s3)scc2c1F,CCCCCCCCc1c(/C=C2\C(=O)c3cc(Cl)c(Cl)cc3C2=C(C#N)C#N)sc2c3c(sc12)-c1sc2c4c(sc2c1C3(c1ccc(CCCCCC)cc1)c1ccc(CCCCCC)cc1)-c1sc2c(CCCCCCCC)c(/C=C3\C(=O)c5cc(Cl)c(Cl)cc5C3=C(C#N)C#N)sc2c1C4(c1ccc(CCCCCC)cc1)c1ccc(CCCCCC)cc1,0.68,26.49,12.43,69.0,-5.21,-3.6,-5.22,-3.91,,,2021.0,10.1016/j.dyepig.2021.109171,opvdb_experimental,electrochemical,training
PBDB-T,IDT8CN-M,CCCCC(CC)Cc1ccc(-c2c3cc(-c4ccc(-c5sc(-c6cccs6)c6c5C(=O)c5c(CC(CC)CCCC)sc(CC(CC)CCCC)c5C6=O)s4)sc3c(-c3ccc(CC(CC)CCCC)s3)c3ccsc23)s1,CCCCCCC1(CCCCCC)c2cc3c(cc2-c2sc4sc(/C=C5\C(=O)c6ccc(C)cc6C5=C(C#N)C#N)cc4c21)C(CCCCCC)(CCCCCC)c1c-3sc2cc(/C=C3\C(=C(C#N)C#N)c4ccc(C)cc4C3=C(C#N)C#N)sc12,0.92,17.11,12.43,78.9,-5.33,-3.48,-5.54,-3.91,,,2021.0,10.1002/solr.202100868,opvdb_experimental,electrochemical,training
PBPD-Th,ITIC,CCCCC(CC)COc1cccc(-c2c3cc(-c4ccc(-c5sc(-c6cccs6)c6c5C(=O)c5c(CC(CC)CCCC)sc(CC(CC)CCCC)c5C6=O)s4)sc3c(-c3cccc(OCC(CC)CCCC)c3)c3ccsc23)c1,CCCCCCc1ccc(C2(c3ccc(CCCCCC)cc3)c3cc4c(cc3-c3sc5cc(C=C6C(=O)c7ccccc7C6=C(C#N)C#N)sc5c32)C(c2ccc(CCCCCC)cc2)(c2ccc(CCCCCC)cc2)c2c-4sc3cc(C=C4C(=O)c5ccccc5C4=C(C#N)C#N)sc23)cc1,1.01,18.1,10.8,59.0,-5.42,-3.36,-5.576,-3.916,,,2021.0,10.1016/j.synthmet.2021.116736,opvdb_experimental,electrochemical,training
PM6,PNDI-2FT-TR10,CCCCC(CC)Cc1sc(-c2c3cc(-c4ccc(-c5sc(-c6cccs6)c6c5C(=O)c5c(CC(CC)CCCC)sc(CC(CC)CCCC)c5C6=O)s4)sc3c(-c3cc(F)c(CC(CC)CCCC)s3)c3ccsc23)cc1F,CCCCCCCCCCC(CCCCCCCC)CN1C(=O)c2ccc3c4c(c(-c5cc(F)c(-c6sc(-c7cc(/C=c8/sc(=C(C#N)C#N)n(CC)c8=O)c(-c8cc(F)c(-c9sccc9F)s8)s7)cc6F)s5)cc(c24)C1=O)C(=O)N(CC(CCCCCCCC)CCCCCCCCCC)C3=O,0.921,17.32,10.71,67.0,-5.56,-3.65,-5.95,-4.03,,,2021.0,10.1021/acsami.1c03739,opvdb_experimental,electrochemical,training
PBDB-TF,DTP-in-F,CCCCC(CC)Cc1sc(-c2c3cc(-c4ccc(-c5sc(-c6cccs6)c6c5C(=O)c5c(CC(CC)CCCC)sc(CC(CC)CCCC)c5C6=O)s4)sc3c(-c3cc(F)c(CC(CC)CCCC)s3)c3ccsc23)cc1F,CCCCCCc1ccc(C2(c3ccc(CCCCCC)cc3)Oc3cc(-c4cc(F)c(-c5cc6c(s5)-c5sc(/C=C7\C(=O)c8cc(F)c(F)cc8C7=C(C#N)C#N)cc5C(c5ccc(CCCCCC)cc5)(c5ccc(CCCCCC)cc5)O6)cc4F)sc3-c3sc(/C=C4\C(=O)c5cc(F)c(F)cc5C4=C(C#N)C#N)cc32)cc1,0.91,18.54,10.66,63.2,-5.49,-3.64,-5.53,-3.92,,,2021.0,10.1021/acsami.1c06299,opvdb_experimental,electrochemical,training
PBDB-T,6TIC,CCCCC(CC)Cc1ccc(-c2c3cc(-c4ccc(-c5sc(-c6cccs6)c6c5C(=O)c5c(CC(CC)CCCC)sc(CC(CC)CCCC)c5C6=O)s4)sc3c(-c3ccc(CC(CC)CCCC)s3)c3ccsc23)s1,CCCCCCc1ccc(C2(c3ccc(CCCCCC)cc3)c3c(sc4cc(/C=C5\C(=O)c6ccccc6C5=C(C#N)C#N)sc34)-c3sc4c5c(sc4c32)-c2sc3cc(/C=C4\C(=O)c6ccccc6C4=C(C#N)C#N)sc3c2C5(c2ccc(CCCCCC)cc2)c2ccc(CCCCCC)cc2)cc1,0.812,23.5,12.48,65.4,-5.33,-3.48,-5.263,-3.85,,,2021.0,10.1002/adma.202108317,opvdb_experimental,electrochemical,training
J52,UF-Qx-2Cl,CCCCCCCCC(CCCCCC)Cn1nc2c(-c3cccs3)c(F)c(F)c(-c3ccc(-c4cc5c(-c6ccc(CC(CC)CCCC)s6)c6sccc6c(-c6ccc(CC(CC)CCCC)s6)c5s4)s3)c2n1,CCCCCCc1ccc(-c2nc3c(-c4cc5c(s4)-c4sc(/C=C6\C(=O)c7cc(Cl)c(Cl)cc7C6=C(C#N)C#N)cc4C5(CC(CC)CCCC)CC(CC)CCCC)ccc(-c4cc5c(s4)-c4sc(/C=C6\C(=O)c7cc(Cl)c(Cl)cc7\C6=C(\C)C#N)cc4C5(CC(CC)CCCC)CC(CC)CCCC)c3nc2-c2ccc(CCCCCC)cc2)cc1,0.76,22.71,10.81,63.1,-5.2,-3.05,-5.55,-3.89,,,2021.0,10.1016/j.cej.2021.131473,opvdb_experimental,electrochemical,training
PBDB-T,i-IDSe-4Cl,CCCCC(CC)Cc1ccc(-c2c3cc(-c4ccc(-c5sc(-c6cccs6)c6c5C(=O)c5c(CC(CC)CCCC)sc(CC(CC)CCCC)c5C6=O)s4)sc3c(-c3ccc(CC(CC)CCCC)s3)c3ccsc23)s1,CCCCCCc1ccc(C2(c3ccc(CCCCCC)cc3)c3cc4c(cc3-c3[se]c(-c5scc(/C=C6\C(=O)c7cc(Cl)c(Cl)cc7C6=C(C#N)C#N)c5CC(CC)CCCCC)cc32)C(c2ccc(CCCCCC)cc2)(c2ccc(CCCCCC)cc2)c2cc(-c3scc(/C=C5\C(=O)c6cc(Cl)c(Cl)cc6C5=C(C#N)C#N)c3CC(CC)CCCCC)[se]c2-4)cc1,0.873,20.22,12.39,70.1,-5.33,-3.53,-5.05,-3.44,,,2021.0,10.1021/acsaem.1c03817,opvdb_experimental,electrochemical,training
PBDB-TF,PZ-dIDTC6,CCCCC(CC)Cc1sc(-c2c3cc(-c4ccc(-c5sc(-c6cccs6)c6c5C(=O)c5c(CC(CC)CCCC)sc(CC(CC)CCCC)c5C6=O)s4)sc3c(-c3cc(F)c(CC(CC)CCCC)s3)c3ccsc23)cc1F,CCCCCCC1(CCCCCC)c2cc3c(cc2-c2sc(/C=C4\C(=O)c5cc(F)c(F)cc5C4=C(C#N)C#N)cc21)C(CCCCCC)(CCCCCC)c1cc(-c2cnc(-c4cc5c(s4)-c4cc6c(cc4C5(CCCCCC)CCCCCC)-c4sc(/C=C5\C(=O)c7cc(F)c(F)cc7C5=C(C#N)C#N)cc4C6(CCCCCC)CCCCCC)cn2)sc1-3,0.94,15.49,10.91,75.0,-5.49,-3.64,-5.54,-3.85,,,2021.0,10.1016/j.synthmet.2021.116838,opvdb_experimental,electrochemical,training
PBDB-TF,PT2IC-4Cl,CCCCC(CC)Cc1sc(-c2c3cc(-c4ccc(-c5sc(-c6cccs6)c6c5C(=O)c5c(CC(CC)CCCC)sc(CC(CC)CCCC)c5C6=O)s4)sc3c(-c3cc(F)c(CC(CC)CCCC)s3)c3ccsc23)cc1F,CCCCCCCCCCCc1c(/C=C2\C(=O)c3cc(Cl)c(Cl)cc3C2=C(C#N)C#N)sc2c1sc1c3c4nsnc4c4c5sc6c7sc(/C=C8\C(=O)c9cc(Cl)c(Cl)cc9C8=C(C#N)C#N)cc7n(CC(CC)CCCC)c6c5n(CC(CCCC)CCCCCC)c4c3n(CC(CCCC)CCCCCC)c21,0.834,20.7,12.51,72.4,-5.49,-3.64,-5.6,-3.9,,,2021.0,10.1021/acsami.1c02652,opvdb_experimental,electrochemical,training
PBDB-T,IDT2-IC-4Cl,CCCCC(CC)Cc1ccc(-c2c3cc(-c4ccc(-c5sc(-c6cccs6)c6c5C(=O)c5c(CC(CC)CCCC)sc(CC(CC)CCCC)c5C6=O)s4)sc3c(-c3ccc(CC(CC)CCCC)s3)c3ccsc23)s1,CCCCCCC1(CCCCCC)c2cc3c(cc2-c2sc(/C=C4\C(=O)c5cc(Cl)c(Cl)cc5C4=C(C#N)C#N)cc21)C(CCCCCC)(CCCCCC)c1cc(-c2cc4c(s2)-c2cc5c(cc2C4(CCCCCC)CCCCCC)-c2sc(/C=C4\C(=O)c6cc(Cl)c(Cl)cc6C4=C(C#N)C#N)cc2C5(CCCCCC)CCCCCC)sc1-3,0.81,22.22,12.53,69.81,-5.33,-3.48,-5.34,-3.95,,,2021.0,10.1016/j.orgel.2021.106329,opvdb_experimental,electrochemical,training
PTFB-O,ITIC-Th,CCCCCCCCCCCCC(CCCCCCCCCC)Cc1csc(-c2c(F)c(F)c(-c3cc(CC(CCCCCCCCCC)CCCCCCCCCCCC)c(-c4ccc(-c5ccc(-c6cccs6)c(F)c5F)s4)s3)c3nn(CCC)nc23)c1,CCCCCCc1ccc(C2(c3ccc(CCCCCC)s3)c3cc4c(cc3-c3sc5cc(/C=C6\C(=O)c7ccccc7C6=C(C#N)C#N)sc5c32)C(c2ccc(CCCCCC)s2)(c2ccc(CCCCCC)s2)c2c-4sc3cc(/C=C4\C(=O)c5ccccc5C4=C(C#N)C#N)sc23)s1,0.93,17.1,10.9,67.9,-5.36,-3.36,-5.673,-3.909,,,2021.0,10.1016/j.synthmet.2021.116736,opvdb_experimental,electrochemical,training
PTQ10,ITIC,CCCCCCCCC(CCCCCC)COc1cnc2c(-c3cccs3)c(F)c(F)cc2n1,CCCCCCc1ccc(C2(c3ccc(CCCCCC)cc3)c3cc4c(cc3-c3sc5cc(C=C6C(=O)c7ccccc7C6=C(C#N)C#N)sc5c32)C(c2ccc(CCCCCC)cc2)(c2ccc(CCCCCC)cc2)c2c-4sc3cc(C=C4C(=O)c5ccccc5C4=C(C#N)C#N)sc23)cc1,1.03,17.65,10.9,60.01,-5.54,-2.92,-5.576,-3.916,,,2021.0,10.1016/j.synthmet.2021.116736,opvdb_experimental,electrochemical,training
Qx-12F,Y6,CCOc1c(F)c(F)c(-c2nc3c(-c4cccs4)c(F)c(F)c(-c4ccc(-c5cc6c(-c7cc(F)c(CC)s7)c7sc(-c8ccc(-c9c(F)c(F)c(-c%10ccc(-c%11cc%12c(-c%13cc(F)c(CC)s%13)c%13sc(-c%14ccc(-c%15c(F)c(F)c(-c%16ccc(-c%17cc%18c(-c%19cc(F)c(CC)s%19)c%19sccc%19c(-c%19cc(F)c(CC)s%19)c%18s%17)s%16)c%16nc(-c%17c(F)c(F)c(OCC)c(F)c%17F)c(-c%17c(F)c(F)c(OCC)c(F)c%17F)nc%15%16)s%14)cc%13c(-c%13cc(F)c(CC)s%13)c%12s%11)s%10)c%10nc(-c%11c(F)c(F)c(OCC)c(F)c%11F)c(-c%11c(F)c(F)c(OCC)c(F)c%11F)nc9%10)s8)cc7c(-c7cc(F)c(CC)s7)c6s5)s4)c3nc2-c2c(F)c(F)c(OCC)c(F)c2F)c(F)c1F,CCCCCCCCCCCc1c(/C=C2\C(=O)c3cc(F)c(F)cc3C2=C(C#N)C#N)sc2c1sc1c3c4nsnc4c4c5sc6c(CCCCCCCCCCC)c(/C=C7\C(=O)c8cc(F)c(F)cc8C7=C(C#N)C#N)sc6c5n(CC(CC)CCCC)c4c3n(CC(CC)CCCC)c21,0.847,24.55,15.21,72.88,-5.22,-3.5,-5.65,-4.09,,,2021.0,10.1039/d1ta01500a,opvdb_experimental,electrochemical,training
PBDF-NS,LC301,CCCCCCCCC(CCCCCC)CSc1ccc2cc(-c3c4cc(-c5ccc(-c6c(F)c(F)c(-c7cccs7)c7nn(CC(CCCCCC)CCCCCCCC)nc67)s5)oc4c(-c4ccc5cc(SCC(CCCCCC)CCCCCCCC)ccc5c4)c4ccoc34)ccc2c1,CCCCCCC(CCCC)Cc1c(/C=C2\C(=O)c3cscc3C2=C(C#N)C#N)sc2c1sc1c3c4nsnc4c4c5sc6c(CC(CCCC)CCCCCC)c(/C=C7\C(=O)c8cc(F)c(F)cc8C7=C(C#N)C#N)sc6c5n(CC(CC)CCCC)c4c3n(CC(CC)CCCC)c21,0.857,23.9,15.24,74.4,-5.44,-3.35,-5.66,-3.87,,,2021.0,10.1002/aenm.202103684,opvdb_experimental,electrochemical,training
D18,BTSe-IC2Cl,CCCCCCC(CCCC)Cc1csc(-c2cc3c4nsnc4c4cc(-c5cc(CC(CCCC)CCCCCC)c(-c6cc7c(-c8cc(F)c(CC(CC)CCCC)s8)c8sccc8c(-c8cc(F)c(CC(CC)CCCC)s8)c7s6)s5)sc4c3s2)c1,CCCCCCCCCCCc1c(/C=C2\C(=O)c3cc(Cl)c(Cl)cc3C2=C(C#N)C#N)sc2c1sc1c3c4n[se]nc4c4c5sc6c(CCCCCCCCCCC)c(/C=C7\C(=O)c8cc(Cl)c(Cl)cc8C7=C(C#N)C#N)sc6c5n(CCCCCCCCc5ccccc5)c4c3n(CCCCCCCCc3ccccc3)c21,0.809,25.81,15.3,73.27,-5.51,-2.77,-5.6,-4.01,,,2021.0,10.1021/acsami.1c20813,opvdb_experimental,electrochemical,training
PBDB-T,PY5-BT,CCCCC(CC)Cc1ccc(-c2c3cc(-c4ccc(-c5sc(-c6cccs6)c6c5C(=O)c5c(CC(CC)CCCC)sc(CC(CC)CCCC)c5C6=O)s4)sc3c(-c3ccc(CC(CC)CCCC)s3)c3ccsc23)s1,CCCCCCCCCCCc1c(/C=C2\C(=O)c3ccccc3C2=C(C#N)C#N)sc2c1sc1c3c4nsnc4c4c5sc6c(CCCCCCCCCCC)c(/C=C7\C(=O)c8cc(-c9sc(-c%10ccc(-c%11cc(CCCCCC)cs%11)c%11nsnc%10%11)cc9CCCCCC)ccc8C7=C(C#N)C#N)sc6c5n(CC(CCCCCCCC)CCCCCCCCCC)c4c3n(CC(CCCCCCCC)CCCCCCCCCC)c21,0.891,15.05,8.12,60.4,-5.33,-3.53,-5.73,-3.78,,,2021.0,10.1021/acs.chemmater.1c02302,opvdb_experimental,electrochemical,training
J63,ITIC,C=CCCCCSc1ccc(-c2c3cc(-c4ccc(-c5c(F)c(F)c(-c6cccs6)c6nn(CC(CCCCCC)CCCCCCCC)nc56)s4)sc3c(-c3ccc(SCCCCC=C)s3)c3ccsc23)s1,CCCCCCc1ccc(C2(c3ccc(CCCCCC)cc3)c3cc4c(cc3-c3sc5cc(C=C6C(=O)c7ccccc7C6=C(C#N)C#N)sc5c32)C(c2ccc(CCCCCC)cc2)(c2ccc(CCCCCC)cc2)c2c-4sc3cc(C=C4C(=O)c5ccccc5C4=C(C#N)C#N)sc23)cc1,0.868,15.72,8.13,59.6,-5.28,-3.04,-5.576,-3.916,,,2021.0,10.1021/accountsmr.1c00119,opvdb_experimental,electrochemical,training
PTQ10,PBDT,CCCCCCCCC(CCCCCC)COc1cnc2c(-c3cccs3)c(F)c(F)cc2n1,CCCCCCC(CCCC)Cc1csc(-c2c(F)c(F)c(-c3cc(CC(CCCC)CCCCCC)c(-c4cc5c(OCC(CC)CCCC)c6sccc6c(OCC(CC)CCCC)c5s4)s3)c3nsnc23)c1,1.07,12.31,8.13,62.0,-5.54,-2.92,-5.47,-3.525,,,2021.0,10.1002/marc.202100925,opvdb_experimental,electrochemical,training
PBDB-T,LL4,CCCCC(CC)Cc1ccc(-c2c3cc(-c4ccc(-c5sc(-c6cccs6)c6c5C(=O)c5c(CC(CC)CCCC)sc(CC(CC)CCCC)c5C6=O)s4)sc3c(-c3ccc(CC(CC)CCCC)s3)c3ccsc23)s1,CCCCCCCCc1c(/C=C2\C(=O)c3cc(Cl)c(Cl)cc3C2=C(C#N)C#N)sc2c1sc1c3c4nsnc4c4c5sc6c(CCCCCCCC)c(/C=C7\C(=O)c8cc9c(cc8C7=C(C#N)C#N)C7C8C=CC(C8)C97)sc6c5n(CC)c4c3n(CC)c21,0.82,26.05,15.18,70.9,-5.33,-3.48,-5.56,-3.82,,,2021.0,10.1002/adfm.202103445,opvdb_experimental,electrochemical,training
PDTfBT-4T,Y14,CCCCCCCCCCCCC(CCCCCCCCCC)Cc1csc(-c2cc3c4nsnc4c4cc(-c5cc(CC(CCCCCCCCCC)CCCCCCCCCCCC)c(-c6ccc(-c7cccs7)s6)s5)sc4c3s2)c1,CCCCCCCCCCCc1c(/C=C2\C(=O)c3cc(F)ccc3C2=C(C#N)C#N)sc2c1sc1c3c4nn(CC(CC)CCCC)nc4c4c5sc6c(CCCCCCCCCCC)c(/C=C7\C(=O)c8cc(F)ccc8C7=C(C#N)C#N)sc6c5n(CC(CC)CCCC)c4c3n(CC(CC)CCCC)c21,0.83,25.42,15.19,72.0,-5.33,-3.64,-5.56,-4.01,,,2021.0,10.1016/j.polymer.2021.124193,opvdb_experimental,electrochemical,training
PFT,PC71BM,CCc1sc(-c2c3cc(-c4ccc(-c5c(F)c(F)c(-c6ccc(-c7cc8c(-c9cc(F)c(CC)s9)c9oc(-c%10ccc(-c%11c(F)c(F)c(-c%12ccc(-c%13cc%14c(-c%15cc(F)c(CC)s%15)c%15oc(-c%16ccc(-c%17c(F)c(F)c(-c%18cccs%18)c%18nn(CC)nc%17%18)s%16)cc%15c(-c%15cc(F)c(CC)s%15)c%14o%13)s%12)c%12nn(CC)nc%11%12)s%10)cc9c(-c9cc(F)c(CC)s9)c8o7)s6)c6nn(CC)nc56)s4)oc3c(-c3cc(F)c(CC)s3)c3ccoc23)cc1F,COC(=O)CCCC1(c2ccccc2)C23c4c5ccc6c7cc8c9c%10c(cc%11cc%12c%13c%14c(cc%15c%16ccc-5c2c%16c2c5c%16c%17c(c(c46)c7c9c%17c4c%10c%11c%13c4c%16c%14c%152)C513)C%12)C8,0.94,13.42,8.1,64.2,-5.48,-3.48,-5.9,-3.9,,,2021.0,10.1021/acsaem.1c00797,opvdb_experimental,electrochemical,training
PBDB-T,i-IDSe,CCCCC(CC)Cc1ccc(-c2c3cc(-c4ccc(-c5sc(-c6cccs6)c6c5C(=O)c5c(CC(CC)CCCC)sc(CC(CC)CCCC)c5C6=O)s4)sc3c(-c3ccc(CC(CC)CCCC)s3)c3ccsc23)s1,CCCCCCc1ccc(C2(c3ccc(CCCCCC)cc3)c3cc4c(cc3-c3[se]c(-c5scc(/C=C6\C(=O)c7ccccc7C6=C(C#N)C#N)c5CC(CC)CCCCC)cc32)C(c2ccc(CCCCCC)cc2)(c2ccc(CCCCCC)cc2)c2cc(-c3scc(/C=C5\C(=O)c6ccccc6C5=C(C#N)C#N)c3CC(CC)CCCCC)[se]c2-4)cc1,0.957,14.63,8.16,58.4,-5.33,-3.53,-4.92,-3.18,,,2021.0,10.1021/acsaem.1c03817,opvdb_experimental,electrochemical,training
PBDB-T,IDT2-IC,CCCCC(CC)Cc1ccc(-c2c3cc(-c4ccc(-c5sc(-c6cccs6)c6c5C(=O)c5c(CC(CC)CCCC)sc(CC(CC)CCCC)c5C6=O)s4)sc3c(-c3ccc(CC(CC)CCCC)s3)c3ccsc23)s1,CCCCCCC1(CCCCCC)c2cc3c(cc2-c2sc(/C=C4\C(=O)c5ccccc5C4=C(C#N)C#N)cc21)C(CCCCCC)(CCCCCC)c1cc(-c2cc4c(s2)-c2cc5c(cc2C4(CCCCCC)CCCCCC)-c2sc(/C=C4\C(=O)c6ccccc6C4=C(C#N)C#N)cc2C5(CCCCCC)CCCCCC)sc1-3,0.94,13.23,8.18,65.71,-5.33,-3.48,-5.28,-3.91,,,2021.0,10.1016/j.orgel.2021.106329,opvdb_experimental,electrochemical,training
P-P,Y6,CCCCCCCCC(CCCCCC)Cn1nc2c(-c3cccs3)c(F)c(F)c(-c3ccc(-c4cc5c(-c6ccc(CC(CC)CCCC)cc6)c6occc6c(-c6ccc(CC(CC)CCCC)cc6)c5o4)s3)c2n1,CCCCCCCCCCCc1c(/C=C2\C(=O)c3cc(F)c(F)cc3C2=C(C#N)C#N)sc2c1sc1c3c4nsnc4c4c5sc6c(CCCCCCCCCCC)c(/C=C7\C(=O)c8cc(F)c(F)cc8C7=C(C#N)C#N)sc6c5n(CC(CC)CCCC)c4c3n(CC(CC)CCCC)c21,0.616,24.2,8.11,54.3,-5.33,-3.39,-5.65,-4.09,,,2021.0,10.1021/acsami.1c00327,opvdb_experimental,electrochemical,training
PBDB-T,PNEDT,CCCCC(CC)Cc1ccc(-c2c3cc(-c4ccc(-c5sc(-c6cccs6)c6c5C(=O)c5c(CC(CC)CCCC)sc(CC(CC)CCCC)c5C6=O)s4)sc3c(-c3ccc(CC(CC)CCCC)s3)c3ccsc23)s1,C#Cc1c2ccsc2c(C#Cc2cc3c4c(ccc5c4c2C(=O)N(CC(CCCCCCCCCC)CCCCCCCCCCCC)C5=O)C(=O)N(CC(CCCCCCCCCC)CCCCCCCCCCCC)C3=O)c2ccsc12,0.8,6.78,2.41,43.0,-5.33,-3.48,-6.06,-3.83,,,2021.0,10.1016/j.dyepig.2021.109246,opvdb_experimental,electrochemical,training
PM6,PY2Se-Cl,CCCCC(CC)Cc1sc(-c2c3cc(-c4ccc(-c5sc(-c6cccs6)c6c5C(=O)c5c(CC(CC)CCCC)sc(CC(CC)CCCC)c5C6=O)s4)sc3c(-c3cc(F)c(CC(CC)CCCC)s3)c3ccsc23)cc1F,CCCCCCCCCCCCC(CCCCCCCCCC)Cn1c2c(sc3c(CCCCCCCCCCC)c(/C=C4\C(=O)c5c(Cl)cccc5C4=C(C#N)C#N)[se]c32)c2c3nsnc3c3c4sc5c(CCCCCCCCCCC)c(/C=C6\C(=O)c7c(Cl)cccc7C6=C(C#N)C#N)[se]c5c4n(CC(CCCCCCCCCC)CCCCCCCCCCCC)c3c21,0.884,24.5,16.1,74.3,-5.56,-3.65,-5.75,-3.93,,,2021.0,10.1016/j.nanoen.2021.106718,opvdb_experimental,electrochemical,training
TP-EH,Y6,CCCCC(CC)Cc1csc(-c2nnc(-c3cc(CC(CC)CCCC)c(-c4cc5c(-c6cc(F)c(CC(CC)CCCC)s6)c6sc(-c7ccc(-c8sc(-c9ccc(-c%10cc%11c(-c%12cc(F)c(CC(CC)CCCC)s%12)c%12sccc%12c(-c%12cc(CC(CC)CCCC)c(F)s%12)c%11s%10)s9)c9c8C(=O)c8c(CC(CC)CCCC)sc(CC(CC)CCCC)c8C9=O)s7)cc6c(-c6cc(CC(CC)CCCC)c(F)s6)c5s4)s3)nn2)c1,CCCCCCCCCCCc1c(/C=C2\C(=O)c3cc(F)c(F)cc3C2=C(C#N)C#N)sc2c1sc1c3c4nsnc4c4c5sc6c(CCCCCCCCCCC)c(/C=C7\C(=O)c8cc(F)c(F)cc8C7=C(C#N)C#N)sc6c5n(CC(CC)CCCC)c4c3n(CC(CC)CCCC)c21,0.868,26.09,15.41,69.09,-5.58,-3.27,-5.65,-4.1,,,2021.0,10.1021/acsaem.1c02355,opvdb_experimental,electrochemical,training
PBDB-T,BCIC2F,CCCCC(CC)Cc1ccc(-c2c3cc(-c4ccc(-c5sc(-c6cccs6)c6c5C(=O)c5c(CC(CC)CCCC)sc(CC(CC)CCCC)c5C6=O)s4)sc3c(-c3ccc(CC(CC)CCCC)s3)c3ccsc23)s1,CCCCCCC(CCCC)Oc1c(OC(CCCC)CCCCCC)c(-c2cc3c(s2)C2SC(CC(C)C(=C(C#N)C#N)C4=C(C=O)CC(Cl)C(Cl)=C4)=CC2C3(C(C)CCCC)C(C)CCCC)c2nccnc2c1-c1cc2c(s1)-c1sc(/C=C3\C(=O)C4C=C(Cl)C(Cl)=CC4C3=C(C#N)C#N)cc1C2(C(C)CCCC)C(C)CCCC,0.792,22.1,12.4,71.0,-5.33,-3.48,-5.54,-3.87,,,2021.0,10.1002/cssc.202100746,opvdb_experimental,electrochemical,training
P3HT,BTA2,CCCCCCc1ccsc1,CCCCCCCCn1nc2c(/C=C3\SC(=O)N(CC)C3=O)ccc(-c3cc4c(s3)-c3cc5c(cc3C4(c3ccc(CCCCCC)cc3)c3ccc(CCCCCC)cc3)-c3sc(-c4ccc(/C=C6\SC(=O)N(CC)C6=O)c6nn(CCCCCCCC)nc46)cc3C5(c3ccc(CCCCCC)cc3)c3ccc(CCCCCC)cc3)c2n1,1.22,6.15,4.5,60.0,-5.01,-3.12,-5.43,-3.38,,,2021.0,10.1016/j.synthmet.2021.116736,opvdb_experimental,electrochemical,training
PM6,N2200,CCCCC(CC)Cc1sc(-c2c3cc(-c4ccc(-c5sc(-c6cccs6)c6c5C(=O)c5c(CC(CC)CCCC)sc(CC(CC)CCCC)c5C6=O)s4)sc3c(-c3cc(F)c(CC(CC)CCCC)s3)c3ccsc23)cc1F,CCCCCCCCCCC(CCCCCCCC)CN1C(=O)c2ccc3c4c(c(-c5ccc(-c6cccs6)s5)cc(c24)C1=O)C(=O)N(CC(CCCCCCCC)CCCCCCCCCC)C3=O,0.97,8.43,4.74,57.94,-5.56,-3.65,-5.71,-4.02,,,2021.0,10.1016/j.joule.2021.09.001,opvdb_experimental,electrochemical,training
JD40,PJTET,CCCCCCC(CCCC)Cc1csc(-c2cc3c4nsnc4c4cc(-c5cc(CC(CCCC)CCCCCC)c(-c6cc7c(-c8ccc(CC(CC)CCCC)s8)c8sccc8c(-c8ccc(CC(CC)CCCC)s8)c7s6)s5)sc4c3s2)c1,CCCCCCCCCCCCC(CCCCCCCCCC)Cn1c2c3sc(/C=C4\C(=O)c5ccccc5C4=C(C#N)C#N)c(CCCCCCCCCCC)c3sc2c2c3nsnc3c3c4sc5c(CCCCCCCCCCC)c(/C=C6\C(=O)c7cc(-c8ccc(CCc9cccs9)s8)ccc7C6=C(C#N)C#N)sc5c4n(CC(CCCCCCCCCC)CCCCCCCCCCCC)c3c21,0.92,18.58,10.93,63.84,-5.38,-3.32,-5.56,-3.78,,,2021.0,10.1002/aenm.202102559,opvdb_experimental,electrochemical,training
PCE10,Y6,CCCCC(CC)COC(=O)c1sc2c(-c3cc4c(-c5ccc(CC(CC)CCCC)s5)c5sccc5c(-c5ccc(CC(CC)CCCC)s5)c4s3)scc2c1F,CCCCCCCCCCCc1c(/C=C2\C(=O)c3cc(F)c(F)cc3C2=C(C#N)C#N)sc2c1sc1c3c4nsnc4c4c5sc6c(CCCCCCCCCCC)c(/C=C7\C(=O)c8cc(F)c(F)cc8C7=C(C#N)C#N)sc6c5n(CC(CC)CCCC)c4c3n(CC(CC)CCCC)c21,0.673,25.32,10.93,64.19,-5.21,-3.6,-5.65,-4.09,,,2021.0,10.1039/d1ma01144h,opvdb_experimental,electrochemical,training
PFT,IT4F,CCc1sc(-c2c3cc(-c4ccc(-c5c(F)c(F)c(-c6ccc(-c7cc8c(-c9cc(F)c(CC)s9)c9oc(-c%10ccc(-c%11c(F)c(F)c(-c%12ccc(-c%13cc%14c(-c%15cc(F)c(CC)s%15)c%15oc(-c%16ccc(-c%17c(F)c(F)c(-c%18cccs%18)c%18nn(CC)nc%17%18)s%16)cc%15c(-c%15cc(F)c(CC)s%15)c%14o%13)s%12)c%12nn(CC)nc%11%12)s%10)cc9c(-c9cc(F)c(CC)s9)c8o7)s6)c6nn(CC)nc56)s4)oc3c(-c3cc(F)c(CC)s3)c3ccoc23)cc1F,CCCCCCc1ccc(C2(c3ccc(CCCCCC)cc3)c3cc4c(cc3-c3sc5cc(/C=C6\C(=O)c7cc(F)c(F)cc7C6=C(C#N)C#N)sc5c32)C(c2ccc(CCCCCC)cc2)(c2ccc(CCCCCC)cc2)c2c-4sc3cc(/C=C4\C(=O)c5cc(F)c(F)cc5C4=C(C#N)C#N)sc23)cc1,0.88,17.28,10.94,71.92,-5.48,-3.48,-5.66,-4.14,,,2021.0,10.1021/acsaem.1c00797,opvdb_experimental,electrochemical,training
PCE10,F8IC,CCCCC(CC)COC(=O)c1sc2c(-c3cc4c(-c5ccc(CC(CC)CCCC)s5)c5sccc5c(-c5ccc(CC(CC)CCCC)s5)c4s3)scc2c1F,CCCCCCc1ccc(C2(c3ccc(CCCCCC)cc3)c3c(sc4cc(/C=C5\C(=O)c6cc(F)c(F)cc6C5=C(C#N)C#N)sc34)-c3sc4c5c(sc4c32)-c2sc3cc(/C=C4\C(=O)c6cc(F)c(F)cc6C4=C(C#N)C#N)sc3c2C5(c2ccc(CCCCCC)cc2)c2ccc(CCCCCC)cc2)cc1,0.64,25.12,10.9,67.6,-5.21,-3.6,-5.4,-4.0,,,2021.0,10.1016/j.dyepig.2021.109171,opvdb_experimental,electrochemical,training
PDPP-BDT,PC71BM,CCCCCCC(CCCC)CN1C(=O)C2=C(c3cccs3)N(CC(CCCC)CCCCCC)C(=O)C2=C1C1=CC=C(c2cc3c(-c4ccc(CC(CC)CCCC)s4)c4sccc4c(-c4ccc(CC(CC)CCCC)s4)c3s2)C1,COC(=O)CCCC1(c2ccccc2)C23c4c5ccc6c7cc8c9c%10c(cc%11cc%12c%13c%14c(cc%15c%16ccc-5c2c%16c2c5c%16c%17c(c(c46)c7c9c%17c4c%10c%11c%13c4c%16c%14c%152)C513)C%12)C8,0.74,11.75,4.68,53.0,-5.16,-3.6,-5.9,-3.9,,,2021.0,10.1016/j.matlet.2021.130222,opvdb_experimental,electrochemical,training
PBDB-T-2Cl,DTSiC-TC,CCCCC(CC)Cc1sc(-c2c3cc(-c4ccc(-c5sc(-c6cccs6)c6c5C(=O)c5c(CC(CC)CCCC)sc(CC(CC)CCCC)c5C6=O)s4)sc3c(-c3cc(Cl)c(CC(CC)CCCC)s3)c3ccsc23)cc1Cl,CCCCCCCCC(CCCCCCCC)n1c2cc3c(cc2c2cc4c(cc21)-c1sc(/C=C2\C(=O)c5cscc5C2=C(C#N)C#N)cc1[Si]4(CCCCCCCC)CCCCCCCC)[Si](CCCCCCCC)(CCCCCCCC)c1cc(/C=C2\C(=O)c4cscc4C2=C(C#N)C#N)sc1-3,1.06,14.6,10.88,70.3,-5.52,-3.6,-5.79,-4.07,,,2021.0,10.1021/acsami.1c06360,opvdb_experimental,electrochemical,training
J71,SeCT-IC,CCCCCCCCC(CCCCCC)Cn1nc2c(-c3cccs3)c(F)c(F)c(-c3ccc(-c4cc5c(-c6ccc([Si](CCC)(CCC)CCC)s6)c6sccc6c(-c6ccc([Si](CCC)(CCC)CCC)s6)c5s4)s3)c2n1,CCCCCCc1ccc(C2(c3ccc(CCCCCC)cc3)c3cc(/C=C4\C(=O)c5ccccc5C4=C(C#N)C#N)sc3-c3[se]c4cc5c6c([se]c5cc4c32)-c2sc(/C=C3/C(=O)c4ccccc4C3=C(C#N)C#N)cc2C6(c2ccc(CCCCCC)cc2)c2ccc(CCCCCC)cc2)cc1,0.889,18.09,10.89,67.7,-5.4,-3.24,-5.53,-3.92,,,2021.0,10.1021/acsami.1c12028,opvdb_experimental,electrochemical,training
P-CIT,m-ITIC,CCCCCCCCC(CCCCCC)Cn1nc2c(-c3cccs3)c(F)c(F)c(-c3ccc(-c4cc5c(-c6cc(Cl)c(CC(CC)CCCC)s6)c6occc6c(-c6cc(Cl)c(CC(CC)CCCC)s6)c5o4)s3)c2n1,CCCCCCc1cccc(C2(c3cccc(CCCCCC)c3)c3cc4c(cc3-c3sc5cc(C=C6C(=O)c7ccccc7C6=C(C#N)C#N)sc5c32)C(c2cccc(CCCCCC)c2)(c2cccc(CCCCCC)c2)c2c-4sc3cc(C=C4C(=O)c5ccccc5C4=C(C#N)C#N)sc23)c1,0.92,16.7,11.04,71.6,-5.5,-3.55,-5.52,-3.82,,,2021.0,10.1021/acsami.1c00327,opvdb_experimental,electrochemical,training
PBDB-TF,NITT-BF,CCCCC(CC)Cc1sc(-c2c3cc(-c4ccc(-c5sc(-c6cccs6)c6c5C(=O)c5c(CC(CC)CCCC)sc(CC(CC)CCCC)c5C6=O)s4)sc3c(-c3cc(F)c(CC(CC)CCCC)s3)c3ccsc23)cc1F,CCCCCCc1ccc(C2(c3ccc(CCCCCC)cc3)c3cc4c(OCC(CC)CCCC)c5c(cc4c(OCC(CC)CCCC)c3-c3sc4cc(/C=C6\C(=O)c7cc(F)c(F)cc7C6=C(C#N)C#N)sc4c32)C(c2ccc(CCCCCC)cc2)(c2ccc(CCCCCC)cc2)c2c-5sc3cc(/C=C4\C(=O)c5cc(F)c(F)cc5C4=C(C#N)C#N)sc23)cc1,0.94,18.08,12.3,72.4,-5.49,-3.64,-5.75,-4.15,,,2021.0,10.1016/j.cej.2021.130618,opvdb_experimental,electrochemical,training
PM6,IDTN,CCCCC(CC)Cc1sc(-c2c3cc(-c4ccc(-c5sc(-c6cccs6)c6c5C(=O)c5c(CC(CC)CCCC)sc(CC(CC)CCCC)c5C6=O)s4)sc3c(-c3cc(F)c(CC(CC)CCCC)s3)c3ccsc23)cc1F,CCCCCCc1ccc(C2(c3ccc(CCCCCC)cc3)c3cc4c(cc3-c3sc(/C=C5\C(=O)c6cc7ccccc7cc6C5=C(C#N)C#N)cc32)C(c2ccc(CCCCCC)cc2)(c2ccc(CCCCCC)cc2)c2cc(/C=C3\C(=O)c5cc6ccccc6cc5C3=C(C#N)C#N)sc2-4)cc1,0.946,16.58,12.2,78.0,-5.56,-3.65,-5.8,-3.98,,,2021.0,10.1021/acs.energyfuels.1c02470,opvdb_experimental,electrochemical,training
J52,J52-Cl,CCCCCCCCC(CCCCCC)Cn1nc2c(-c3cccs3)c(F)c(F)c(-c3ccc(-c4cc5c(-c6ccc(CC(CC)CCCC)s6)c6sccc6c(-c6ccc(CC(CC)CCCC)s6)c5s4)s3)c2n1,CCCCCCCCC(CCCCCC)Cn1nc2c(-c3cccs3)c(F)c(F)c(-c3ccc(-c4cc5c(-c6cc(Cl)c(CC(CC)CCCC)s6)c6sccc6c(-c6cc(Cl)c(CC(CC)CCCC)s6)c5s4)s3)c2n1,0.93,15.58,11.02,75.99,-5.2,-3.05,-5.39,-3.45,,,2021.0,10.1021/acsami.1c19200,opvdb_experimental,electrochemical,training
H2,IT-4F,CCCCCCCCCCCc1c(/C=C2\C(=O)c3ccccc3C2=C(C#N)C#N)sc2c1sc1c3c4nsnc4c4c5sc6c(CCCCCCCCCCC)c(/C=C7\C(=O)c8ccccc8C7=C(C#N)C#N)sc6c5n(CC(CC)CCCC)c4c3n(CC(CC)CCCC)c21.CCl.CCl,CCCCCCc1ccc(C2(c3ccc(CCCCCC)cc3)c3cc4c(cc3-c3sc5cc(/C=C6\C(=O)c7cc(F)c(F)cc7C6=C(C#N)C#N)sc5c32)C(c2ccc(CCCCCC)cc2)(c2ccc(CCCCCC)cc2)c2c-4sc3cc(/C=C4\C(=O)c5cc(F)c(F)cc5C4=C(C#N)C#N)sc23)cc1,0.85,18.56,11.04,70.0,-5.62,-3.94,-5.66,-4.14,,,2021.0,10.1002/solr.202100510,opvdb_experimental,electrochemical,training
PF2,m-ITIC,CCCCCCCCC(CCCCCC)Cc1cc2sc(-c3c4cc(-c5sc(-c6c(F)c(F)c(-c7cc(CC(CC)CCCC)cs7)c7nsnc67)cc5CC(CC)CCCC)sc4c(-c4cc5sc(CC(CCCCCC)CCCCCCCC)cc5s4)c4ccsc34)cc2s1,CCCCCCc1cccc(C2(c3cccc(CCCCCC)c3)c3cc4c(cc3-c3sc5cc(C=C6C(=O)c7ccccc7C6=C(C#N)C#N)sc5c32)C(c2cccc(CCCCCC)c2)(c2cccc(CCCCCC)c2)c2c-4sc3cc(C=C4C(=O)c5ccccc5C4=C(C#N)C#N)sc23)c1,0.87,17.17,10.98,73.5,-5.48,-3.73,-5.527,-3.854,,,2021.0,10.1002/smll.202104623,opvdb_experimental,electrochemical,training
PHT3,IT-4Cl,CCCCCCCCC(CCCCCC)COc1cnc2cc(F)c(F)c(-c3cccs3)c2n1,CCCCCCc1ccc(C2(c3ccc(CCCCCC)cc3)c3cc4c(cc3-c3sc5cc(/C=C6\C(=O)c7cc(Cl)c(Cl)cc7C6=C(C#N)C#N)sc5c32)C(c2ccc(CCCCCC)cc2)(c2ccc(CCCCCC)cc2)c2c-4sc3cc(/C=C4\C(=O)c5cc(Cl)c(Cl)cc5C4=C(C#N)C#N)sc23)cc1,0.881,20.8,12.17,66.41,-5.55,-3.63,-5.75,-4.09,,,2021.0,10.1021/acsami.1c13245,opvdb_experimental,electrochemical,training
J81,m-ITIC,CCCCCCCCC(CCCCCC)Cn1nc2c(-c3cccs3)c(F)c(F)c(-c3ccc(-c4cc5c(-c6ccc([Si](CCC)(CCC)CCC)s6)c6occc6c(-c6ccc([Si](CCC)(CCC)CCC)s6)c5o4)s3)c2n1,CCCCCCc1cccc(C2(c3cccc(CCCCCC)c3)c3cc4c(cc3-c3sc5cc(C=C6C(=O)c7ccccc7C6=C(C#N)C#N)sc5c32)C(c2cccc(CCCCCC)c2)(c2cccc(CCCCCC)c2)c2c-4sc3cc(C=C4C(=O)c5ccccc5C4=C(C#N)C#N)sc23)c1,0.96,16.48,11.05,69.8,-5.43,-2.98,-5.527,-3.854,,,2021.0,10.1021/accountsmr.1c00119,opvdb_experimental,electrochemical,training
Q5,MeIC,CCCCCCCCCCCCc1csc(-c2cc3c(=O)n(CC(CCCCCC)CCCCCCCC)c(=O)c4cc(-c5sc(-c6cc7c(-c8ccc(CC(CC)CCCC)s8)c8sccc8c(-c8ccc(CC(CC)CCCC)s8)c7s6)c(CCCCCCCCCCCC)c5F)sc4c3s2)c1F,CCCCCCc1ccc(C2(c3ccc(CCCCCC)cc3)c3cc4c(cc3-c3sc5cc(/C=C6\C(=O)c7c(csc7C)C6=C(C#N)C#N)sc5c32)C(c2ccc(CCCCCC)cc2)(c2ccc(CCCCCC)cc2)c2c-4sc3cc(/C=C4\C(=O)c5c(csc5C)C4=C(C#N)C#N)sc23)cc1,1.08,13.59,11.06,74.9,-5.74,-3.79,-5.57,-3.92,,,2021.0,10.1021/acsami.1c23196,opvdb_experimental,electrochemical,training
PBDB-T,6TIC-2Cl,CCCCC(CC)Cc1ccc(-c2c3cc(-c4ccc(-c5sc(-c6cccs6)c6c5C(=O)c5c(CC(CC)CCCC)sc(CC(CC)CCCC)c5C6=O)s4)sc3c(-c3ccc(CC(CC)CCCC)s3)c3ccsc23)s1,CCCCCCc1ccc(C2(c3ccc(CCCCCC)cc3)c3c(sc4cc(/C=C5\C(=O)c6cc(Cl)ccc6C5=C(C#N)C#N)sc34)-c3sc4c5c(sc4c32)-c2sc3cc(/C=C4\C(=O)c6cc(Cl)ccc6C4=C(C#N)C#N)sc3c2C5(c2ccc(CCCCCC)cc2)c2ccc(CCCCCC)cc2)cc1,0.73,23.83,11.07,63.7,-5.33,-3.48,-5.45,-4.13,,,2021.0,10.1016/j.solener.2021.11.077,opvdb_experimental,electrochemical,training
PBDB-T,BDIC2F,CCCCC(CC)Cc1ccc(-c2c3cc(-c4ccc(-c5sc(-c6cccs6)c6c5C(=O)c5c(CC(CC)CCCC)sc(CC(CC)CCCC)c5C6=O)s4)sc3c(-c3ccc(CC(CC)CCCC)s3)c3ccsc23)s1,CCCCCCCCC(CCCCCC)Cn1c2cc(/C=C3\C(=O)c4cc(F)c(F)cc4C3=C(C#N)C#N)sc2c2sc(-c3sc(-c4cc5c(s4)c4sc(/C=C6\C(=O)c7cc(F)c(F)cc7C6=C(C#N)C#N)cc4n5CC(CCCCCC)CCCCCCCC)c4c3C(=O)c3c(CC(CC)CCCC)sc(CC(CC)CCCC)c3C4=O)cc21,0.799,9.9,3.01,37.9,-5.33,-3.48,-5.55,-3.85,,,2021.0,10.1002/cssc.202100746,opvdb_experimental,electrochemical,training
PBDB-T,ITICS,CCCCC(CC)Cc1ccc(-c2c3cc(-c4ccc(-c5sc(-c6cccs6)c6c5C(=O)c5c(CC(CC)CCCC)sc(CC(CC)CCCC)c5C6=O)s4)sc3c(-c3ccc(CC(CC)CCCC)s3)c3ccsc23)s1,CCCCCCc1ccc(C2(c3ccc(CCCCCC)cc3)c3cc(/C=C4/C(=O)c5ccccc5C4=C(C#N)C#N)sc3-c3sc4c(-c5ccc(SCC(CC)CCCC)s5)c5c6c(sc5c(-c5ccc(SCC(CC)CCCC)s5)c4c32)-c2sc(/C=C3/C(=O)c4ccccc4C3=C(C#N)C#N)cc2C6(c2ccc(CCCCCC)cc2)c2ccc(CCCCCC)cc2)cc1,0.71,9.42,2.8,36.0,-5.33,-3.48,-5.5,-3.86,,,2021.0,10.1039/d1se01429c,opvdb_experimental,electrochemical,training
PT3,PC70BM,CCCCCCCCc1sc(CCCCCCCC)c2c1C(=O)c1c(-c3cc4sccc4s3)sc(-c3cc4sc(-c5cc6c(-c7ccc(CC(CC)CCCC)s7)c7sccc7c(-c7ccc(CC(CC)CCCC)s7)c6s5)cc4s3)c1C2=O,CCCCC(=O)OCC1(C2=CC=CC=C2)C3=CC=CC4=CC=CC5=CC=CC6=CC=C7C=CC=CC8=CC=CC1=C8C7=C6C5=C4C3,0.94,7.35,2.76,40.0,-5.37,-3.54,-6.1,-3.9,,,2021.0,10.1016/j.jorganchem.2021.122220,opvdb_experimental,electrochemical,training
PBDB-TF,PD-dIDTC6,CCCCC(CC)Cc1sc(-c2c3cc(-c4ccc(-c5sc(-c6cccs6)c6c5C(=O)c5c(CC(CC)CCCC)sc(CC(CC)CCCC)c5C6=O)s4)sc3c(-c3cc(F)c(CC(CC)CCCC)s3)c3ccsc23)cc1F,CCCCCCC1(CCCCCC)c2cc3c(cc2-c2sc(/C=C4\C(=O)c5cc(F)c(F)cc5C4=C(C#N)C#N)cc21)C(CCCCCC)(CCCCCC)c1cc(-c2ccc(-c4cc5c(s4)-c4cc6c(cc4C5(CCCCCC)CCCCCC)-c4sc(/C=C5\C(=O)c7cc(F)c(F)cc7C5=C(C#N)C#N)cc4C6(CCCCCC)CCCCCC)nc2)sc1-3,0.82,15.17,7.78,56.0,-5.49,-3.64,-5.51,-3.89,,,2021.0,10.1016/j.synthmet.2021.116838,opvdb_experimental,electrochemical,training
