Repository: AsadKhanJBNU/osc_predictor

# OSC Donor–Acceptor Property Predictor

Predicts **nine** electronic and photovoltaic properties of organic solar cell
donor–acceptor pairs **directly from SMILES** — no DFT and no device measurements
as inputs.

**Try it live:** https://huggingface.co/spaces/AsadWazir/osc_predictor

## About

Selected models from the combined SMILES-only pipeline:

| Property | Description | Selected model | Test *R*² |
|---|---|---|---|
| V_OC | Open-circuit voltage | ElasticNet | 45.8% |
| J_SC | Short-circuit current | ElasticNet | 69.5% |
| PCE | Power conversion efficiency | Ridge | 61.2% |
| HOMO_D | Donor HOMO | k-NN | 18.5% |
| LUMO_D | Donor LUMO | Extra Trees | 39.1% |

File: Dataset/Examined_Dataset_1.csv (part 19 of 24)
DonorName,AcceptorName,DonorSMILES,AcceptorSMILES,V_OC,J_SC,FF_percent,PCE,HOMO_D,LUMO_D,HOMO_A,LUMO_A,Lambda+,Lambda-,PubYear,DOI,Source_Database
PTB7-Th,IEIC3,CCCCC(CC)COC(=O)c1sc2csc(-c3cc4c(-c5ccc(CC(CC)CCCC)s5)c5sccc5c(-c5ccc(CC(CC)CCCC)s5)c4s3)c2c1F,CCCCCCc1ccc(C2(c3ccc(CCCCCC)cc3)c3cc4c(cc3-c3sc(-c5sc(/C=C6\C(=O)c7ccccc7C6=C(C#N)C#N)cc5CCCCCC)cc32)C(c2ccc(CCCCCC)cc2)(c2ccc(CCCCCC)cc2)c2cc(-c3sc(/C=C5\C(=O)c6ccccc6C5=C(C#N)C#N)cc3CCCCCC)sc2-4)cc1,0.93,12.8,58.0,7.4,-5.21,-3.6,-5.46,-3.86,,,2022,10.1002/cjoc.202200027,"OPV-DB (Qiu, J., Zenodo, 2026, doi:10.5281/zenodo.20841543)"
PM2,PC61BM,CCCCCCCCCCC(CCCCCCCC)Cc1ccc(-c2c3cc(-c4cnc(-c5cc6c(s5)-c5sc(-c7nccc8nsnc78)cc5C6(CC(CC)CCCC)CC(CC)CCCC)c5nsnc45)sc3c(-c3ccc(CC(CCCCCCCC)CCCCCCCCCC)s3)c3ccsc23)s1,COC(=O)CCCC1(c2ccccc2)C23c4c5c6c7c8c9c(c%10c%11c2c2c%12c4c4c%13c5c5c7c7c8c8c%14c9c%10c9c%10c%11c2c2c%11c%12c4c4c%12c%13c5c5c7c7c8c8c%14c9c9c%10c2c2c%11c4c4c%12c5c7c5c8c9c2c45)C613,0.822,13.76,66.4,7.51,-5.3,-3.9,-6.1,-3.7,,,2022,10.1002/solr.202200135,"OPV-DB (Qiu, J., Zenodo, 2026, doi:10.5281/zenodo.20841543)"
PBDT-3T,ITCPTC,CCCCC(CC)Cc1ccsc1-c1ccc(-c2sc(-c3cc4c(-c5cc(F)c(CC(CC)CCCC)s5)c5sccc5c(-c5cc(F)c(CC(CC)CCCC)s5)c4s3)cc2CC(CC)CCCC)s1,CCCCCCc1ccc(C2(c3ccc(CCCCCC)cc3)c3cc4c(cc3-c3sc5cc(/C=C6\C(=O)c7cscc7C6=C(C#N)C#N)sc5c32)C(c2ccc(CCCCCC)cc2)(c2ccc(CCCCCC)cc2)c2c-4sc3cc(/C=C4\C(=O)c5cscc5C4=C(C#N)C#N)sc23)cc1,0.95,13.92,56.61,7.51,-5.48,-3.21,-5.63,-3.96,,,2022,10.1016/j.polymer.2022.124639,"OPV-DB (Qiu, J., Zenodo, 2026, doi:10.5281/zenodo.20841543)"
PTQ10,PC61BM,CCCCCCCCC(CCCCCC)COc1cnc2c(-c3cccs3)c(F)c(F)cc2n1,COC(=O)CCCC1(c2ccccc2)C23c4c5c6c7c8c9c(c%10c%11c2c2c%12c4c4c%13c5c5c7c7c8c8c%14c9c%10c9c%10c%11c2c2c%11c%12c4c4c%12c%13c5c5c7c7c8c8c%14c9c9c%10c2c2c%11c4c4c%12c5c7c5c8c9c2c45)C613,0.94,10.78,74.0,7.51,-5.54,-2.92,-6.1,-3.7,,,2022,10.1039/d2ta01205g,"OPV-DB (Qiu, J., Zenodo, 2026, doi:10.5281/zenodo.20841543)"
PCDTBT,PC71BM,CCCCCCCCC(CCCCCCCC)n1c2ccccc2c2ccc(-c3ccc(-c4ccc(-c5cccs5)c5nsnc45)s3)cc21,COC(=O)CCCC1(c2ccccc2)C23c4c5ccc6c7cc8c9c%10c(cc%11cc%12c%13c%14c(cc%15c%16ccc-5c2c%16c2c5c%16c%17c(c(c46)c7c9c%17c4c%10c%11c%13c4c%16c%14c%152)C513)C%12)C8,0.925,12.44,65.7,7.56,-5.5,-3.6,-5.9,-3.9,,,2022,10.1021/acssuschemeng.2c04916,"OPV-DB (Qiu, J., Zenodo, 2026, doi:10.5281/zenodo.20841543)"
PTzBT,PC71BM,CCCCCCCCC(CCCCCC)Cc1ccsc1-c1nc2sc(-c3sc(-c4cc(CC(CCCC)CCCCCC)c(-c5nc6sc(-c7sccc7CC(CCCC)CCCCCC)nc6s5)s4)cc3CC(CCCCCC)CCCCCCCC)nc2s1,COC(=O)CCCC1(c2ccccc2)C23c4c5ccc6c7cc8c9c%10c(cc%11cc%12c%13c%14c(cc%15c%16ccc-5c2c%16c2c5c%16c%17c(c(c46)c7c9c%17c4c%10c%11c%13c4c%16c%14c%152)C513)C%12)C8,0.86,12.1,73.0,7.7,-5.12,-2.76,-5.9,-3.9,,,2022,10.1002/aenm.202203443,"OPV-DB (Qiu, J., Zenodo, 2026, doi:10.5281/zenodo.20841543)"
PTB7-Th,PNDIS-HD,CCCCC(CC)COC(=O)c1sc2csc(-c3cc4c(-c5ccc(CC(CC)CCCC)s5)c5sccc5c(-c5ccc(CC(CC)CCCC)s5)c4s3)c2c1F,CCCCCCCCC(CCCCCC)CN1C(=O)c2ccc3c4c(c(-c5ccc[se]5)cc(c24)C1=O)C(=O)N(CC(CCCCCC)CCCCCCCC)C3=O,0.81,18.8,51.0,7.73,-5.21,-3.6,-5.65,-3.92,,,2022,10.1016/j.synthmet.2022.117189,"OPV-DB (Qiu, J., Zenodo, 2026, doi:10.5281/zenodo.20841543)"
PIDT-QxTM,Y6,CCCCCCc1ccc(C2(c3ccc(CCCCCC)cc3)c3cc4c(cc3-c3sccc32)C(c2ccc(CCCCCC)cc2)(c2ccc(CCCCCC)cc2)c2cc(-c3ccc(-c5ccc(-c6cccs6)c6nc(-c7ccc(OC)cc7)c(-c7ccc(OC)cc7)nc56)s3)sc2-4)cc1,CCCCCCCCCCCc1c(/C=C2\C(=O)c3cc(F)c(F)cc3C2=C(C#N)C#N)sc2c1sc1c3c4nsnc4c4c5sc6c(CCCCCCCCCCC)c(/C=C7\C(=O)c8cc(F)c(F)cc8C7=C(C#N)C#N)sc6c5n(CC(CC)CCCC)c4c3n(CC(CC)CCCC)c21,0.73,17.18,51.8,6.5,-5.06,-3.06,-5.65,-4.09,,,2022,10.1016/j.jiec.2022.07.023,"OPV-DB (Qiu, J., Zenodo, 2026, doi:10.5281/zenodo.20841543)"
D18,BTP-Cy-4Cl,CCCCCCC(CCCC)Cc1csc(-c2cc3c4nsnc4c4cc(-c5cc(CC(CCCC)CCCCCC)c(-c6cc7c(-c8cc(F)c(CC(CC)CCCC)s8)c8sccc8c(-c8cc(F)c(CC(CC)CCCC)s8)c7s6)s5)sc4c3s2)c1,CCCCCCC(CCCC)Cc1c(/C=C2\C(=O)c3cc(Cl)c(Cl)cc3C2=C(C#N)C#N)sc2c1sc1c3c4nsnc4c4c5sc6c(CC(CCCC)CCCCCC)c(/C=C7\C(=O)c8cc(Cl)c(Cl)cc8C7=C(C#N)C#N)sc6c5n(CCCCCCCCCCc5ccccc5)c4c3n(CCCCCCCCCCc3ccccc3)c21,0.89,24.14,76.8,16.5,-5.51,-2.77,-5.72,-3.97,,,2022,10.1002/adma.202210760,"OPV-DB (Qiu, J., Zenodo, 2026, doi:10.5281/zenodo.20841543)"
PM6,Y6-1O,CCCCC(CC)Cc1sc(-c2c3cc(-c4ccc(-c5sc(-c6cccs6)c6c5C(=O)c5c(CC(CC)CCCC)sc(CC(CC)CCCC)c5C6=O)s4)sc3c(-c3cc(F)c(CC(CC)CCCC)s3)c3ccsc23)cc1F,CCCCCCCCCCCOc1c(/C=C2\C(=O)c3cc(F)c(F)cc3C2=C(C#N)C#N)sc2c1sc1c3c4nsnc4c4c5sc6c(CCCCCCCCCCC)c(/C=C7\C(=O)c8cc(F)c(F)cc8C7=C(C#N)C#N)sc6c5n(CC)c4c3n(CC)c21,0.9,25.51,73.5,16.81,-5.56,-3.65,-5.71,-3.84,,,2022,10.1021/acs.chemmater.2c02851,"OPV-DB (Qiu, J., Zenodo, 2026, doi:10.5281/zenodo.20841543)"
PM6,BTP-PhC6,CCCCC(CC)Cc1sc(-c2c3cc(-c4ccc(-c5sc(-c6cccs6)c6c5C(=O)c5c(CC(CC)CCCC)sc(CC(CC)CCCC)c5C6=O)s4)sc3c(-c3cc(F)c(CC(CC)CCCC)s3)c3ccsc23)cc1F,CCc1ccc(-c2c(/C=C3\C(=O)c4cc(F)c(F)cc4C3=C(C#N)C#N)sc3c2sc2c4c5nsnc5c5c6sc7c(-c8ccc(CC)cc8)c(/C=C8\C(=O)c9cc(F)c(F)cc9C8=C(C#N)C#N)sc7c6n(CC)c5c4n(CC)c32)cc1,0.865,25.0,77.0,16.7,-5.56,-3.65,-5.58,-3.85,,,2022,10.1002/marc.202200345,"OPV-DB (Qiu, J., Zenodo, 2026, doi:10.5281/zenodo.20841543)"
PTzBI-dF,Y6,CCCCCCCCN1C(=O)c2c(c(-c3cc(F)c(-c4cc5c(-c6cc(F)c(CC(CC)CCCC)s6)c6sccc6c(-c6cc(F)c(CC(CC)CCCC)s6)c5s4)s3)c3nn(CCC(CC)CCCC)nc3c2-c2cc(F)cs2)C1=O,CCCCCCCCCCCc1c(/C=C2\C(=O)c3cc(F)c(F)cc3C2=C(C#N)C#N)sc2c1sc1c3c4nsnc4c4c5sc6c(CCCCCCCCCCC)c(/C=C7\C(=O)c8cc(F)c(F)cc8C7=C(C#N)C#N)sc6c5n(CC(CC)CCCC)c4c3n(CC(CC)CCCC)c21,0.825,26.89,76.1,16.88,-5.55,-3.83,-5.65,-4.09,,,2022,10.1002/adfm.202205338,"OPV-DB (Qiu, J., Zenodo, 2026, doi:10.5281/zenodo.20841543)"
PM6-CNBT-15,L8-BO,CCCCCCC(CCCC)Cc1csc(-c2c(C#N)c(C#N)c(-c3cc(CC(CCCC)CCCCCC)c(-c4cc5c(-c6cc(F)c(CC(CC)CCCC)s6)c6sc(-c7ccc(-c8sc(-c9ccc(-c%10cc%11c(-c%12cc(F)c(CC(CC)CCCC)s%12)c%12sccc%12c(-c%12cc(F)c(CC(CC)CCCC)s%12)c%11s%10)s9)c9c8C(=O)c8c(CC(CC)CCCC)sc(CC(CC)CCCC)c8C9=O)s7)cc6c(-c6cc(F)c(CC(CC)CCCC)s6)c5s4)s3)c3nsnc23)c1,CCCCCCC(CCCC)Cc1c(/C=C2\C(=O)c3cc(F)c(F)cc3C2=C(C#N)C#N)sc2c1sc1c3c4nsnc4c4c5sc6c(CC(CCCC)CCCCCC)c(/C=C7\C(=O)c8cc(F)c(F)cc8C7=C(C#N)C#N)sc6c5n(CC(CC)CCCC)c4c3n(CC(CC)CCCC)c21,0.911,25.45,72.59,16.83,-5.54,-3.47,-5.68,-3.92,,,2022,10.1021/acs.chemmater.2c01827,"OPV-DB (Qiu, J., Zenodo, 2026, doi:10.5281/zenodo.20841543)"
PM6,PY-82,CCCCC(CC)Cc1sc(-c2c3cc(-c4ccc(-c5sc(-c6cccs6)c6c5C(=O)c5c(CC(CC)CCCC)sc(CC(CC)CCCC)c5C6=O)s4)sc3c(-c3cc(F)c(CC(CC)CCCC)s3)c3ccsc23)cc1F,CCCCCCCCC(CCCCCC)Cc1ccc(-c2c3nc(-c4ccc(-c5cc6c(-c7ccc(CC(CC)CCCC)s7)c7sccc7c(-c7ccc(CC(CC)CCCC)s7)c6s5)s4)sc3c(-c3ccc(CC(CCCCCC)CCCCCCCC)s3)c3nc(-c4cccs4)sc23)s1,0.95,23.82,75.8,17.15,-5.56,-3.65,-5.67,-3.89,,,2022,10.1039/d2ee00972b,"OPV-DB (Qiu, J., Zenodo, 2026, doi:10.5281/zenodo.20841543)"
PM6,LC301,CCCCC(CC)Cc1sc(-c2c3cc(-c4ccc(-c5sc(-c6cccs6)c6c5C(=O)c5c(CC(CC)CCCC)sc(CC(CC)CCCC)c5C6=O)s4)sc3c(-c3cc(F)c(CC(CC)CCCC)s3)c3ccsc23)cc1F,CCCCCCC(CCCC)Cc1c(/C=C2\C(=O)c3cscc3C2=C(C#N)C#N)sc2c1sc1c3c4nsnc4c4c5sc6c(CC(CCCC)CCCCCC)c(/C=C7\C(=O)c8cc(F)c(F)cc8C7=C(C#N)C#N)sc6c5n(CC(CC)CCCC)c4c3n(CC(CC)CCCC)c21,0.911,24.21,78.1,17.21,-5.56,-3.65,-5.66,-3.87,,,2022,10.1021/acsami.2c10557,"OPV-DB (Qiu, J., Zenodo, 2026, doi:10.5281/zenodo.20841543)"
PM6,Y6-O,CCCCC(CC)Cc1sc(-c2c3cc(-c4ccc(-c5sc(-c6cccs6)c6c5C(=O)c5c(CC(CC)CCCC)sc(CC(CC)CCCC)c5C6=O)s4)sc3c(-c3cc(F)c(CC(CC)CCCC)s3)c3ccsc23)cc1F,CCOc1c(/C=C2\C(=O)c3cc(F)c(F)cc3C2=C(C#N)C#N)sc2c1sc1c3c4nsnc4c4c5sc6c(OCC)c(/C=C7\C(=O)c8cc(F)c(F)cc8C7=C(C#N)C#N)sc6c5n(CC)c4c3n(CC)c21,0.975,22.8,77.5,17.2,-5.56,-3.65,-5.75,-3.71,,,2022,10.1039/d2mh01229d,"OPV-DB (Qiu, J., Zenodo, 2026, doi:10.5281/zenodo.20841543)"
PTB7-Th,PFPDIBT-TT2F,CCCCC(CC)COC(=O)c1sc2csc(-c3cc4c(-c5ccc(CC(CC)CCCC)s5)c5sccc5c(-c5ccc(CC(CC)CCCC)s5)c4s3)c2c1F,CCCCCCC(CCCCCC)n1c(=O)c2ccc3c4ccc5c(=O)n(C(CCCCCC)CCCCCC)c(=O)c6cc7c8c(sc9c8sc8c%10cc%11c(=O)n(C(CCCCCC)CCCCCC)c(=O)c%12cc(-c%13cc(F)c(-c%14sccc%14F)s%13)c%13c%14ccc%15c(=O)n(C(CCCCCC)CCCCCC)c(=O)c%16cc(c89)c(c%14c%15%16)c%10c%13c%12%11)c8cc(c1=O)c2c3c8c7c4c56,0.87,7.67,25.76,1.72,-5.29,-3.72,-5.76,-3.93,,,2022,10.1016/j.dyepig.2022.110462,"OPV-DB (Qiu, J., Zenodo, 2026, doi:10.5281/zenodo.20841543)"
PffBT4T-2OD,P(4CF8CH-PDI-TT),CCCCCCCCCCC(CCCCCCCC)Cc1csc(-c2c(F)c(F)c(-c3cc(CC(CCCCCCCC)CCCCCCCCCC)c(-c4ccc(-c5cccs5)s4)s3)c3nsnc23)c1,CCCCCCC(CC(F)(F)C(F)(F)C(F)(F)C(F)(F)F)N1C(=O)c2ccc3c4ccc5c6c(cc(-c7ccc(-c8cccs8)s7)c(c7ccc(c2c37)C1=O)c64)C(=O)N(C(CCCCCC)CC(F)(F)C(F)(F)C(F)(F)C(F)(F)F)C5=O,0.724,5.54,42.71,1.71,-5.3,-3.51,-5.65,-4.06,,,2022,10.1021/acsami.2c16908,"OPV-DB (Qiu, J., Zenodo, 2026, doi:10.5281/zenodo.20841543)"
P3HT,PYT,CCCCCCc1ccsc1,CCCCCCCCCCCCC(CCCCCCCCCC)Cn1c2c3sc(/C=C4\C(=O)c5ccccc5C4=C(C#N)C#N)c(CCCCCCCCCCC)c3sc2c2c3nsnc3c3c4sc5c(CCCCCCCCCCC)c(/C=C6\C(=O)c7cc(-c8cccs8)ccc7C6=C(C#N)C#N)sc5c4n(CC(CCCCCCCCCC)CCCCCCCCCCCC)c3c21,0.49,5.7,60.0,1.65,-5.01,-3.12,-5.63,-3.72,,,2022,10.1002/solr.202200073,"OPV-DB (Qiu, J., Zenodo, 2026, doi:10.5281/zenodo.20841543)"
PBDB-T,IDTT-BOA,CCCCC(CC)Cc1ccc(-c2c3cc(-c4ccc(-c5sc(-c6cccs6)c6c5C(=O)c5c(CC(CC)CCCC)sc(CC(CC)CCCC)c5C6=O)s4)sc3c(-c3ccc(CC(CC)CCCC)s3)c3ccsc23)s1,CCCCCCc1ccc(C2(c3ccc(CCCCCC)cc3)c3cc4c(cc3-c3sc5cc(/C=C(\C#N)c6nc7ccccc7o6)sc5c32)C(c2ccc(CCCCCC)cc2)(c2ccc(CCCCCC)cc2)c2c-4sc3cc(/C=C(\C#N)c4nc5ccccc5o4)sc23)cc1,1.19,4.95,36.6,2.16,-5.33,-3.48,-5.41,-3.41,,,2022,10.1016/j.orgel.2022.106446,"OPV-DB (Qiu, J., Zenodo, 2026, doi:10.5281/zenodo.20841543)"
PBDB-T,PTz-BO,CCCCC(CC)Cc1ccc(-c2c3cc(-c4ccc(-c5sc(-c6cccs6)c6c5C(=O)c5c(CC(CC)CCCC)sc(CC(CC)CCCC)c5C6=O)s4)sc3c(-c3ccc(CC(CC)CCCC)s3)c3ccsc23)s1,CCCCCCCCCCCCC(CCCCCCCCCC)Cn1c2c3sc(/C=C4\C(=O)c5ccccc5C4=C(C#N)C#N)c(CC(CCCC)CCCCCC)c3sc2c2c3nn(C)nc3c3c4sc5c(CC(CCCC)CCCCCC)c(C/C=C6/C(=O)c7cc(-c8cccs8)ccc7C6=C(C#N)C#N)sc5c4n(CC(CCCCCCCCCC)CCCCCCCCCCCC)c3c21,0.928,24.16,70.3,15.76,-5.33,-3.48,-5.58,-3.56,,,2022,10.1002/aenm.202203044,"OPV-DB (Qiu, J., Zenodo, 2026, doi:10.5281/zenodo.20841543)"
PTBTz2,Y6,CCOC(=O)c1cc2c(-c3nccs3)sc(-c3ncc(-c4cc5c(-c6ccc(CC)s6)c6sc(-c7cnc(-c8sc(-c9ncc(-c%10cc%11c(-c%12ccc(CC)s%12)c%12sc(-c%13cnc(-c%14sc(-c%15ncc(-c%16cc%17c(-c%18ccc(CC)s%18)c%18sccc%18c(-c%18ccc(CC)s%18)c%17s%16)s%15)c%15sc(C(=O)OCC)cc%14%15)s%13)cc%12c(-c%12ccc(CC)s%12)c%11s%10)s9)c9sc(C(=O)OCC)cc89)s7)cc6c(-c6ccc(CC)s6)c5s4)s3)c2s1,CCCCCCCCCCCc1c(/C=C2\C(=O)c3cc(F)c(F)cc3C2=C(C#N)C#N)sc2c1sc1c3c4nsnc4c4c5sc6c(CCCCCCCCCCC)c(/C=C7\C(=O)c8cc(F)c(F)cc8C7=C(C#N)C#N)sc6c5n(CC(CC)CCCC)c4c3n(CC(CC)CCCC)c21,0.85,25.2,75.0,15.9,-5.48,-3.52,-5.65,-4.09,,,2022,10.1002/advs.202205682,"OPV-DB (Qiu, J., Zenodo, 2026, doi:10.5281/zenodo.20841543)"
BTR-Cl,Y6,CCCCCCc1cc(-c2cc3c(-c4cc(Cl)c(CC(CC)CCCC)s4)c4sc(-c5cc(CCCCCC)c(-c6cc(CCCCCC)c(-c7ccc(/C=C8/SC(=S)N(CCCCCC)C8=O)s7)s6)s5)cc4c(-c4cc(Cl)c(CC(CC)CCCC)s4)c3s2)sc1-c1cc(CCCCCC)c(-c2ccc(/C=C3\SC(=S)N(CC(CC)CCCC)C3=O)s2)s1,CCCCCCCCCCCc1c(/C=C2\C(=O)c3cc(F)c(F)cc3C2=C(C#N)C#N)sc2c1sc1c3c4nsnc4c4c5sc6c(CCCCCCCCCCC)c(/C=C7\C(=O)c8cc(F)c(F)cc8C7=C(C#N)C#N)sc6c5n(CC(CC)CCCC)c4c3n(CC(CC)CCCC)c21,0.852,25.36,73.55,15.88,-5.46,-3.7,-5.65,-4.09,,,2022,10.1002/solr.202200477,"OPV-DB (Qiu, J., Zenodo, 2026, doi:10.5281/zenodo.20841543)"
PBDB-T,PYT,CCCCC(CC)Cc1ccc(-c2c3cc(-c4ccc(-c5sc(-c6cccs6)c6c5C(=O)c5c(CC(CC)CCCC)sc(CC(CC)CCCC)c5C6=O)s4)sc3c(-c3ccc(CC(CC)CCCC)s3)c3ccsc23)s1,CCCCCCCCCCCCC(CCCCCCCCCC)Cn1c2c3sc(/C=C4\C(=O)c5ccccc5C4=C(C#N)C#N)c(CCCCCCCCCCC)c3sc2c2c3nsnc3c3c4sc5c(CCCCCCCCCCC)c(/C=C6\C(=O)c7cc(-c8cccs8)ccc7C6=C(C#N)C#N)sc5c4n(CC(CCCCCCCCCC)CCCCCCCCCCCC)c3c21,0.91,23.07,77.0,16.05,-5.33,-3.48,-5.63,-3.72,,,2022,10.1016/j.cej.2022.138146,"OPV-DB (Qiu, J., Zenodo, 2026, doi:10.5281/zenodo.20841543)"
PTQ10,Y26,CCCCCCCCC(CCCCCC)COc1cnc2c(-c3cccs3)c(F)c(F)cc2n1,CCCCCCc1c(/C=C2\C(=O)c3cc(F)c(F)cc3C2=C(C#N)C#N)sc2c3c4nn(CC(CC)CCCC)nc4c4c5sc(/C=C6\C(=O)c7cc(F)c(F)cc7C6=C(C#N)C#N)c(CCCCCC)c5n(CC(CC)CCCC)c4c3n(CC(CC)CCCC)c12,0.886,23.57,76.73,16.01,-5.54,-2.92,-5.58,-4.03,,,2022,10.1039/d2ta07239d,"OPV-DB (Qiu, J., Zenodo, 2026, doi:10.5281/zenodo.20841543)"
PM6,PA1-o,CCCCC(CC)Cc1sc(-c2c3cc(-c4ccc(-c5sc(-c6cccs6)c6c5C(=O)c5c(CC(CC)CCCC)sc(CC(CC)CCCC)c5C6=O)s4)sc3c(-c3cc(F)c(CC(CC)CCCC)s3)c3ccsc23)cc1F,CCCCCCCCCCCCC(CCCCCCCCCC)Cn1c2c3sc(/C=C4\C(=O)c5ccccc5C4=C(C#N)C#N)c(CCCCCCCCCCC)c3sc2c2c3nsnc3c3c4sc5c(CCCCCCCCCCC)c(/C=C6\C(=O)c7cc(-c8ccc(-c9ccc%10c(c9F)C(=O)/C(=C\c9sc%11c(sc%12c%13c%14nsnc%14c%14c%15sc%16c(CCCCCCCCCCC)c(/C=C%17\C(=O)c%18c(ccc(-c%19cccs%19)c%18F)C%17=C(C#N)C#N)sc%16c%15n(CC(CCCCCCCCCC)CCCCCCCCCCCC)c%14c%13n(CC(CCCCCCCCCC)CCCCCCCCCCCC)c%11%12)c9CCCCCCCCCCC)C%10=C(C#N)C#N)s8)ccc7C6=C(C#N)C#N)sc5c4n(CC(CCCCCCCCCC)CCCCCCCCCCCC)c3c21,0.925,23.99,72.2,16.0,-5.56,-3.65,-5.74,-3.83,,,2022,10.1021/acs.macromol.2c01276,"OPV-DB (Qiu, J., Zenodo, 2026, doi:10.5281/zenodo.20841543)"
JD40,PA-5,CCCCCCC(CCCC)Cc1csc(-c2cc3c4nsnc4c4cc(-c5cc(CC(CCCC)CCCCCC)c(-c6cc7c(-c8ccc(CC(CC)CCCC)s8)c8sccc8c(-c8ccc(CC(CC)CCCC)s8)c7s6)s5)sc4c3s2)c1,CCCCCCCCCCCCC(CCCCCCCCCC)Cn1c2c3sc(/C=C4\C(=O)c5ccccc5C4=C(C#N)C#N)c(CCCCCCCCCCC)c3sc2c2c3nsnc3c3c4sc5c(CCCCCCCCCCC)c(/C=C6\C(=O)c7cc(-c8cccs8)ccc7C6=C(C#N)C#N)sc5c4n(CC(CCCCCCCCCC)CCCCCCCCCCCC)c3c21,0.87,24.05,76.9,16.11,-5.38,-3.32,-5.63,-3.72,,,2022,10.1016/j.enrev.2022.100008,"OPV-DB (Qiu, J., Zenodo, 2026, doi:10.5281/zenodo.20841543)"
PBDB-T,PYFS-Reg,CCCCC(CC)Cc1ccc(-c2c3cc(-c4ccc(-c5sc(-c6cccs6)c6c5C(=O)c5c(CC(CC)CCCC)sc(CC(CC)CCCC)c5C6=O)s4)sc3c(-c3ccc(CC(CC)CCCC)s3)c3ccsc23)s1,CCCCCCCCCCCc1c(/C=C2\C(=O)c3ccccc3C2=C(C#N)C#N)sc2c1sc1c3c4nsnc4c4c5sc6c(CCCCCCCCCCC)c(/C=C7\C(=O)c8cc(-c9ccc(CCCCCCCCc%10ccc(-c%11ccc%12c(c%11)C(=O)/C(=C\c%11sc%13c(sc%14c%15c%16nsnc%16c%16c%17sc%18c(CCCCCCCCCCC)c(/C=C%19\C(=O)c%20cc(-c%21cc%22c(-c%23cc(Cl)c(CC(CC)CCCC)s%23)c%23sccc%23c(-c%23cc(Cl)c(CC(CC)CCCC)s%23)c%22s%21)ccc%20C%19=C(C#N)C#N)sc%18c%17n(CC(CCCCCCCC)CCCCCCCCCC)c%16c%15n(CC(CCCCCCCC)CCCCCCCCCC)c%13%14)c%11CCCCCCCCCCC)C%12=C(C#N)C#N)s%10)s9)ccc8C7=C(C#N)C#N)sc6c5n(CC(CCCCCCCC)CCCCCCCCCC)c4c3n(CC(CCCCCCCC)CCCCCCCCCC)c21,0.92,23.52,74.0,16.09,-5.33,-3.48,-5.61,-4.1,,,2022,10.1039/d2ee02523j,"OPV-DB (Qiu, J., Zenodo, 2026, doi:10.5281/zenodo.20841543)"
P3HT,Y18,CCCCCCc1ccsc1,CCc1c(/C=C2\C(=O)c3cc(F)c(F)cc3C2=C(C#N)C#N)sc2c1sc1c3c4nn(CC)nc4c4c5sc6c(CC)c(/C=C7\C(=O)c8cc(F)c(F)cc8C7=C(C#N)C#N)sc6c5n(CC)c4c3n(CC)c21,0.41,15.05,43.0,2.66,-5.01,-3.12,-5.58,-3.98,,,2022,10.1016/j.dyepig.2022.110375,"OPV-DB (Qiu, J., Zenodo, 2026, doi:10.5281/zenodo.20841543)"
PTB7-Th,PDI-E,CCCCC(CC)COC(=O)c1sc2csc(-c3cc4c(-c5ccc(CC(CC)CCCC)s5)c5sccc5c(-c5ccc(CC(CC)CCCC)s5)c4s3)c2c1F,CCCCCCCCC(CCCCCC)CN1C(=O)c2ccc3c4ccc5c6c(cc(C#Cc7cc8c9c(ccc%10c%11ccc%12c%13c(ccc(c7c9%10)c%13%11)C(=O)N(CC(CCCCCC)CCCCCCCC)C%12=O)C(=O)N(CC(CCCCCC)CCCCCCCC)C8=O)c(c7ccc(c2c37)C1=O)c64)C(=O)N(CC(CCCCCC)CCCCCCCC)C5=O,0.66,7.33,55.0,2.66,-5.21,-3.6,-5.9,-3.9,,,2022,10.1016/j.dyepig.2022.110787,"OPV-DB (Qiu, J., Zenodo, 2026, doi:10.5281/zenodo.20841543)"
PBDS-T,BTP-eC9,CCCCC(CC)Cc1sc(CC(CC)CCCC)c2c1C(=O)c1c(-c3cccs3)sc(-c3ccc(-c4cc5c(-c6ccc([Si](CCC)(CCC)CCC)s6)c6sccc6c(-c6ccc([Si](CCC)(CCC)CCC)s6)c5s4)s3)c1C2=O,CCCCCCCCCc1c(/C=C2\C(=O)c3cc(Cl)c(Cl)cc3C2=C(C#N)C#N)sc2c1sc1c3c4nsnc4c4c5sc6c(CCCCCCCCC)c(/C=C7\C(=O)c8cc(Cl)c(Cl)cc8C7=C(C#N)C#N)sc6c5n(CC(CCCC)CCCCCC)c4c3n(CC(CCCC)CCCCCC)c21,0.86,25.5,74.0,16.2,-5.35,-3.67,-5.68,-3.9,,,2022,10.1016/j.cej.2022.134878,"OPV-DB (Qiu, J., Zenodo, 2026, doi:10.5281/zenodo.20841543)"
PM6,PYTCl-A,CCCCC(CC)Cc1sc(-c2c3cc(-c4ccc(-c5sc(-c6cccs6)c6c5C(=O)c5c(CC(CC)CCCC)sc(CC(CC)CCCC)c5C6=O)s4)sc3c(-c3cc(F)c(CC(CC)CCCC)s3)c3ccsc23)cc1F,CCCCCCCCCCCc1c(/C=C2\C(=O)c3ccccc3C2=C(C#N)C#N)sc2c1sc1c3c4nsnc4c4c5sc6c(CCCCCCCCCCC)c(/C=C7/C(=O)c8cc(-c9ccc(-c%10ccc%11c(c%10)C(=O)/C(=C\c%10sc%12c(sc%13c%14c%15nsnc%15c%15c%16sc%17c(CCCCCCCCCCC)c(/C=C%18/C(=O)c%19cc(-c%20sc(CCCCCCc%21cc(Cl)cs%21)cc%20Cl)ccc%19C%18=C(C#N)C#N)sc%17c%16n(CC(CCCCCCCC)CCCCCCCCCC)c%15c%14n(CC(CCCCCCCC)CCCCCCCCCC)c%12%13)c%10CCCCCCCCCCC)C%11=C(C#N)C#N)s9)ccc8C7=C(C#N)C#N)sc6c5n(CC(CCCCCCCC)CCCCCCCCCC)c4c3n(CC(CCCCCCCC)CCCCCCCCCC)c21,0.942,23.49,73.04,16.16,-5.56,-3.65,-5.69,-3.92,,,2022,10.1002/adma.202208008,"OPV-DB (Qiu, J., Zenodo, 2026, doi:10.5281/zenodo.20841543)"
JD40-BDD20,PJTVT,CCCCCCC(CCCC)Cc1cc(-c2cc3c4nsnc4c4cc(-c5cc(CC(CCCC)CCCCCC)c(-c6cc7c(-c8ccc(CC(CC)CCCC)s8)c8sc(-c9ccc(-c%10sc(-c%11cccs%11)c%11c%10C(=O)c%10c(CC(CC)CCCC)sc(CC(CC)CCCC)c%10C%11=O)s9)cc8c(-c8ccc(CC(CC)CCCC)s8)c7s6)s5)sc4c3s2)sc1-c1cc2c(-c3ccc(CC(CC)CCCC)s3)c3sccc3c(-c3ccc(CC(CC)CCCC)s3)c2s1,CCCCCCCCCCCCC(CCCCCCCCCC)Cn1c2c3sc(/C=C4\C(=O)c5ccccc5C4=C(C#N)C#N)c(CCCCCCCCCCC)c3sc2c2c3nsnc3c3c4sc5c(CCCCCCCCCCC)c(/C=C6\C(=O)c7cc(-c8ccc(/C=C/c9cccs9)s8)ccc7C6=C(C#N)C#N)sc5c4n(CC(CCCCCCCCCC)CCCCCCCCCCCC)c3c21,0.91,23.88,75.54,16.35,-5.28,-3.27,-5.57,-3.69,,,2022,10.1039/d2ee01996e,"OPV-DB (Qiu, J., Zenodo, 2026, doi:10.5281/zenodo.20841543)"
PM6,PZC17,CCCCC(CC)Cc1sc(-c2c3cc(-c4ccc(-c5sc(-c6cccs6)c6c5C(=O)c5c(CC(CC)CCCC)sc(CC(CC)CCCC)c5C6=O)s4)sc3c(-c3cc(F)c(CC(CC)CCCC)s3)c3ccsc23)cc1F,C=Cc1ccc2c(c1)C(=O)/C(=C/c1sc3c(sc4c5c6nc7cc(F)c(F)cc7nc6c6c7sc8c(CCCCCCCCCCC)c(/C=C9\C(=O)c%10ccccc%10C9=C(C#N)C#N)sc8c7n(CC(CCCCCCCCCC)CCCCCCCCCCCC)c6c5n(CC(CCCCCCCCCC)CCCCCCCCCCCC)c34)c1CCCCCCCCCCC)C2=C(C#N)C#N,0.926,23.35,75.54,16.33,-5.56,-3.65,-5.6,-3.79,,,2022,10.1002/adfm.202214248,"OPV-DB (Qiu, J., Zenodo, 2026, doi:10.5281/zenodo.20841543)"
PM6,PY2Se-F,CCCCC(CC)Cc1sc(-c2c3cc(-c4ccc(-c5sc(-c6cccs6)c6c5C(=O)c5c(CC(CC)CCCC)sc(CC(CC)CCCC)c5C6=O)s4)sc3c(-c3cc(F)c(CC(CC)CCCC)s3)c3ccsc23)cc1F,CCCCCCCCCCCCC(CCCCCCCCCC)Cn1c2c(sc3c(CCCCCCCCCCC)c(/C=C4\C(=O)c5c(F)cccc5C4=C(C#N)C#N)[se]c32)c2c3nsnc3c3c4sc5c(CCCCCCCCCCC)c(/C=C6\C(=O)c7c(F)cccc7C6=C(C#N)C#N)[se]c5c4n(CC(CCCCCCCCCC)CCCCCCCCCCCC)c3c21,0.877,24.86,74.87,16.32,-5.56,-3.65,-5.76,-3.93,,,2022,10.1002/cjoc.202200770,"OPV-DB (Qiu, J., Zenodo, 2026, doi:10.5281/zenodo.20841543)"
PM6,DY1,CCCCC(CC)Cc1sc(-c2c3cc(-c4ccc(-c5sc(-c6cccs6)c6c5C(=O)c5c(CC(CC)CCCC)sc(CC(CC)CCCC)c5C6=O)s4)sc3c(-c3cc(F)c(CC(CC)CCCC)s3)c3ccsc23)cc1F,CCCCCCCCCCCc1c(/C=C2\C(=O)c3cc(F)c(F)cc3C2=C(C#N)C#N)sc2c1sc1c3c4nsnc4c4c5sc6c(CCCCCCCCCCC)c(/C=C7/C(=O)c8cc(F)c(F)cc8C7=C(C#N)C#N)sc6c5n(CC(CC)CCCC)c4c3n(CCCCCCOc3ccc(OCCCCCCn4c5c6sc(/C=C7\C(=O)c8cc(F)c(F)cc8C7=C(C#N)C#N)c(CCCCCCCCCCC)c6sc5c5c6nsnc6c6c7sc8c(CCCCCCCCCCC)c(/C=C9/C(=O)c%10cc(F)c(F)cc%10C9=C(C#N)C#N)sc8c7n(CC(CC)CCCC)c6c54)cc3)c21,0.87,25.67,73.24,16.46,-5.5,-3.61,-5.7,-3.93,,,2022,10.1002/adma.202206563,"OPV-DB (Qiu, J., Zenodo, 2026, doi:10.5281/zenodo.20841543)"
PTzBI-oF,N2200,CCCCCCCCN1C(=O)c2c(c(-c3cc(F)c(-c4cc5c(-c6ccc(CC(CC)CCCC)s6)c6sccc6c(-c6ccc(CC(CC)CCCC)s6)c5s4)s3)c3nn(CC(CC)CCCC)nc3c2-c2cc(F)cs2)C1=O,CCCCCCCCCCC(CCCCCCCC)CN1C(=O)c2ccc3c4c(c(-c5ccc(-c6cccs6)s5)cc(c24)C1=O)C(=O)N(CC(CCCCCCCC)CCCCCCCCCC)C3=O,0.871,14.55,60.7,7.8,-5.25,-3.25,-5.71,-4.02,,,2022,10.1016/j.orgel.2022.106721,"OPV-DB (Qiu, J., Zenodo, 2026, doi:10.5281/zenodo.20841543)"
PTB7,B1,CCCCC(CC)COC(=O)c1sc2c(-c3cc4c(OCC(CC)CCCC)c5sccc5c(OCC(CC)CCCC)c4s3)scc2c1F,CCCCCCc1cc(-c2cc3c(-c4ccc(SCC(CC)CCCC)cc4)c4sc(-c5cc(CCCCCC)c(-c6cc(CCCCCC)c(-c7ccc(/C=C8/SC(=S)N(CCCC)C8=O)s7)s6)s5)cc4c(-c4ccc(SCC(CC)CCCC)cc4)c3s2)sc1-c1cc(CCCCCC)c(-c2ccc(/C=C3/SC(=S)N(CCCC)C3=O)s2)s1,1.37,12.5,46.4,7.9,-5.19,-3.43,-5.37,-3.51,,,2022,10.1016/j.optmat.2022.112852,"OPV-DB (Qiu, J., Zenodo, 2026, doi:10.5281/zenodo.20841543)"
D18,BTA5,CCCCCCC(CCCC)Cc1csc(-c2cc3c4nsnc4c4cc(-c5cc(CC(CCCC)CCCCCC)c(-c6cc7c(-c8cc(F)c(CC(CC)CCCC)s8)c8sccc8c(-c8cc(F)c(CC(CC)CCCC)s8)c7s6)s5)sc4c3s2)c1,CCCCCCCCn1nc2c(/C=c3/sc(=C(C#N)C#N)n(Cc4ccccc4)c3=O)ccc(-c3cc4c(s3)-c3cc5c(cc3C4(c3ccc(CCCCCC)cc3)c3ccc(CCCCCC)cc3)-c3sc(-c4ccc(/C=c6/sc(=C(C#N)C#N)n(Cc7ccccc7)c6=O)c6nn(CCCCCCCC)nc46)cc3C5(c3ccc(CCCCCC)cc3)c3ccc(CCCCCC)cc3)c2n1,1.25,10.09,62.46,7.88,-5.51,-2.77,-5.55,-3.71,,,2022,10.1016/j.cej.2022.139080,"OPV-DB (Qiu, J., Zenodo, 2026, doi:10.5281/zenodo.20841543)"
PIDT-FQxTM,Y6,CCCCCCc1ccc(C2(c3ccc(CCCCCC)cc3)c3cc4c(cc3-c3sccc32)C(c2ccc(CCCCCC)cc2)(c2ccc(CCCCCC)cc2)c2cc(-c3ccc(-c5cc(F)c(-c6cccs6)c6nc(-c7ccc(OC)cc7)c(-c7ccc(OC)cc7)nc56)s3)sc2-4)cc1,CCCCCCCCCCCc1c(/C=C2\C(=O)c3cc(F)c(F)cc3C2=C(C#N)C#N)sc2c1sc1c3c4nsnc4c4c5sc6c(CCCCCCCCCCC)c(/C=C7\C(=O)c8cc(F)c(F)cc8C7=C(C#N)C#N)sc6c5n(CC(CC)CCCC)c4c3n(CC(CC)CCCC)c21,0.77,19.92,51.0,7.82,-5.11,-3.13,-5.65,-4.09,,,2022,10.1016/j.jiec.2022.07.023,"OPV-DB (Qiu, J., Zenodo, 2026, doi:10.5281/zenodo.20841543)"
PC-BDT2,Y6,CCCCCCCCCCC(CCCCCCCC)COC(=O)Nc1ccsc1-c1cnc(-c2sc(-c3cc4c(OCC(CCCCCCCC)CCCCCCCCCC)c5sccc5c(OCC(CCCCCCCC)CCCCCCCCCC)c4s3)cc2NC(=O)OCC(CCCCCCCC)CCCCCCCCCC)cn1,CCCCCCCCCCCc1c(/C=C2\C(=O)c3cc(F)c(F)cc3C2=C(C#N)C#N)sc2c1sc1c3c4nsnc4c4c5sc6c(CCCCCCCCCCC)c(/C=C7\C(=O)c8cc(F)c(F)cc8C7=C(C#N)C#N)sc6c5n(CC(CC)CCCC)c4c3n(CC(CC)CCCC)c21,0.83,18.1,52.3,7.9,-5.33,-3.45,-5.65,-4.1,,,2022,10.1039/d2py01329k,"OPV-DB (Qiu, J., Zenodo, 2026, doi:10.5281/zenodo.20841543)"
PM6,ITOR4F-IC,CCCCC(CC)Cc1sc(-c2c3cc(-c4ccc(-c5sc(-c6cccs6)c6c5C(=O)c5c(CC(CC)CCCC)sc(CC(CC)CCCC)c5C6=O)s4)sc3c(-c3cc(F)c(CC(CC)CCCC)s3)c3ccsc23)cc1F,CCCCCCCCOc1ccc(C2(c3ccc(OCCCCCCCC)c(F)c3)c3cc4c(cc3-c3sc5cc(/C=C6\C(=O)c7ccccc7C6=C(C#N)C#N)sc5c32)C(c2ccc(OCCCCCCCC)c(F)c2)(c2ccc(OCCCCCCCC)c(F)c2)c2c-4sc3cc(/C=C4\C(=O)c5ccccc5C4=C(C#N)C#N)sc23)cc1F,0.964,13.98,60.05,8.09,-5.56,-3.65,-5.62,-4.02,,,2022,10.1016/j.solener.2022.02.049,"OPV-DB (Qiu, J., Zenodo, 2026, doi:10.5281/zenodo.20841543)"
PF2,PC70BM,CCCCCCCCC(CCCCCC)Cc1cc2sc(-c3c4cc(-c5sc(-c6c(F)c(F)c(-c7cc(CC(CC)CCCC)cs7)c7nsnc67)cc5CC(CC)CCCC)sc4c(-c4cc5sc(CC(CCCCCC)CCCCCCCC)cc5s4)c4ccsc34)cc2s1,CCCCC(=O)OCC1(C2=CC=CC=C2)C3=CC=CC4=CC=CC5=CC=CC6=CC=C7C=CC=CC8=CC=CC1=C8C7=C6C5=C4C3,0.705,20.25,57.0,8.13,-5.48,-3.73,-6.1,-3.9,,,2022,10.1002/solr.202200756,"OPV-DB (Qiu, J., Zenodo, 2026, doi:10.5281/zenodo.20841543)"
PTB7-Th,SSBR,CCCCC(CC)COC(=O)c1sc2csc(-c3cc4c(-c5ccc(CC(CC)CCCC)s5)c5sccc5c(-c5ccc(CC(CC)CCCC)s5)c4s3)c2c1F,CCCCC(CC)CC1(CC(CC)CCCC)c2cc(-c3ccc(/C=C4\SC(=S)N(CC)C4=O)c4nsnc34)sc2-c2sc(-c3ccc(/C=C4\SC(=S)N(CC)C4=O)c4nsnc34)cc21,0.92,15.91,55.83,8.16,-5.21,-3.6,-5.44,-3.72,,,2022,10.1016/j.synthmet.2022.117189,"OPV-DB (Qiu, J., Zenodo, 2026, doi:10.5281/zenodo.20841543)"
PBDT-DTN,ITIC,CCCCC(CC)Cc1csc(-c2sc(-c3cc(CC(CC)CCCC)c(-c4cc5c(-c6cc(CC(CC)CCCC)cs6)c6sccc6c(-c6ccc(CC(CC)CCCC)s6)c5s4)s3)c3c2C(=O)c2ccccc2C3=O)c1,CCCCCCc1ccc(C2(c3ccc(CCCCCC)cc3)c3cc4c(cc3-c3sc5cc(C=C6C(=O)c7ccccc7C6=C(C#N)C#N)sc5c32)C(c2ccc(CCCCCC)cc2)(c2ccc(CCCCCC)cc2)c2c-4sc3cc(C=C4C(=O)c5ccccc5C4=C(C#N)C#N)sc23)cc1,0.92,13.8,66.0,8.3,-5.37,-3.53,-5.576,-3.916,,,2022,10.1021/accountsmr.2c00020,"OPV-DB (Qiu, J., Zenodo, 2026, doi:10.5281/zenodo.20841543)"
PTB7-Th,Para-TrBRCN,CCCCC(CC)COC(=O)c1sc2csc(-c3cc4c(-c5ccc(CC(CC)CCCC)s5)c5sccc5c(-c5ccc(CC(CC)CCCC)s5)c4s3)c2c1F,CCCCC1(CCCC)c2ccc(-c3ccc(/C=c4\sc(=C(C#N)C#N)n(CC)c4=O)c4nsnc34)cc2-c2c1c1c(c3c2C(CCCC)(CCCC)c2cc(-c4ccc(/C=c5\sc(=C(C#N)C#N)n(CC)c5=O)c5nsnc45)ccc2-3)C(CCCC)(CCCC)c2ccc(-c3ccc(/C=c4\sc(=C(C#N)C#N)n(CC)c4=O)c4nsnc34)cc2-1,0.95,13.75,63.5,8.29,-5.21,-3.6,-5.98,-3.71,,,2022,10.1016/j.synthmet.2022.117189,"OPV-DB (Qiu, J., Zenodo, 2026, doi:10.5281/zenodo.20841543)"
PTQ10,BDDEH-4F,CCCCCCCCC(CCCCCC)COc1cnc2c(-c3cccs3)c(F)c(F)cc2n1,CCCCC(CC)Cc1sc(CC(CC)CCCC)c2c1C(=O)c1c(-c3cc4c(s3)-c3sc(/C=C5\C(=O)c6cc(F)c(F)cc6C5=C(C#N)C#N)cc3C4(CC(CC)CCCC)CC(CC)CCCC)sc(-c3cc4c(s3)-c3sc(/C=C5\C(=O)c6cc(F)c(F)cc6C5=C(C#N)C#N)cc3C4(CC(CC)CCCC)CC(CC)CCCC)c1C2=O,0.906,18.0,51.06,8.28,-5.54,-2.92,-5.57,-3.94,,,2022,10.1016/j.orgel.2022.106562,"OPV-DB (Qiu, J., Zenodo, 2026, doi:10.5281/zenodo.20841543)"
PIDTT-FQxTM,Y6,CCCCCCc1ccc(C2(c3ccc(CCCCCC)cc3)c3cc4c(cc3-c3sc5ccsc5c32)C(c2ccc(CCCCCC)cc2)(c2ccc(CCCCCC)cc2)c2c-4sc3cc(-c4ccc(-c5cc(F)c(-c6cccs6)c6nc(-c7ccc(OC)cc7)c(-c7ccc(OC)cc7)nc56)s4)sc23)cc1,CCCCCCCCCCCc1c(/C=C2\C(=O)c3cc(F)c(F)cc3C2=C(C#N)C#N)sc2c1sc1c3c4nsnc4c4c5sc6c(CCCCCCCCCCC)c(/C=C7\C(=O)c8cc(F)c(F)cc8C7=C(C#N)C#N)sc6c5n(CC(CC)CCCC)c4c3n(CC(CC)CCCC)c21,0.73,22.23,52.4,8.51,-5.09,-3.17,-5.65,-4.09,,,2022,10.1016/j.jiec.2022.07.023,"OPV-DB (Qiu, J., Zenodo, 2026, doi:10.5281/zenodo.20841543)"
FTAZ,ITIC1,CCCCCCC(CCCC)CCc1c2cc(-c3ccc(-c4c(F)c(F)c(-c5cccs5)c5nn(CC(CCCC)CCCCCC)nc45)s3)sc2c(CCC(CCCC)CCCCCC)c2ccsc12,CCCCCCc1ccc(C2(c3ccc(CCCCCC)cc3)c3cc(/C=C4\C(=O)c5ccccc5C4=C(C#N)C#N)sc3-c3sc4cc5c6c(sc5cc4c32)-c2sc(/C=C3\C(=O)c4ccccc4C3=C(C#N)C#N)cc2C6(c2ccc(CCCCCC)cc2)c2ccc(CCCCCC)cc2)cc1,0.921,16.45,56.4,8.54,-5.38,-3.17,-5.48,-3.85,,,2022,10.1002/cjoc.202200027,"OPV-DB (Qiu, J., Zenodo, 2026, doi:10.5281/zenodo.20841543)"
HFQx-T,BZIC,CCCCC(CC)COc1c(F)cc(-c2nc3c(-c4cccs4)c(F)c(F)c(-c4ccc(-c5cc6c(-c7ccc(CC(CC)CCCC)s7)c7sccc7c(-c7ccc(CC(CC)CCCC)s7)c6s5)s4)c3nc2-c2cc(F)c(OCC(CC)CCCC)c(F)c2)cc1F,CCCCC(CC)Cn1nc2c(n1)c1c3sc(/C=C4\C(=O)c5ccccc5C4=C(C#N)C#N)cc3n(CC(CC)CCCC)c1c1c2c2sc(/C=C3\C(=O)c4ccccc4C3=C(C#N)C#N)cc2n1CC(CC)CCCC,0.84,12.67,59.0,6.3,-5.44,-3.5,-5.42,-3.88,,,2022,10.1021/acsami.2c10059,"OPV-DB (Qiu, J., Zenodo, 2026, doi:10.5281/zenodo.20841543)"
PTB7-Th,N2200,CCCCC(CC)COC(=O)c1sc2csc(-c3cc4c(-c5ccc(CC(CC)CCCC)s5)c5sccc5c(-c5ccc(CC(CC)CCCC)s5)c4s3)c2c1F,CCCCCCCCCCC(CCCCCCCC)CN1C(=O)c2ccc3c4c(c(-c5ccc(-c6cccs6)s5)cc(c24)C1=O)C(=O)N(CC(CCCCCCCC)CCCCCCCCCC)C3=O,0.78,13.69,58.0,6.3,-5.21,-3.6,-5.71,-4.02,,,2022,10.1016/j.synthmet.2022.117189,"OPV-DB (Qiu, J., Zenodo, 2026, doi:10.5281/zenodo.20841543)"
PTB7-Th,Ph(PDI)3,CCCCC(CC)COC(=O)c1sc2csc(-c3cc4c(-c5ccc(CC(CC)CCCC)s5)c5sccc5c(-c5ccc(CC(CC)CCCC)s5)c4s3)c2c1F,CCCCCC(CCCCC)n1c(=O)c2ccc3c4ccc5c(=O)n(C(CCCCC)CCCCC)c(=O)c6cc7c(c4c56)c4c(cc(c1=O)c2c34)c1c2c3cc4c(=O)n(C(CCCCC)CCCCC)c(=O)c5ccc6c8ccc9c(=O)n(C(CCCCC)CCCCC)c(=O)c%10cc(c(c8c9%10)c3c6c54)c2c2c3cc4c(=O)n(C(CCCCC)CCCCC)c(=O)c5ccc6c8ccc9c(=O)n(C(CCCCC)CCCCC)c(=O)c%10cc(c(c8c9%10)c3c6c54)c2c71,0.85,14.15,52.9,6.28,-5.21,-3.6,-5.92,-3.85,,,2022,10.1002/smll.202208217,"OPV-DB (Qiu, J., Zenodo, 2026, doi:10.5281/zenodo.20841543)"
PM6,IDTP-4F,CCCCC(CC)Cc1sc(-c2c3cc(-c4ccc(-c5sc(-c6cccs6)c6c5C(=O)c5c(CC(CC)CCCC)sc(CC(CC)CCCC)c5C6=O)s4)sc3c(-c3cc(F)c(CC(CC)CCCC)s3)c3ccsc23)cc1F,CCCCCCc1ccc(C2(c3ccc(CCCCCC)cc3)c3cc4c(cc3-c3sc(/C=C5\C(=O)c6cc(F)c(F)cc6C5=C(C#N)C#N)cc32)C(c2ccc(CCCCCC)cc2)(c2ccc(CCCCCC)cc2)c2c-4sc3c4sc(/C=C5\C(=O)c6cc(F)c(F)cc6C5=C(C#N)C#N)cc4n(CC(CC)CCCC)c23)cc1,0.885,22.39,75.7,15.02,-5.56,-3.65,-5.54,-3.98,,,2022,10.1002/adfm.202203200,"OPV-DB (Qiu, J., Zenodo, 2026, doi:10.5281/zenodo.20841543)"
PBDB-T,PFA1,CCCCC(CC)Cc1ccc(-c2c3cc(-c4ccc(-c5sc(-c6cccs6)c6c5C(=O)c5c(CC(CC)CCCC)sc(CC(CC)CCCC)c5C6=O)s4)sc3c(-c3ccc(CC(CC)CCCC)s3)c3ccsc23)s1,CCCCCCCCCCCCC(CCCCCCCCCC)Cn1c2c3sc(/C=C4\C(=O)c5cc(F)ccc5C4=C(C#N)C#N)c(CCCCCCCCCCC)c3sc2c2c3nsnc3c3c4sc5c(CCCCCCCCCCC)c(/C=C6\C(=O)c7cc(-c8cccs8)c(F)cc7C6=C(C#N)C#N)sc5c4n(CC(CCCCCCCCCC)CCCCCCCCCCCC)c3c21,0.85,24.01,72.93,15.02,-5.33,-3.48,-5.74,-3.84,,,2022,10.1039/d2tc00045h,"OPV-DB (Qiu, J., Zenodo, 2026, doi:10.5281/zenodo.20841543)"
BTR-Cl,L8-Bo,CCCCCCc1cc(-c2cc3c(-c4cc(Cl)c(CC(CC)CCCC)s4)c4sc(-c5cc(CCCCCC)c(-c6cc(CCCCCC)c(-c7ccc(/C=C8/SC(=S)N(CCCCCC)C8=O)s7)s6)s5)cc4c(-c4cc(Cl)c(CC(CC)CCCC)s4)c3s2)sc1-c1cc(CCCCCC)c(-c2ccc(/C=C3\SC(=S)N(CC(CC)CCCC)C3=O)s2)s1,CCCCCCC(CCCC)Cc1c(/C=C2\C(=O)c3cc(F)c(F)cc3C2=C(C#N)C#N)sc2c1sc1c3c4nsnc4c4c5sc6c(CC(CCCC)CCCCCC)c(/C=C7\C(=O)c8cc(F)c(F)cc8C7=C(C#N)C#N)sc6c5n(CC(CC)CCCC)c4c3n(CC(CC)CCCC)c21,0.86,23.72,73.0,15.0,-5.46,-3.7,-5.68,-3.9,,,2022,10.1039/d2ee02107b,"OPV-DB (Qiu, J., Zenodo, 2026, doi:10.5281/zenodo.20841543)"
JD40,PA-6-M,CCCCCCC(CCCC)Cc1csc(-c2cc3c4nsnc4c4cc(-c5cc(CC(CCCC)CCCCCC)c(-c6cc7c(-c8ccc(CC(CC)CCCC)s8)c8sccc8c(-c8ccc(CC(CC)CCCC)s8)c7s6)s5)sc4c3s2)c1,CCCCCCCCCCCCC(CCCCCCCCCC)Cn1c2c3sc(/C=C4\C(=O)c5ccccc5C4=C(C#N)C#N)c(CCCCCCCCCCC)c3sc2c2c3nsnc3c3c4sc5c(CCCCCCCCCCC)c(/C=C6\C(=O)c7ccc(-c8cccs8)cc7C6=C(C#N)C#N)sc5c4n(CC(CCCCCCCCCC)CCCCCCCCCCCC)c3c21,0.92,22.42,72.4,14.99,-5.38,-3.32,-5.67,-3.8,,,2022,10.1016/j.enrev.2022.100008,"OPV-DB (Qiu, J., Zenodo, 2026, doi:10.5281/zenodo.20841543)"
P126,Y6,CCCCCCCCCCCCc1csc2c3cc4c(cc3c3sc(-c5cc6c(-c7nc(CCCCCCCCCCC)c(CCCCCCCCCCC)s7)c7sccc7c(-c7nc(CCCCCCCCCCC)c(CCCCCCCCCCC)s7)c6s5)c(CCCCCCCCCCCC)c3c12)C(=O)c1c(CC(CC)CCCC)sc(CC(CC)CCCC)c1C4=O,CCCCCCCCCCCc1c(/C=C2\C(=O)c3cc(F)c(F)cc3C2=C(C#N)C#N)sc2c1sc1c3c4nsnc4c4c5sc6c(CCCCCCCCCCC)c(/C=C7\C(=O)c8cc(F)c(F)cc8C7=C(C#N)C#N)sc6c5n(CC(CC)CCCC)c4c3n(CC(CC)CCCC)c21,0.89,23.52,72.0,15.07,-5.53,-3.35,-5.65,-4.09,,,2022,10.1016/j.polymer.2022.124892,"OPV-DB (Qiu, J., Zenodo, 2026, doi:10.5281/zenodo.20841543)"
D18,Y6-1O,CCCCCCC(CCCC)Cc1csc(-c2cc3c4nsnc4c4cc(-c5cc(CC(CCCC)CCCCCC)c(-c6cc7c(-c8cc(F)c(CC(CC)CCCC)s8)c8sccc8c(-c8cc(F)c(CC(CC)CCCC)s8)c7s6)s5)sc4c3s2)c1,CCCCCCCCCCCOc1c(/C=C2\C(=O)c3cc(F)c(F)cc3C2=C(C#N)C#N)sc2c1sc1c3c4nsnc4c4c5sc6c(CCCCCCCCCCC)c(/C=C7\C(=O)c8cc(F)c(F)cc8C7=C(C#N)C#N)sc6c5n(CC)c4c3n(CC)c21,0.89,23.49,72.4,15.19,-5.51,-2.77,-5.71,-3.84,,,2022,10.1002/aenm.202201850,"OPV-DB (Qiu, J., Zenodo, 2026, doi:10.5281/zenodo.20841543)"
P135,Y6,CCCCCCCCCCC(CCCCCCCC)CN1C(=O)c2c(c3cc(-c4cc5c(-c6cc(F)c(CC(CC)CCCC)s6)c6sccc6c(-c6cc(F)c(CC(CC)CCCC)s6)c5s4)sc3c3sccc23)C1=O,CCCCCCCCCCCc1c(/C=C2\C(=O)c3cc(F)c(F)cc3C2=C(C#N)C#N)sc2c1sc1c3c4nsnc4c4c5sc6c(CCCCCCCCCCC)c(/C=C7\C(=O)c8cc(F)c(F)cc8C7=C(C#N)C#N)sc6c5n(CC(CC)CCCC)c4c3n(CC(CC)CCCC)c21,0.87,24.46,71.0,15.11,-5.52,-3.32,-5.65,-4.09,,,2022,10.1002/ente.202201211,"OPV-DB (Qiu, J., Zenodo, 2026, doi:10.5281/zenodo.20841543)"
PTQ10,BTP-Se,CCCCCCCCC(CCCCCC)COc1cnc2c(-c3cccs3)c(F)c(F)cc2n1,CCCCCCCCCCCc1c(/C=C2\C(=O)c3cc(F)c(F)cc3C2=C(C#N)C#N)sc2c1sc1c3c4n[se]nc4c4c5sc6c(CCCCCCCCCCC)c(/C=C/C=C7\C(=O)c8cc(F)c(F)cc8C7=C(C#N)C#N)sc6c5n(CC(CCCC)CCCCCC)c4c3n(CC(CCCC)CCCCCC)c21,0.871,23.6,74.6,15.3,-5.54,-2.92,-5.64,-4.04,,,2022,10.1016/j.cej.2022.135998,"OPV-DB (Qiu, J., Zenodo, 2026, doi:10.5281/zenodo.20841543)"
PM6,PYTH-A,CCCCC(CC)Cc1sc(-c2c3cc(-c4ccc(-c5sc(-c6cccs6)c6c5C(=O)c5c(CC(CC)CCCC)sc(CC(CC)CCCC)c5C6=O)s4)sc3c(-c3cc(F)c(CC(CC)CCCC)s3)c3ccsc23)cc1F,CCCCCCCCCCCc1c(/C=C2\C(=O)c3cc(-c4ccc(-c5ccc6c(c5)C(=O)/C(=C/c5sc7c(sc8c9c%10nsnc%10c%10c%11sc%12c(CCCCCCCCCCC)c(/C=C%13\C(=O)c%14ccccc%14C%13=C(C#N)C#N)sc%12c%11n(CC(CCCCCCCC)CCCCCCCCCC)c%10c9n(CC(CCCCCCCC)CCCCCCCCCC)c78)c5CCCCCCCCCCC)C6=C(C#N)C#N)s4)ccc3C2=C(C#N)C#N)sc2c1sc1c3c4nsnc4c4c5sc6c(CCCCCCCCCCC)c(/C=C7/C(=O)c8cc(-c9ccc(CCCCCCc%10cccs%10)s9)ccc8C7=C(C#N)C#N)sc6c5n(CC(CCCCCCCC)CCCCCCCCCC)c4c3n(CC(CCCCCCCC)CCCCCCCCCC)c21,0.943,22.89,71.28,15.39,-5.56,-3.65,-5.7,-3.89,,,2022,10.1002/adma.202208008,"OPV-DB (Qiu, J., Zenodo, 2026, doi:10.5281/zenodo.20841543)"
PM6,Y26,CCCCC(CC)Cc1sc(-c2c3cc(-c4ccc(-c5sc(-c6cccs6)c6c5C(=O)c5c(CC(CC)CCCC)sc(CC(CC)CCCC)c5C6=O)s4)sc3c(-c3cc(F)c(CC(CC)CCCC)s3)c3ccsc23)cc1F,CCCCCCc1c(/C=C2\C(=O)c3cc(F)c(F)cc3C2=C(C#N)C#N)sc2c3c4nn(CC(CC)CCCC)nc4c4c5sc(/C=C6\C(=O)c7cc(F)c(F)cc7C6=C(C#N)C#N)c(CCCCCC)c5n(CC(CC)CCCC)c4c3n(CC(CC)CCCC)c12,0.848,23.17,78.64,15.44,-5.56,-3.65,-5.58,-4.03,,,2022,10.1039/d2ta07239d,"OPV-DB (Qiu, J., Zenodo, 2026, doi:10.5281/zenodo.20841543)"
P134,Y6,CCCCCCCCCCC(CCCCCCCC)CN1C(=O)c2nc3c4ccsc4c4sc(-c5cc6c(-c7ccc(CC(CC)CCCC)s7)c7sccc7c(-c7ccc(CC(CC)CCCC)s7)c6s5)cc4c3nc2C1=O,CCCCCCCCCCCc1c(/C=C2\C(=O)c3cc(F)c(F)cc3C2=C(C#N)C#N)sc2c1sc1c3c4nsnc4c4c5sc6c(CCCCCCCCCCC)c(/C=C7\C(=O)c8cc(F)c(F)cc8C7=C(C#N)C#N)sc6c5n(CC(CC)CCCC)c4c3n(CC(CC)CCCC)c21,0.88,24.68,71.0,15.42,-5.38,-3.48,-5.65,-4.09,,,2022,10.1002/marc.202200060,"OPV-DB (Qiu, J., Zenodo, 2026, doi:10.5281/zenodo.20841543)"
PBDB-T,PTz-C11,CCCCC(CC)Cc1ccc(-c2c3cc(-c4ccc(-c5sc(-c6cccs6)c6c5C(=O)c5c(CC(CC)CCCC)sc(CC(CC)CCCC)c5C6=O)s4)sc3c(-c3ccc(CC(CC)CCCC)s3)c3ccsc23)s1,CCCCCCCCCCCCC(CCCCCCCCCC)Cn1c2c3sc(/C=C4\C(=O)c5ccccc5C4=C(C#N)C#N)c(CCCCCCCCCCC)c3sc2c2c3nn(C)nc3c3c4sc5c(CCCCCCCCCCC)c(C/C=C6/C(=O)c7cc(-c8cccs8)ccc7C6=C(C#N)C#N)sc5c4n(CC(CCCCCCCCCC)CCCCCCCCCCCC)c3c21,0.882,25.4,69.6,15.59,-5.33,-3.48,-5.56,-3.8,,,2022,10.1002/aenm.202203044,"OPV-DB (Qiu, J., Zenodo, 2026, doi:10.5281/zenodo.20841543)"
DTTz-40,BTP-eC9,CCCCCCC(CCCC)Cc1csc(-c2cc3c4nn(CC(CC)CCCC)nc4c4cc(-c5cc(CC(CCCC)CCCCCC)c(-c6cc7c(-c8cc(F)c(CC(CC)CCCC)s8)c8sc(-c9sc(-c%10cc%11c%12nsnc%12c%12cc(-c%13cc(CC(CCCC)CCCCCC)c(-c%14cc%15c(-c%16cc(F)c(CC(CC)CCCC)s%16)c%16sccc%16c(-c%16cc(F)c(CC(CC)CCCC)s%16)c%15s%14)s%13)sc%12c%11s%10)cc9CC(CCCC)CCCCCC)cc8c(-c8cc(F)c(CC(CC)CCCC)s8)c7s6)s5)sc4c3s2)c1,CCCCCCCCCc1c(/C=C2\C(=O)c3cc(Cl)c(Cl)cc3C2=C(C#N)C#N)sc2c1sc1c3c4nsnc4c4c5sc6c(CCCCCCCCC)c(/C=C7\C(=O)c8cc(Cl)c(Cl)cc8C7=C(C#N)C#N)sc6c5n(CC(CCCC)CCCCCC)c4c3n(CC(CCCC)CCCCCC)c21,0.86,24.63,71.3,15.57,-5.5,-3.52,-5.665,-4.165,,,2022,10.1021/acs.macromol.2c01974,"OPV-DB (Qiu, J., Zenodo, 2026, doi:10.5281/zenodo.20841543)"
P132,BThIND-Cl,CCCCCCCCCCCc1nc(-c2c3cc(-c4scc5c4C(=O)N(CC(CC)CCCC)C5=O)sc3c(-c3nc(CCCCCCCCCCC)c(CCCCCCCCCCC)s3)c3ccsc23)sc1CCCCCCCCCCC,CCCCCCC1(CCCCCC)c2cc3c(cc2-c2sc(/C=C4\C(=O)c5cc(Cl)ccc5C4=C(C#N)C#N)cc21)C(CCCCCC)(CCCCCC)c1cc(/C=C2\C(=O)c4cc(Cl)ccc4C2=C(C#N)C#N)sc1-3,0.99,21.78,72.0,15.52,-5.54,-3.38,-5.64,-3.96,,,2022,10.1002/ente.202200215,"OPV-DB (Qiu, J., Zenodo, 2026, doi:10.5281/zenodo.20841543)"
P4T2F-HD,Y6,CCCCCCCCC(CCCCCC)Cc1csc(-c2cc(CC(CCCCCC)CCCCCCCC)c(-c3cc(F)c(-c4sccc4F)s3)s2)c1,CCCCCCCCCCCc1c(/C=C2\C(=O)c3cc(F)c(F)cc3C2=C(C#N)C#N)sc2c1sc1c3c4nsnc4c4c5sc6c(CCCCCCCCCCC)c(/C=C7\C(=O)c8cc(F)c(F)cc8C7=C(C#N)C#N)sc6c5n(CC(CC)CCCC)c4c3n(CC(CC)CCCC)c21,0.78,9.64,38.2,2.9,-5.35,-3.43,-5.65,-4.09,,,2022,10.1002/adfm.202201142,"OPV-DB (Qiu, J., Zenodo, 2026, doi:10.5281/zenodo.20841543)"
PTB7-Th,NDI-TR,CCCCC(CC)COC(=O)c1sc2csc(-c3cc4c(-c5ccc(CC(CC)CCCC)s5)c5sccc5c(-c5ccc(CC(CC)CCCC)s5)c4s3)c2c1F,CCCCC(CC)CN1C(=O)c2cc(-c3ccc(/C=C4\SC(=S)N(CC)C4=O)s3)c3c4c(cc(-c5ccc(/C=C6\SC(=S)N(CC)C6=O)s5)c(c24)C1=O)C(=O)N(CC(CC)CCCC)C3=O,0.64,7.01,69.0,3.07,-5.21,-3.6,-5.81,-3.95,,,2022,10.1016/j.synthmet.2022.117189,"OPV-DB (Qiu, J., Zenodo, 2026, doi:10.5281/zenodo.20841543)"
PTBD-BZ,PNDIOD-30Se,CCCCCCCCC(CCCCCC)Cn1nc2c(-c3cccs3)c(F)c(F)c(-c3ccc(-c4cc5sc6c(-c7ccc(SCC(CCCC)CCCCCC)s7)c7ccsc7c(-c7ccc(SCC(CCCC)CCCCCC)s7)c6c5s4)s3)c2n1,CCCCCCCCCCC(CCCCCCCC)CN1C(=O)c2ccc3c4c(c(-c5ccc(-c6ccc(-c7cc8c9c(c(-c%10ccc[se]%10)cc%10c9c7C(=O)N(CC(CCCCCCCC)CCCCCCCCCC)C%10=O)C(=O)N(CC(CCCCCCCC)CCCCCCCCCC)C8=O)s6)s5)cc(c24)C1=O)C(=O)N(CC(CCCCCCCC)CCCCCCCCCC)C3=O,0.91,11.58,60.94,6.42,-5.4,-3.59,-5.83,-4.3,,,2022,10.1016/j.dyepig.2022.110081,"OPV-DB (Qiu, J., Zenodo, 2026, doi:10.5281/zenodo.20841543)"
PBDBT,PF5-Y5,CCCCC(CC)Cc1sc(-c2c3cc(-c4cccc5nsnc45)sc3c(-c3cc(Cl)c(CC(CC)CCCC)s3)c3ccsc23)cc1Cl,CCCCCCCCCCCc1c(/C=C2\C(=O)c3ccccc3C2=C(C#N)C#N)sc2c1sc1c3c4nsnc4c4c5sc6c(CCCCCCCCCCC)c(/C=C7\C(=O)c8cc(-c9cc%10c(-c%11cc(CCCCCC)c(CC(CC)CCCC)s%11)c%11sccc%11c(-c%11cc(CCCCCC)c(CC(CC)CCCC)s%11)c%10s9)ccc8C7=C(C#N)C#N)sc6c5n(CC(CC)CCCC)c4c3n(CC(CC)CCCC)c21,0.92,15.7,60.0,8.66,-5.33,-3.48,-5.52,-3.84,,,2022,10.1002/solr.202201134,"OPV-DB (Qiu, J., Zenodo, 2026, doi:10.5281/zenodo.20841543)"
PTzBT,IT-4F,CCCCCCCCC(CCCCCC)Cc1ccsc1-c1nc2sc(-c3sc(-c4cc(CC(CCCC)CCCCCC)c(-c5nc6sc(-c7sccc7CC(CCCC)CCCCCC)nc6s5)s4)cc3CC(CCCCCC)CCCCCCCC)nc2s1,CCCCCCc1ccc(C2(c3ccc(CCCCCC)cc3)c3cc4c(cc3-c3sc5cc(/C=C6\C(=O)c7cc(F)c(F)cc7C6=C(C#N)C#N)sc5c32)C(c2ccc(CCCCCC)cc2)(c2ccc(CCCCCC)cc2)c2c-4sc3cc(/C=C4\C(=O)c5cc(F)c(F)cc5C4=C(C#N)C#N)sc23)cc1,0.87,14.3,69.0,8.7,-5.12,-2.76,-5.66,-4.14,,,2022,10.1002/aenm.202203443,"OPV-DB (Qiu, J., Zenodo, 2026, doi:10.5281/zenodo.20841543)"
PBDB-T,O-IDTBR,CCCCC(CC)Cc1ccc(-c2c3cc(-c4ccc(-c5sc(-c6cccs6)c6c5C(=O)c5c(CC(CC)CCCC)sc(CC(CC)CCCC)c5C6=O)s4)sc3c(-c3ccc(CC(CC)CCCC)s3)c3ccsc23)s1,CCCCCCCCC1(CCCCCCCC)c2cc3c(cc2-c2sc(-c4ccc(/C=C5\SC(=S)N(CC)C5=O)c5nsnc45)cc21)C(CCCCCCCC)(CCCCCCCC)c1cc(-c2ccc(/C=C4\SC(=S)N(CC)C4=O)c4nsnc24)sc1-3,0.96,14.6,61.0,8.9,-5.33,-3.48,-5.52,-3.89,,,2022,10.1039/d2tc05127c,"OPV-DB (Qiu, J., Zenodo, 2026, doi:10.5281/zenodo.20841543)"
PBTIBDTT,ITIC,CCCCCCCCCCc1ccsc1-c1cc2c(=O)n(CC(CCCCCC)CCCCCCCC)c(=O)c3cc(-c4sc(-c5cc6c(-c7ccc(CC(CC)CCCC)s7)c7sccc7c(-c7ccc(CC(CC)CCCC)s7)c6s5)cc4CCCCCCCCCC)sc3c2s1,CCCCCCc1ccc(C2(c3ccc(CCCCCC)cc3)c3cc4c(cc3-c3sc5cc(C=C6C(=O)c7ccccc7C6=C(C#N)C#N)sc5c32)C(c2ccc(CCCCCC)cc2)(c2ccc(CCCCCC)cc2)c2c-4sc3cc(C=C4C(=O)c5ccccc5C4=C(C#N)C#N)sc23)cc1,0.98,13.99,65.65,9.0,-5.47,-3.6,-5.576,-3.916,,,2022,10.1039/d2nj06130a,"OPV-DB (Qiu, J., Zenodo, 2026, doi:10.5281/zenodo.20841543)"
PIDT-phanQ,Y6,CCCCCCc1ccc(C2(c3ccc(CCCCCC)cc3)c3cc4c(cc3-c3sccc32)C(c2ccc(CCCCCC)cc2)(c2ccc(CCCCCC)cc2)c2cc(-c3cccc5nc6c7ccccc7c7ccccc7c6nc35)sc2-4)cc1,CCCCCCCCCCCc1c(/C=C2\C(=O)c3cc(F)c(F)cc3C2=C(C#N)C#N)sc2c1sc1c3c4nsnc4c4c5sc6c(CCCCCCCCCCC)c(/C=C7\C(=O)c8cc(F)c(F)cc8C7=C(C#N)C#N)sc6c5n(CC(CC)CCCC)c4c3n(CC(CC)CCCC)c21,0.73,18.5,67.2,9.07,-5.28,-3.61,-5.65,-4.09,,,2022,10.1016/j.polymer.2022.124867,"OPV-DB (Qiu, J., Zenodo, 2026, doi:10.5281/zenodo.20841543)"
PM6,PAL2,CCCCC(CC)Cc1sc(-c2c3cc(-c4ccc(-c5sc(-c6cccs6)c6c5C(=O)c5c(CC(CC)CCCC)sc(CC(CC)CCCC)c5C6=O)s4)sc3c(-c3cc(F)c(CC(CC)CCCC)s3)c3ccsc23)cc1F,CCCCCCCCCCCc1c(/C=C2\C(=O)c3ccccc3C2=C(C#N)C#N)sc2c1sc1c3c4nsnc4c4c5sc6c(CCCCCCCCCCC)c(/C=C7\C(=O)c8cc(-c9scc(F)c9F)ccc8C7=C(C#N)C#N)sc6c5n(CC(CCCCCCCC)CCCCCCCCCC)c4c3n(CC(CCCCCCCC)CCCCCCCCCC)c21,0.9,17.96,56.46,9.16,-5.56,-3.65,-5.6,-3.81,,,2022,10.1016/j.dyepig.2022.110180,"OPV-DB (Qiu, J., Zenodo, 2026, doi:10.5281/zenodo.20841543)"
PM6,PZC16,CCCCC(CC)Cc1sc(-c2c3cc(-c4ccc(-c5sc(-c6cccs6)c6c5C(=O)c5c(CC(CC)CCCC)sc(CC(CC)CCCC)c5C6=O)s4)sc3c(-c3cc(F)c(CC(CC)CCCC)s3)c3ccsc23)cc1F,C#Cc1ccc2c(c1)C(=O)/C(=C/c1sc3c(sc4c5c6nc7cc(F)c(F)cc7nc6c6c7sc8c(CCCCCCCCCCC)c(/C=C9\C(=O)c%10ccccc%10C9=C(C#N)C#N)sc8c7n(CC(CCCCCCCCCC)CCCCCCCCCCCC)c6c5n(CC(CCCCCCCCCC)CCCCCCCCCCCC)c34)c1CCCCCCCCCCC)C2=C(C#N)C#N,0.861,18.98,56.65,9.22,-5.56,-3.65,-5.61,-3.81,,,2022,10.1002/adfm.202214248,"OPV-DB (Qiu, J., Zenodo, 2026, doi:10.5281/zenodo.20841543)"
PM2,ITIC-Th,CCCCCCCCCCC(CCCCCCCC)Cc1ccc(-c2c3cc(-c4cnc(-c5cc6c(s5)-c5sc(-c7nccc8nsnc78)cc5C6(CC(CC)CCCC)CC(CC)CCCC)c5nsnc45)sc3c(-c3ccc(CC(CCCCCCCC)CCCCCCCCCC)s3)c3ccsc23)s1,CCCCCCc1ccc(C2(c3ccc(CCCCCC)s3)c3cc4c(cc3-c3sc5cc(/C=C6\C(=O)c7ccccc7C6=C(C#N)C#N)sc5c32)C(c2ccc(CCCCCC)s2)(c2ccc(CCCCCC)s2)c2c-4sc3cc(/C=C4\C(=O)c5ccccc5C4=C(C#N)C#N)sc23)s1,0.926,16.35,61.6,9.33,-5.3,-3.9,-5.673,-3.909,,,2022,10.1002/solr.202200135,"OPV-DB (Qiu, J., Zenodo, 2026, doi:10.5281/zenodo.20841543)"
PBDB-T-SF,ITIC-4F,CCCCC(CC)CSc1sc(-c2c3cc(-c4ccc(-c5sc(-c6cccs6)c6c5C(=O)c5c(CC(CC)CCCC)sc(CC(CC)CCCC)c5C6=O)s4)sc3c(-c3cc(F)c(SCC(CC)CCCC)s3)c3ccsc23)cc1F,CCCCCCc1ccc(C2(c3ccc(CCCCCC)cc3)c3cc4c(cc3-c3sc5cc(/C=C6/C(=O)c7cc(F)c(F)cc7C6=C(C#N)C#N)sc5c32)C(c2ccc(CCCCCC)cc2)(c2ccc(CCCCCC)cc2)c2c-4sc3cc(/C=C4/C(=O)c5cc(F)c(F)cc5C4=C(C#N)C#N)sc23)cc1,0.86,16.7,43.0,6.1,-5.41,-3.62,-5.82,-4.24,,,2022,10.1002/adma.202202575,"OPV-DB (Qiu, J., Zenodo, 2026, doi:10.5281/zenodo.20841543)"
PCE10,PC61BM,CCCCC(CC)COC(=O)c1sc2c(-c3cc4c(-c5ccc(CC(CC)CCCC)s5)c5sccc5c(-c5ccc(CC(CC)CCCC)s5)c4s3)scc2c1F,COC(=O)CCCC1(c2ccccc2)C23c4c5c6c7c8c9c(c%10c%11c2c2c%12c4c4c%13c5c5c7c7c8c8c%14c9c%10c9c%10c%11c2c2c%11c%12c4c4c%12c%13c5c5c7c7c8c8c%14c9c9c%10c2c2c%11c4c4c%12c5c7c5c8c9c2c45)C613,0.79,10.4,71.4,6.1,-5.21,-3.6,-6.1,-3.7,,,2022,10.1016/j.orgel.2022.106633,"OPV-DB (Qiu, J., Zenodo, 2026, doi:10.5281/zenodo.20841543)"
PBDB-T-2Cl,PC61BM,CCCCC(CC)Cc1sc(-c2c3cc(-c4ccc(-c5sc(-c6cccs6)c6c5C(=O)c5c(CC(CC)CCCC)sc(CC(CC)CCCC)c5C6=O)s4)sc3c(-c3cc(Cl)c(CC(CC)CCCC)s3)c3ccsc23)cc1Cl,COC(=O)CCCC1(c2ccccc2)C23c4c5c6c7c8c9c(c%10c%11c2c2c%12c4c4c%13c5c5c7c7c8c8c%14c9c%10c9c%10c%11c2c2c%11c%12c4c4c%12c%13c5c5c7c7c8c8c%14c9c9c%10c2c2c%11c4c4c%12c5c7c5c8c9c2c45)C613,0.96,13.95,46.0,6.13,-5.52,-3.6,-6.1,-3.7,,,2022,10.1016/j.orgel.2022.106728,"OPV-DB (Qiu, J., Zenodo, 2026, doi:10.5281/zenodo.20841543)"
PCPDTBT,B1,CCCCC(CC)CC1(CC(CC)CCCC)c2ccsc2-c2sc(-c3cccc4nsnc34)cc21,CCCCCCc1cc(-c2cc3c(-c4ccc(SCC(CC)CCCC)cc4)c4sc(-c5cc(CCCCCC)c(-c6cc(CCCCCC)c(-c7ccc(/C=C8/SC(=S)N(CCCC)C8=O)s7)s6)s5)cc4c(-c4ccc(SCC(CC)CCCC)cc4)c3s2)sc1-c1cc(CCCCCC)c(-c2ccc(/C=C3/SC(=S)N(CCCC)C3=O)s2)s1,1.15,11.7,28.0,3.8,-5.3,-3.6,-5.37,-3.51,,,2022,10.1016/j.optmat.2022.112852,"OPV-DB (Qiu, J., Zenodo, 2026, doi:10.5281/zenodo.20841543)"
PM6,A2,CCCCC(CC)Cc1sc(-c2c3cc(-c4ccc(-c5sc(-c6cccs6)c6c5C(=O)c5c(CC(CC)CCCC)sc(CC(CC)CCCC)c5C6=O)s4)sc3c(-c3cc(F)c(CC(CC)CCCC)s3)c3ccsc23)cc1F,CCCCCC(CCCCC)N1C(=O)c2ccc3c4c2c(cc2c4c4c(c5ccc6c7cc8c(=O)n(C(CCCCC)CCCCC)c(=O)c9ccc%10c%11ccc%12c(=O)n(C(CCCCC)CCCCC)c(=O)c%13cc(c6c52)c(c%11c%12%13)c7c%10c98)=CC2C(=O)N(C(CCCCC)CCCCC)C(=O)C5=C2C=4C3C=C5)C1=O,0.8,21.5,73.5,13.9,-5.56,-3.65,-5.7,-3.78,,,2022,10.1002/aesr.202200070,"OPV-DB (Qiu, J., Zenodo, 2026, doi:10.5281/zenodo.20841543)"
PM6,PYFCl-T,CCCCC(CC)Cc1sc(-c2c3cc(-c4ccc(-c5sc(-c6cccs6)c6c5C(=O)c5c(CC(CC)CCCC)sc(CC(CC)CCCC)c5C6=O)s4)sc3c(-c3cc(F)c(CC(CC)CCCC)s3)c3ccsc23)cc1F,CCCCCCCCCCCCC(CCCCCCCCCC)Cn1c2c3sc(/C=C4\C(=O)c5ccc(F)cc5C4=C(C#N)C#N)c(CCCCCCCCCCC)c3sc2c2c3nsnc3c3c4sc5c(CCCCCCCCCCC)c(C/C=C6/C(=O)c7cc(-c8cccs8)c(F)cc7C6=C(C#N)C#N)sc5c4n(CC(CCCCCCCCCC)CCCCCCCCCCCC)c3c21,0.928,23.32,64.83,14.03,-5.56,-3.65,-5.66,-3.73,,,2022,10.1002/adma.202211296,"OPV-DB (Qiu, J., Zenodo, 2026, doi:10.5281/zenodo.20841543)"
