Repository: AsadKhanJBNU/osc_predictor

# OSC Donor–Acceptor Property Predictor

Predicts **nine** electronic and photovoltaic properties of organic solar cell
donor–acceptor pairs **directly from SMILES** — no DFT and no device measurements
as inputs.

**Try it live:** https://huggingface.co/spaces/AsadWazir/osc_predictor

## About

Selected models from the combined SMILES-only pipeline:

| Property | Description | Selected model | Test *R*² |
|---|---|---|---|
| V_OC | Open-circuit voltage | ElasticNet | 45.8% |
| J_SC | Short-circuit current | ElasticNet | 69.5% |
| PCE | Power conversion efficiency | Ridge | 61.2% |
| HOMO_D | Donor HOMO | k-NN | 18.5% |
| LUMO_D | Donor LUMO | Extra Trees | 39.1% |

File: Dataset/Combined_Dataset.csv (part 20 of 28)
DonorName,AcceptorName,DonorSMILES,AcceptorSMILES,V_OC,J_SC,PCE,FF_percent,HOMO_D,LUMO_D,HOMO_A,LUMO_A,Lambda+,Lambda-,PubYear,DOI,source,orbital_label_type,split
PBDB-T,A2,CCCCC(CC)Cc1ccc(-c2c3cc(-c4ccc(-c5sc(-c6cccs6)c6c5C(=O)c5c(CC(CC)CCCC)sc(CC(CC)CCCC)c5C6=O)s4)sc3c(-c3ccc(CC(CC)CCCC)s3)c3ccsc23)s1,CCCCCC(CCCCC)N1C(=O)c2ccc3c4c2c(cc2c4c4c(c5ccc6c7cc8c(=O)n(C(CCCCC)CCCCC)c(=O)c9ccc%10c%11ccc%12c(=O)n(C(CCCCC)CCCCC)c(=O)c%13cc(c6c52)c(c%11c%12%13)c7c%10c98)=CC2C(=O)N(C(CCCCC)CCCCC)C(=O)C5=C2C=4C3C=C5)C1=O,0.77,8.73,2.94,43.84,-5.33,-3.48,-5.7,-3.78,,,2021.0,10.1039/d1nj00540e,opvdb_experimental,electrochemical,training
PBDB-Si,Y6,CCCCC(CC)Cc1sc(CC(CC)CCCC)c2c1C(=O)c1c(-c3cccs3)sc(-c3ccc(-c4cc5c(-c6ccc([Si](CCC)(CCC)CCC)cc6)c6sccc6c(-c6ccc([Si](CCC)(CCC)CCC)cc6)c5s4)s3)c1C2=O,CCCCCCCCCCCc1c(/C=C2\C(=O)c3cc(F)c(F)cc3C2=C(C#N)C#N)sc2c1sc1c3c4nsnc4c4c5sc6c(CCCCCCCCCCC)c(/C=C7\C(=O)c8cc(F)c(F)cc8C7=C(C#N)C#N)sc6c5n(CC(CC)CCCC)c4c3n(CC(CC)CCCC)c21,0.92,8.28,2.96,38.88,-5.54,-3.62,-5.65,-4.09,,,2021.0,10.1016/j.dyepig.2021.109842,opvdb_experimental,electrochemical,training
PBDB-TF,di-PDI,CCCCC(CC)Cc1sc(-c2c3cc(-c4ccc(-c5sc(-c6cccs6)c6c5C(=O)c5c(CC(CC)CCCC)sc(CC(CC)CCCC)c5C6=O)s4)sc3c(-c3cc(F)c(CC(CC)CCCC)s3)c3ccsc23)cc1F,CCCCCC(CCCCC)N1C(=O)c2ccc3c4ccc5c6c(ccc(c7ccc(c2c37)C1=O)c64)C(=O)N(C(CCCCC)CCCCC)C5=O,0.879,6.92,3.18,52.2,-5.49,-3.64,-6.1,-3.86,,,2021.0,10.1002/ajoc.202100585,opvdb_experimental,electrochemical,training
H1,Y6,CCN1C(=O)C2=C(c3ccc(-c4ccc5c(c4)C(=C4c6cc(-c7ccc(C8=C9C(=O)N(CC)C(c%10cccs%10)=C9C(=O)N8CC)s7)ccc6-c6ccc(-c7ccc(C8=C9C(=O)N(CC)C(c%10cccs%10)=C9C(=O)N8CC)s7)cc64)c4cc(-c6ccc(C7=C8C(=O)N(CC)C(c9cccs9)=C8C(=O)N7CC)s6)ccc4-5)s3)N(CC)C(=O)C2=C1c1cccs1,CCCCCCCCCCCc1c(/C=C2\C(=O)c3cc(F)c(F)cc3C2=C(C#N)C#N)sc2c1sc1c3c4nsnc4c4c5sc6c(CCCCCCCCCCC)c(/C=C7\C(=O)c8cc(F)c(F)cc8C7=C(C#N)C#N)sc6c5n(CC(CC)CCCC)c4c3n(CC(CC)CCCC)c21,0.86,24.98,15.62,72.7,-5.51,-3.84,-5.65,-4.09,,,2021.0,10.1002/solr.202100510,opvdb_experimental,electrochemical,training
D18-Cl,Y6-1O,CCCCCCC(CCCC)Cc1csc(-c2cc3c4nsnc4c4cc(-c5cc(CC(CCCC)CCCCCC)c(-c6cc7c(-c8cc(Cl)c(CC(CC)CCCC)s8)c8sccc8c(-c8cc(Cl)c(CC(CC)CCCC)s8)c7s6)s5)sc4c3s2)c1,CCCCCCCCCCCOc1c(/C=C2\C(=O)c3cc(F)c(F)cc3C2=C(C#N)C#N)sc2c1sc1c3c4nsnc4c4c5sc6c(CCCCCCCCCCC)c(/C=C7\C(=O)c8cc(F)c(F)cc8C7=C(C#N)C#N)sc6c5n(CC)c4c3n(CC)c21,0.928,22.75,15.8,74.86,-5.51,-2.77,-5.71,-3.84,,,2021.0,10.1039/d1ta01135a,opvdb_experimental,electrochemical,training
JD40,PJTVT,CCCCCCC(CCCC)Cc1csc(-c2cc3c4nsnc4c4cc(-c5cc(CC(CCCC)CCCCCC)c(-c6cc7c(-c8ccc(CC(CC)CCCC)s8)c8sccc8c(-c8ccc(CC(CC)CCCC)s8)c7s6)s5)sc4c3s2)c1,CCCCCCCCCCCCC(CCCCCCCCCC)Cn1c2c3sc(/C=C4\C(=O)c5ccccc5C4=C(C#N)C#N)c(CCCCCCCCCCC)c3sc2c2c3nsnc3c3c4sc5c(CCCCCCCCCCC)c(/C=C6\C(=O)c7cc(-c8ccc(/C=C/c9cccs9)s8)ccc7C6=C(C#N)C#N)sc5c4n(CC(CCCCCCCCCC)CCCCCCCCCCCC)c3c21,0.89,23.75,16.13,76.4,-5.38,-3.32,-5.57,-3.69,,,2021.0,10.1002/aenm.202102559,opvdb_experimental,electrochemical,training
PBDB-T,QOC6-4H,CCCCC(CC)Cc1ccc(-c2c3cc(-c4ccc(-c5sc(-c6cccs6)c6c5C(=O)c5c(CC(CC)CCCC)sc(CC(CC)CCCC)c5C6=O)s4)sc3c(-c3ccc(CC(CC)CCCC)s3)c3ccsc23)s1,CCCCCCc1ccc(-c2nc3c(-c4cc5c(s4)-c4sc(/C=C6\C(=O)c7ccccc7C6=C(C#N)C#N)cc4C5(CC(CC)CCCC)CC(CC)CCCC)c(F)c(F)c(-c4cc5c(s4)-c4sc(/C=C6\C(=O)c7ccccc7C6=C(C#N)C#N)cc4C5(CC(CC)CCCC)CC(CC)CCCC)c3nc2-c2ccc(CCCCCC)cc2)cc1,0.862,16.19,7.9,56.6,-5.33,-3.48,-5.59,-3.8,,,2021.0,10.1021/acsami.1c11412,opvdb_experimental,electrochemical,training
PCDTBT,MPU2,CCCCCCCCC(CCCCCCCC)n1c2ccccc2c2ccc(-c3ccc(-c4ccc(-c5cccs5)c5nsnc45)s3)cc21,CCCCC(CC)CN1C(=O)C2=C(c3ccc(/C=c4\sc(=C(C#N)C#N)n(CC)c4=O)s3)N(CC(CC)CCCC)C(=O)C2=C1c1ccc(/C=c2\sc(=C(C#N)C#N)n(CC)c2=O)s1,0.85,14.73,7.91,64.2,-5.5,-3.6,-5.72,-4.15,,,2021.0,10.1016/j.solener.2021.04.049,opvdb_experimental,electrochemical,training
PBDB-T,Y5-Se-Out,CCCCC(CC)Cc1ccc(-c2c3cc(-c4ccc(-c5sc(-c6cccs6)c6c5C(=O)c5c(CC(CC)CCCC)sc(CC(CC)CCCC)c5C6=O)s4)sc3c(-c3ccc(CC(CC)CCCC)s3)c3ccsc23)s1,CCCCCCCCCCCCC(CCCCCCCCCC)Cn1c2c3sc(/C=C4/C(=O)c5ccccc5C4=C(C#N)C#N)c(CCCCCCCCCCC)c3sc2c2c3nsnc3c3c4sc5c(CCCCCCCCCCC)c(/C=C6/C(=O)c7ccc(-c8ccc[se]8)cc7C6=C(C#N)C#N)sc5c4n(CC(CCCCCCCCCC)CCCCCCCCCCCC)c3c21,0.88,16.09,7.92,56.0,-5.33,-3.48,-5.68,-4.24,,,2021.0,10.1002/adfm.202108508,opvdb_experimental,electrochemical,training
PBDB-T-2Cl,DTSiC-IC,CCCCC(CC)Cc1sc(-c2c3cc(-c4ccc(-c5sc(-c6cccs6)c6c5C(=O)c5c(CC(CC)CCCC)sc(CC(CC)CCCC)c5C6=O)s4)sc3c(-c3cc(Cl)c(CC(CC)CCCC)s3)c3ccsc23)cc1Cl,CCCCCCCCC(CCCCCCCC)n1c2cc3c(cc2c2cc4c(cc21)-c1sc(/C=C2\C(=O)c5ccccc5C2=C(C#N)C#N)cc1[Si]4(CCCCCCCC)CCCCCCCC)[Si](CCCCCCCC)(CCCCCCCC)c1cc(/C=C2\C(=O)c4ccccc4C2=C(C#N)C#N)sc1-3,1.1,11.62,7.92,62.0,-5.52,-3.6,-5.79,-4.05,,,2021.0,10.1021/acsami.1c06360,opvdb_experimental,electrochemical,training
PBDB-T,CPDT-4Cl-2Eh,CCCCC(CC)Cc1ccc(-c2c3cc(-c4ccc(-c5sc(-c6cccs6)c6c5C(=O)c5c(CC(CC)CCCC)sc(CC(CC)CCCC)c5C6=O)s4)sc3c(-c3ccc(CC(CC)CCCC)s3)c3ccsc23)s1,CCCCC(CC)CC1(CC(CC)CCCC)c2cc(/C=C3\C(=O)c4cc(Cl)c(Cl)cc4C3=C(C#N)C#N)sc2-c2sc(-c3cc4c(s3)-c3sc(/C=C5\C(=O)c6cc(Cl)c(Cl)cc6C5=C(C#N)C#N)cc3C4(CC(CC)CCCC)CC(CC)CCCC)cc21,0.69,16.9,7.52,64.46,-5.33,-3.48,-5.3,-3.87,,,2021.0,10.1016/j.dyepig.2021.109801,opvdb_experimental,electrochemical,training
PBDB-T,IDT-3EsT-2IC2F,CCCCC(CC)Cc1ccc(-c2c3cc(-c4ccc(-c5sc(-c6cccs6)c6c5C(=O)c5c(CC(CC)CCCC)sc(CC(CC)CCCC)c5C6=O)s4)sc3c(-c3ccc(CC(CC)CCCC)s3)c3ccsc23)s1,CCCCCCc1ccc(C2(c3ccc(CCCCCC)cc3)c3cc4c(cc3-c3sc(-c5sc(/C=C6\C(=O)c7cc(F)c(F)cc7C6=C(C#N)C#N)cc5C(=O)OCC(CC)CCCC)cc32)C(c2ccc(CCCCCC)cc2)(c2ccc(CCCCCC)cc2)c2cc(-c3sc(/C=C5\C(=O)c6cc(F)c(F)cc6C5=C(C#N)C#N)cc3C(=O)OCC(CC)CCCC)sc2-4)cc1,0.886,14.68,7.54,58.0,-5.33,-3.48,-5.38,-3.93,,,2021.0,10.1021/acsaem.1c02403,opvdb_experimental,electrochemical,training
D18,PC71BM,CCCCCCC(CCCC)Cc1csc(-c2cc3c4nsnc4c4cc(-c5cc(CC(CCCC)CCCCCC)c(-c6cc7c(-c8cc(F)c(CC(CC)CCCC)s8)c8sccc8c(-c8cc(F)c(CC(CC)CCCC)s8)c7s6)s5)sc4c3s2)c1,COC(=O)CCCC1(c2ccccc2)C23c4c5ccc6c7cc8c9c%10c(cc%11cc%12c%13c%14c(cc%15c%16ccc-5c2c%16c2c5c%16c%17c(c(c46)c7c9c%17c4c%10c%11c%13c4c%16c%14c%152)C513)C%12)C8,0.98,11.26,8.0,71.4,-5.51,-2.77,-5.9,-3.9,,,2021.0,10.1039/d1ta09752k,opvdb_experimental,electrochemical,training
PF2,EH-IDTBR,CCCCCCCCC(CCCCCC)Cc1cc2sc(-c3c4cc(-c5sc(-c6c(F)c(F)c(-c7cc(CC(CC)CCCC)cs7)c7nsnc67)cc5CC(CC)CCCC)sc4c(-c4cc5sc(CC(CCCCCC)CCCCCCCC)cc5s4)c4ccsc34)cc2s1,CCCCC(CC)CC1(CC(CC)CCCC)c2cc3c(cc2-c2sc(-c4ccc(/C=C5\SC(=S)N(CC)C5=O)c5nsnc45)cc21)C(CC(CC)CCCC)(CC(CC)CCCC)c1cc(-c2ccc(/C=C4\SC(=S)N(CC)C4=O)c4nsnc24)sc1-3,1.07,13.2,8.0,56.0,-5.48,-3.73,-5.51,-3.88,,,2021.0,10.1039/d1me00151e,opvdb_experimental,electrochemical,training
PCE10,COi8DFIC,CCCCC(CC)COC(=O)c1sc2c(-c3cc4c(-c5ccc(CC(CC)CCCC)s5)c5sccc5c(-c5ccc(CC(CC)CCCC)s5)c4s3)scc2c1F,CCCCCCc1ccc(C2(c3ccc(CCCCCC)cc3)Oc3c(sc4c5c(sc34)-c3sc4cc(/C=C6\C(=O)c7cc(F)c(F)cc7C6=C(C#N)C#N)sc4c3C(c3ccc(CCCCCC)cc3)(c3ccc(CCCCCC)cc3)O5)-c3sc4cc(/C=C5\C(=O)c6cc(F)c(F)cc6C5=C(C#N)C#N)sc4c32)cc1,0.68,26.12,12.16,68.2,-5.21,-3.6,-5.5,-3.88,,,2021.0,10.1016/j.dyepig.2021.109171,opvdb_experimental,electrochemical,training
PBDB-T,QOC6-4Cl,CCCCC(CC)Cc1ccc(-c2c3cc(-c4ccc(-c5sc(-c6cccs6)c6c5C(=O)c5c(CC(CC)CCCC)sc(CC(CC)CCCC)c5C6=O)s4)sc3c(-c3ccc(CC(CC)CCCC)s3)c3ccsc23)s1,CCCCCCc1ccc(-c2nc3c(-c4cc5c(s4)-c4sc(/C=C6\C(=O)c7cc(Cl)c(Cl)cc7C6=C(C#N)C#N)cc4C5(CC(CC)CCCC)CC(CC)CCCC)c(F)c(F)c(-c4cc5c(s4)-c4sc(/C=C6\C(=O)c7cc(Cl)c(Cl)cc7C6=C(C#N)C#N)cc4C5(CC(CC)CCCC)CC(CC)CCCC)c3nc2-c2ccc(CCCCCC)cc2)cc1,0.782,22.91,12.32,69.0,-5.33,-3.48,-5.62,-3.87,,,2021.0,10.1021/acsami.1c11412,opvdb_experimental,electrochemical,training
PM2,Y6-BO,CCCCCCCCCCC(CCCCCCCC)Cc1ccc(-c2c3cc(-c4cnc(-c5cc6c(s5)-c5sc(-c7nccc8nsnc78)cc5C6(CC(CC)CCCC)CC(CC)CCCC)c5nsnc45)sc3c(-c3ccc(CC(CCCCCCCC)CCCCCCCCCC)s3)c3ccsc23)s1,CCCCCCCCCCCc1c(/C=C2\C(=O)c3cc(F)c(F)cc3C2=C(C#N)C#N)sc2c1sc1c3c4nsnc4c4c5sc6c(CCCCCCCCCCC)c(/C=C7\C(=O)c8cc(F)c(F)cc8C7=C(C#N)C#N)sc6c5n(CC(CCCC)CCCCCC)c4c3n(CC(CCCC)CCCCCC)c21,0.72,22.1,11.1,70.6,-5.3,-3.9,-5.65,-4.1,,,2021.0,10.1016/j.mtener.2021.100807,opvdb_experimental,electrochemical,training
J101,IT-4F,CCCCCCCCC(CCCCCC)Cn1nc2c(-c3cccs3)c(Cl)c(Cl)c(-c3ccc(-c4cc5c(-c6ccc([Si](CCC)(CCC)CCC)s6)c6sccc6c(-c6ccc([Si](CCC)(CCC)CCC)s6)c5s4)s3)c2n1,CCCCCCc1ccc(C2(c3ccc(CCCCCC)cc3)c3cc4c(cc3-c3sc5cc(/C=C6\C(=O)c7cc(F)c(F)cc7C6=C(C#N)C#N)sc5c32)C(c2ccc(CCCCCC)cc2)(c2ccc(CCCCCC)cc2)c2c-4sc3cc(/C=C4\C(=O)c5cc(F)c(F)cc5C4=C(C#N)C#N)sc23)cc1,0.93,18.2,11.1,67.0,-5.3,-3.5,-5.66,-4.14,,,2021.0,10.1016/j.synthmet.2021.116736,opvdb_experimental,electrochemical,training
PBDB-T,PY5-PZ,CCCCC(CC)Cc1ccc(-c2c3cc(-c4ccc(-c5sc(-c6cccs6)c6c5C(=O)c5c(CC(CC)CCCC)sc(CC(CC)CCCC)c5C6=O)s4)sc3c(-c3ccc(CC(CC)CCCC)s3)c3ccsc23)s1,CCCCCCCCCCCc1c(/C=C2\C(=O)c3ccccc3C2=C(C#N)C#N)sc2c1sc1c3c4nsnc4c4c5sc6c(CCCCCCCCCCC)c(/C=C7\C(=O)c8cc(-c9sc(-c%10cnc(-c%11cc(CC(CC)CCCC)cs%11)cn%10)cc9CC(CC)CCCC)ccc8C7=C(C#N)C#N)sc6c5n(CC(CCCCCCCC)CCCCCCCCCC)c4c3n(CC(CCCCCCCC)CCCCCCCCCC)c21,0.893,19.91,12.1,68.2,-5.33,-3.53,-5.71,-3.75,,,2021.0,10.1021/acs.chemmater.1c02302,opvdb_experimental,electrochemical,training
3BDT-5,Y6,CCOC(=O)/C(C#N)=C/c1ccc(-c2sc(-c3cc4c(-c5ccc(CC)s5)c5sc(-c6cc7c(-c8ccc(CC)s8)c8sc(-c9cc%10c(-c%11ccc(CC)s%11)c%11sc(-c%12cc(CC)c(-c%13ccc(/C=C(\C#N)C(=O)OCC)s%13)s%12)cc%11c(-c%11ccc(CC)s%11)c%10s9)cc8c(-c8ccc(CC)s8)c7s6)cc5c(-c5ccc(CC)s5)c4s3)cc2CC)s1,CCCCCCCCCCCc1c(/C=C2\C(=O)c3cc(F)c(F)cc3C2=C(C#N)C#N)sc2c1sc1c3c4nsnc4c4c5sc6c(CCCCCCCCCCC)c(/C=C7\C(=O)c8cc(F)c(F)cc8C7=C(C#N)C#N)sc6c5n(CC(CC)CCCC)c4c3n(CC(CC)CCCC)c21,0.832,22.0,11.0,60.2,-5.15,-3.4,-5.65,-4.09,,,2021.0,10.1039/d1ta01680f,opvdb_experimental,electrochemical,training
PBDB-T,PYN-BDT,CCCCC(CC)Cc1ccc(-c2c3cc(-c4ccc(-c5sc(-c6cccs6)c6c5C(=O)c5c(CC(CC)CCCC)sc(CC(CC)CCCC)c5C6=O)s4)sc3c(-c3ccc(CC(CC)CCCC)s3)c3ccsc23)s1,CCCCCCCCCCCc1c(/C=C2\C(=O)c3cc4ccccc4cc3C2=C(C#N)C#N)sc2c1sc1c3c4nsnc4c4c5sc6c(CCCCCCCCCCC)c(/C=C7\C(=O)c8cc9cc(-c%10cc%11c(-c%12ccc(CC(CCCCCC)CCCCCCCC)s%12)c%12sccc%12c(-c%12ccc(CC(CCCCCC)CCCCCCCC)s%12)c%11s%10)ccc9cc8C7=C(C#N)C#N)sc6c5n(CC(CCCCCCCC)CCCCCCCCCC)c4c3n(CC(CCCCCCCC)CCCCCCCCCC)c21,0.87,21.33,12.06,65.0,-5.33,-3.48,-5.6,-3.76,,,2021.0,10.1021/acsenergylett.1c00009,opvdb_experimental,electrochemical,training
J71,ITC6-IC,CCCCCCCCC(CCCCCC)Cn1nc2c(-c3cccs3)c(F)c(F)c(-c3ccc(-c4cc5c(-c6ccc([Si](CCC)(CCC)CCC)s6)c6sccc6c(-c6ccc([Si](CCC)(CCC)CCC)s6)c5s4)s3)c2n1,CCCCCCc1ccc(C2(c3ccc(CCCCCC)cc3)c3cc4c(cc3-c3sc5c(CCCCCC)c(/C=C6\C(=O)c7ccccc7C6=C(C#N)C#N)sc5c32)C(c2ccc(CCCCCC)cc2)(c2ccc(CCCCCC)cc2)c2c-4sc3c(CCCCCC)c(/C=C4\C(=O)c5ccccc5C4=C(C#N)C#N)sc23)cc1,0.979,18.57,12.08,66.41,-5.4,-3.24,-5.73,-3.92,,,2021.0,10.1002/smll.202104215,opvdb_experimental,electrochemical,training
PTQ10,m-DTC-2Cl,CCCCCCCCC(CCCCCC)COc1cnc2c(-c3cccs3)c(F)c(F)cc2n1,CCCCCCCCC(CCCCCCCC)n1c2cc3c(cc2c2cc4c(cc21)-c1sc(/C=C2\C(=O)c5ccc(Cl)cc5C2=C(C#N)C#N)cc1C4(c1cccc(CCCCCC)c1)c1cccc(CCCCCC)c1)C(c1cccc(CCCCCC)c1)(c1cccc(CCCCCC)c1)c1cc(/C=C2\C(=O)c4ccc(Cl)cc4C2=C(C#N)C#N)sc1-3,0.992,16.67,12.14,73.4,-5.54,-2.92,-5.65,-3.89,,,2021.0,10.1002/adfm.202102361,opvdb_experimental,electrochemical,training
PBDB-T,DBT-4F,CCCCC(CC)Cc1ccc(-c2c3cc(-c4ccc(-c5sc(-c6cccs6)c6c5C(=O)c5c(CC(CC)CCCC)sc(CC(CC)CCCC)c5C6=O)s4)sc3c(-c3ccc(CC(CC)CCCC)s3)c3ccsc23)s1,CCCCCCCCC(CCCCCC)COc1cc(-c2cc3c(s2)c2sc(/C=C4\C(=O)c5cc(F)c(F)cc5C4=C(C#N)C#N)cc2n3C(CCCCCCCC)CCCCCCCC)c(OCC(CCCCCC)CCCCCCCC)cc1-c1cc(CCCCCC)c(/C=C2\C(=O)c3cc(F)c(F)cc3C2=C(C#N)C#N)s1,0.88,19.65,12.14,70.2,-5.33,-3.48,-5.67,-3.87,,,2021.0,10.1016/j.cej.2021.128770,opvdb_experimental,electrochemical,training
PBDB-TF,IDTT-Br-2F,CCCCC(CC)Cc1sc(-c2c3cc(-c4ccc(-c5sc(-c6cccs6)c6c5C(=O)c5c(CC(CC)CCCC)sc(CC(CC)CCCC)c5C6=O)s4)sc3c(-c3cc(F)c(CC(CC)CCCC)s3)c3ccsc23)cc1F,CCCCCCc1ccc(C2(c3ccc(CCCCCC)cc3)c3cc4c(cc3-c3sc5cc(/C=C6\C(=O)c7cc(F)c(F)cc7C6=C(C#N)C#N)sc5c32)C(c2ccc(CCCCCC)cc2)(c2ccc(CCCCCC)cc2)c2c-4sc3cc(/C=C4\C(=O)c5sc(Br)cc5C4=C(C#N)C#N)sc23)cc1,0.94,18.4,12.1,68.7,-5.49,-3.64,-5.79,-3.99,,,2021.0,10.1016/j.orgel.2021.106357,opvdb_experimental,electrochemical,training
PBDB-T,Y9-2Br,CCCCC(CC)Cc1ccc(-c2c3cc(-c4ccc(-c5sc(-c6cccs6)c6c5C(=O)c5c(CC(CC)CCCC)sc(CC(CC)CCCC)c5C6=O)s4)sc3c(-c3ccc(CC(CC)CCCC)s3)c3ccsc23)s1,CCc1c(/C=C2\C(=O)c3ccc(Br)cc3C2=C(C#N)C#N)sc2c1sc1c3c4nn(CC)nc4c4c5sc6c(CC)c(/C=C7\C(=O)c8ccc(Br)cc8C7=C(C#N)C#N)sc6c5n(CC)c4c3n(CC)c21,0.84,21.38,12.05,67.11,-5.33,-3.48,-5.53,-3.64,,,2021.0,10.1039/d1ra01348c,opvdb_experimental,electrochemical,training
H1,IT-4F,CCN1C(=O)C2=C(c3ccc(-c4ccc5c(c4)C(=C4c6cc(-c7ccc(C8=C9C(=O)N(CC)C(c%10cccs%10)=C9C(=O)N8CC)s7)ccc6-c6ccc(-c7ccc(C8=C9C(=O)N(CC)C(c%10cccs%10)=C9C(=O)N8CC)s7)cc64)c4cc(-c6ccc(C7=C8C(=O)N(CC)C(c9cccs9)=C8C(=O)N7CC)s6)ccc4-5)s3)N(CC)C(=O)C2=C1c1cccs1,CCCCCCc1ccc(C2(c3ccc(CCCCCC)cc3)c3cc4c(cc3-c3sc5cc(/C=C6\C(=O)c7cc(F)c(F)cc7C6=C(C#N)C#N)sc5c32)C(c2ccc(CCCCCC)cc2)(c2ccc(CCCCCC)cc2)c2c-4sc3cc(/C=C4\C(=O)c5cc(F)c(F)cc5C4=C(C#N)C#N)sc23)cc1,0.87,19.46,12.34,72.9,-5.51,-3.84,-5.66,-4.14,,,2021.0,10.1002/solr.202100510,opvdb_experimental,electrochemical,training
PBDB-T,CH3-2F,CCCCC(CC)Cc1ccc(-c2c3cc(-c4ccc(-c5sc(-c6cccs6)c6c5C(=O)c5c(CC(CC)CCCC)sc(CC(CC)CCCC)c5C6=O)s4)sc3c(-c3ccc(CC(CC)CCCC)s3)c3ccsc23)s1,CCCCCCCCc1cc(-c2sc3c(N(c4ccc(C)cc4)c4ccc(C)cc4)c(-c4cc(CCCCCCCC)c(/C=C5\C(=O)c6cc(F)c(F)cc6C5=C(C#N)C#N)s4)sc3c2N(c2ccc(C)cc2)c2ccc(C)cc2)sc1/C=C1\C(=O)c2cc(F)c(F)cc2C1=C(C#N)C#N,0.77,22.76,12.28,69.9,-5.33,-3.48,-5.59,-4.01,,,2021.0,10.1021/acsami.1c09597,opvdb_experimental,electrochemical,training
D18,NC-PY6,CCCCCCC(CCCC)Cc1csc(-c2cc3c4nsnc4c4cc(-c5cc(CC(CCCC)CCCCCC)c(-c6cc7c(-c8cc(F)c(CC(CC)CCCC)s8)c8sccc8c(-c8cc(F)c(CC(CC)CCCC)s8)c7s6)s5)sc4c3s2)c1,CCCCCCCCCCCc1c(/C=C2\C(=O)c3cc(-c4cccs4)ccc3C2=C(C#N)C#N)sc2c1sc1c3c4nsnc4c4c5sc6c(CCCCCCCCCCC)c(/C=C7\C(=O)c8cc(-c9ccc(CCCCCC)s9)ccc8C7=C(C#N)C#N)sc6c5n(CC(CCCCCCCC)CCCCCCCCCC)c4c3n(CC(CCCCCCCC)CCCCCCCCCC)c21,0.87,20.66,12.3,68.42,-5.51,-2.77,-5.56,-3.92,,,2021.0,10.1016/j.dyepig.2021.109824,opvdb_experimental,electrochemical,training
PBDB-TF,BTIC-4F,CCCCC(CC)Cc1sc(-c2c3cc(-c4ccc(-c5sc(-c6cccs6)c6c5C(=O)c5c(CC(CC)CCCC)sc(CC(CC)CCCC)c5C6=O)s4)sc3c(-c3cc(F)c(CC(CC)CCCC)s3)c3ccsc23)cc1F,CCn1c(=O)c2cc(-c3cc4c(s3)-c3sc(/C=C5\C(=O)c6cc(F)c(F)cc6C5=C(C#N)C#N)cc3C4(CC)CC)sc2c2sc(-c3cc4c(s3)-c3sc(/C=C5\C(=O)c6cc(F)c(F)cc6C5=C(C#N)C#N)cc3C4(CC)CC)cc2c1=O,0.894,20.5,12.04,65.7,-5.49,-3.64,-5.71,-3.95,,,2021.0,10.1039/d1ta03643b,opvdb_experimental,electrochemical,training
PTQ10,Y6-BO,CCCCCCCCC(CCCCCC)COc1cnc2c(-c3cccs3)c(F)c(F)cc2n1,CCCCCCCCCCCc1c(/C=C2\C(=O)c3cc(F)c(F)cc3C2=C(C#N)C#N)sc2c1sc1c3c4nsnc4c4c5sc6c(CCCCCCCCCCC)c(/C=C7\C(=O)c8cc(F)c(F)cc8C7=C(C#N)C#N)sc6c5n(CC(CCCC)CCCCCC)c4c3n(CC(CCCC)CCCCCC)c21,0.871,25.56,15.93,71.01,-5.54,-2.92,-5.65,-4.1,,,2021.0,10.1021/acsami.1c22724,opvdb_experimental,electrochemical,training
PBDB-TF,S-WSeSe-Cl,CCCCC(CC)Cc1sc(-c2c3cc(-c4ccc(-c5sc(-c6cccs6)c6c5C(=O)c5c(CC(CC)CCCC)sc(CC(CC)CCCC)c5C6=O)s4)sc3c(-c3cc(F)c(CC(CC)CCCC)s3)c3ccsc23)cc1F,CCCCCCCCCCCc1c(/C=C2\C(=O)c3cc(Cl)c(Cl)cc3C2=C(C#N)C#N)[se]c2c1SC1c3c(c4c(c5nsnc35)c3sc5c(CCCCCCCCCCC)c(/C=C6\C(=O)c7cc(Cl)c(Cl)cc7C6=C(C#N)C#N)[se]c5c3n4CC(CCCC)CCCCCC)N(CC(CCCC)CCCCCC)C21,0.828,26.35,16.01,73.4,-5.49,-3.64,-5.66,-3.88,,,2021.0,10.1002/anie.202104766,opvdb_experimental,electrochemical,training
PT2,PC70BM,CCCCCCCCc1sc(CCCCCCCC)c2c1C(=O)c1c(-c3cccs3)sc(-c3ccc(-c4cc5c(-c6ccc(CC(CC)CCCC)s6)c6sccc6c(-c6ccc(CC(CC)CCCC)s6)c5s4)s3)c1C2=O,CCCCC(=O)OCC1(C2=CC=CC=C2)C3=CC=CC4=CC=CC5=CC=CC6=CC=C7C=CC=CC8=CC=CC1=C8C7=C6C5=C4C3,0.97,6.18,2.34,39.0,-5.35,-3.58,-6.1,-3.9,,,2021.0,10.1016/j.jorganchem.2021.122220,opvdb_experimental,electrochemical,training
PBDB-T,PzDP-ffT,CCCCC(CC)Cc1ccc(-c2c3cc(-c4ccc(-c5sc(-c6cccs6)c6c5C(=O)c5c(CC(CC)CCCC)sc(CC(CC)CCCC)c5C6=O)s4)sc3c(-c3ccc(CC(CC)CCCC)s3)c3ccsc23)s1,CCCCCCCCCCCCC(CCCCCCCCCC)CN1C(=O)C(c2ccccc2)=c2nc3c(nc21)=C(c1ccc(-c2scc(F)c2F)cc1)C(=O)N3CC(CCCCCCCCCC)CCCCCCCCCCCC,0.69,6.88,2.37,50.0,-5.33,-3.48,-6.0,-4.23,,,2021.0,10.1002/chem.202102084,opvdb_experimental,electrochemical,training
PSPT-TTC,Y6,CCCCCCCCOC(=O)c1ccsc1-c1ccc(-c2sc(-c3cc4c(-c5ccc(-c6ccc(SCC(CCCCCC)CCCCCCCC)cc6)s5)c5sccc5c(-c5ccc(-c6ccc(SCC(CCCCCC)CCCCCCCC)cc6)s5)c4s3)cc2C(=O)OCCCCCCCC)s1,CCCCCCCCCCCc1c(/C=C2\C(=O)c3cc(F)c(F)cc3C2=C(C#N)C#N)sc2c1sc1c3c4nsnc4c4c5sc6c(CCCCCCCCCCC)c(/C=C7\C(=O)c8cc(F)c(F)cc8C7=C(C#N)C#N)sc6c5n(CC(CC)CCCC)c4c3n(CC(CC)CCCC)c21,0.8,24.22,11.25,58.9,-5.36,-3.53,-5.65,-4.1,,,2021.0,10.1021/acsaem.1c01418,opvdb_experimental,electrochemical,training
PTB7-Th,IDT-T-N,CCCCC(CC)COC(=O)c1sc2csc(-c3cc4c(-c5ccc(CC(CC)CCCC)s5)c5sccc5c(-c5ccc(CC(CC)CCCC)s5)c4s3)c2c1F,CCCCCCc1ccc(C2(c3ccc(CCCCCC)cc3)c3cc4c(cc3-c3sc(-c5sc(/C=C6\C(=O)c7cc8ccccc8cc7C6=C(C#N)C#N)cc5CC(CC)CCCC)cc32)C(c2ccc(CCCCCC)cc2)(c2ccc(CCCCCC)cc2)c2cc(-c3sc(/C=C5\C(=O)c6cc7ccccc7cc6C5=C(C#N)C#N)cc3CC(CC)CCCC)sc2-4)cc1,0.87,14.67,6.6,51.0,-5.21,-3.6,-5.58,-4.06,,,2021.0,10.1016/j.synthmet.2021.116736,opvdb_experimental,electrochemical,training
PF1,m-ITIC,CCCCCCCCC(CCCCCC)Cc1cc2sc(-c3c4cc(-c5sc(-c6c(F)cc(-c7cc(CC(CC)CCCC)cs7)c7nsnc67)cc5CC(CC)CCCC)sc4c(-c4cc5sc(CC(CCCCCC)CCCCCCCC)cc5s4)c4ccsc34)cc2s1,CCCCCCc1cccc(C2(c3cccc(CCCCCC)c3)c3cc4c(cc3-c3sc5cc(C=C6C(=O)c7ccccc7C6=C(C#N)C#N)sc5c32)C(c2cccc(CCCCCC)c2)(c2cccc(CCCCCC)c2)c2c-4sc3cc(C=C4C(=O)c5ccccc5C4=C(C#N)C#N)sc23)c1,0.84,14.11,7.48,63.1,-5.39,-3.7,-5.527,-3.854,,,2021.0,10.1002/smll.202104623,opvdb_experimental,electrochemical,training
PBDB-T,BZIC-2Br,CCCCC(CC)Cc1ccc(-c2c3cc(-c4ccc(-c5sc(-c6cccs6)c6c5C(=O)c5c(CC(CC)CCCC)sc(CC(CC)CCCC)c5C6=O)s4)sc3c(-c3ccc(CC(CC)CCCC)s3)c3ccsc23)s1,CCn1nc2c(n1)c1c3sc(/C=C4\C(=O)c5ccc(Br)cc5C4=C(C#N)C#N)cc3n(CC)c1c1c2c2sc(/C=C3\C(=O)c4ccc(Br)cc4C3=C(C#N)C#N)cc2n1CC,0.75,15.34,7.51,65.19,-5.33,-3.48,-5.85,-3.92,,,2021.0,10.1039/d1ra01348c,opvdb_experimental,electrochemical,training
TBFCl50-BDD,PC71BM,CCCCC(CC)Cc1ccc(-c2c3cc(-c4ccc(-c5sc(-c6ccc(-c7cc8c(-c9cc(Cl)c(CC(CC)CCCC)s9)c9oc(-c%10ccc(-c%11sc(-c%12cccs%12)c%12c%11C(=O)c%11c(CC(CC)CCCC)sc(CC(CC)CCCC)c%11C%12=O)s%10)cc9c(-c9cc(Cl)c(CC(CC)CCCC)s9)c8s7)s6)c6c5C(=O)c5c(CC(CC)CCCC)sc(CC(CC)CCCC)c5C6=O)s4)sc3c(-c3ccc(CC(CC)CCCC)s3)c3ccsc23)s1,COC(=O)CCCC1(c2ccccc2)C23c4c5ccc6c7cc8c9c%10c(cc%11cc%12c%13c%14c(cc%15c%16ccc-5c2c%16c2c5c%16c%17c(c(c46)c7c9c%17c4c%10c%11c%13c4c%16c%14c%152)C513)C%12)C8,0.913,12.16,6.58,59.55,-5.45,-3.26,-5.9,-3.9,,,2021.0,10.1016/j.solener.2021.05.011,opvdb_experimental,electrochemical,training
pBβCN,PC71BM,CCCCCCC(CCCC)Cc1csc(/C(C#N)=C/c2cc3sc(/C=C(\C#N)c4cc(CC(CCCC)CCCCCC)c(-c5cc6c(-c7ccc(CC(CCCC)CCCCCC)s7)c7sccc7c(-c7ccc(CC(CCCC)CCCCCC)s7)c6s5)s4)cc3s2)c1,COC(=O)CCCC1(c2ccccc2)C23c4c5ccc6c7cc8c9c%10c(cc%11cc%12c%13c%14c(cc%15c%16ccc-5c2c%16c2c5c%16c%17c(c(c46)c7c9c%17c4c%10c%11c%13c4c%16c%14c%152)C513)C%12)C8,0.96,12.53,7.75,64.45,-5.62,-3.3,-5.87,-4.2,,,2021.0,10.1021/acs.macromol.1c01103,opvdb_experimental,electrochemical,training
PBDB-T,IDT-3EsT,CCCCC(CC)Cc1ccc(-c2c3cc(-c4ccc(-c5sc(-c6cccs6)c6c5C(=O)c5c(CC(CC)CCCC)sc(CC(CC)CCCC)c5C6=O)s4)sc3c(-c3ccc(CC(CC)CCCC)s3)c3ccsc23)s1,CCCCCCc1ccc(C2(c3ccc(CCCCCC)cc3)c3cc4c(cc3-c3sc(-c5sc(/C=C6\C(=O)c7ccccc7C6=C(C#N)C#N)cc5C(=O)OCC(CC)CCCC)cc32)C(c2ccc(CCCCCC)cc2)(c2ccc(CCCCCC)cc2)c2cc(-c3sc(/C=C5\C(=O)c6ccccc6C5=C(C#N)C#N)cc3C(=O)OCC(CC)CCCC)sc2-4)cc1,0.985,13.49,7.43,56.0,-5.33,-3.48,-5.38,-3.85,,,2021.0,10.1021/acsaem.1c02403,opvdb_experimental,electrochemical,training
PBDB-T,BTA3,CCCCC(CC)Cc1ccc(-c2c3cc(-c4ccc(-c5sc(-c6cccs6)c6c5C(=O)c5c(CC(CC)CCCC)sc(CC(CC)CCCC)c5C6=O)s4)sc3c(-c3ccc(CC(CC)CCCC)s3)c3ccsc23)s1,CCCCCCCCn1nc2c(/C=c3\sc(=C(C#N)C#N)n(CC)c3=O)ccc(-c3cc4c(s3)-c3cc5c(cc3C4(c3ccc(CCCCCC)cc3)c3ccc(CCCCCC)cc3)-c3sc(-c4ccc(/C=c6\sc(=C(C#N)C#N)n(CC)c6=O)c6nn(CCCCCCCC)nc46)cc3C5(c3ccc(CCCCCC)cc3)c3ccc(CCCCCC)cc3)c2n1,1.12,13.44,7.67,50.6,-5.33,-3.48,-5.49,-3.72,,,2021.0,10.1016/j.orgel.2021.106289,opvdb_experimental,electrochemical,training
J100,IT-4F,CCn1nc2c(-c3cccs3)c(Cl)c(Cl)c(-c3ccc(-c4cc5c(-c6ccc([Si](CC)(CC)CC)s6)c6sc(-c7ccc(-c8c(Cl)c(Cl)c(-c9ccc(-c%10cc%11c(-c%12ccc([Si](CC)(CC)CC)s%12)c%12sc(-c%13ccc(-c%14c(Cl)c(Cl)c(-c%15ccc(-c%16cc%17c(-c%18ccc([Si](CC)(CC)CC)s%18)c%18sccc%18c(-c%18ccc([Si](CC)(CC)CC)s%18)c%17s%16)s%15)c%15nn(CC)nc%14%15)s%13)cc%12c(-c%12ccc([Si](CC)(CC)CC)s%12)c%11s%10)s9)c9nn(CC)nc89)s7)cc6c(-c6ccc([Si](CC)(CC)CC)s6)c5s4)s3)c2n1,CCCCCCc1ccc(C2(c3ccc(CCCCCC)cc3)c3cc4c(cc3-c3sc5cc(/C=C6\C(=O)c7cc(F)c(F)cc7C6=C(C#N)C#N)sc5c32)C(c2ccc(CCCCCC)cc2)(c2ccc(CCCCCC)cc2)c2c-4sc3cc(/C=C4\C(=O)c5cc(F)c(F)cc5C4=C(C#N)C#N)sc23)cc1,0.85,17.5,7.7,46.0,-5.35,-3.0,-5.66,-4.14,,,2021.0,10.1016/j.synthmet.2021.116736,opvdb_experimental,electrochemical,training
PBDT3T,PC71BM,CCCCC(CC)Cc1ccsc1-c1ccc(-c2sc(-c3cc4c(-c5cc(F)c(CC(CC)CCCC)s5)c5sccc5c(-c5cc(F)c(CC(CC)CCCC)s5)c4s3)cc2CC(CC)CCCC)s1,COC(=O)CCCC1(c2ccccc2)C23c4c5ccc6c7cc8c9c%10c(cc%11cc%12c%13c%14c(cc%15c%16ccc-5c2c%16c2c5c%16c%17c(c(c46)c7c9c%17c4c%10c%11c%13c4c%16c%14c%152)C513)C%12)C8,0.98,9.29,6.51,71.5,-5.48,-3.21,-5.9,-3.9,,,2021.0,10.1002/aesr.202100069,opvdb_experimental,electrochemical,training
PvBDT-F,Y6-T,CCCCCCC(CCCC)CC1=CC2C(c3cccs3)=c3sc(CC(CCCC)CCCCCC)cc3=C(c3ccc(-c4cc5c(-c6cc(F)c(CC(CC)CCCC)s6)c6sccc6c(-c6cc(F)c(CC(CC)CCCC)s6)c5s4)s3)C2S1,CCCCCCCCCCCc1c(/C=C2\C(=O)c3cscc3C2=C(C#N)C#N)sc2c1sc1c3c4nsnc4c4c5sc6c(CCCCCCCCCCC)c(/C=C7\C(=O)c8cscc8C7=C(C#N)C#N)sc6c5n(CC(CC)CCCC)c4c3n(CC(CC)CCCC)c21,0.87,14.28,6.52,52.5,-5.44,-3.45,-5.51,-3.86,,,2021.0,10.1016/j.jpowsour.2021.229961,opvdb_experimental,electrochemical,training
TP-H,Y6,CCCCCCc1csc(-c2nnc(-c3cc(CCCCCC)c(-c4cc5c(-c6cc(F)c(CC(CC)CCCC)s6)c6sc(-c7ccc(-c8sc(-c9ccc(-c%10cc%11c(-c%12cc(F)c(CC(CC)CCCC)s%12)c%12sccc%12c(-c%12cc(CC(CC)CCCC)c(F)s%12)c%11s%10)s9)c9c8C(=O)c8c(CC(CC)CCCC)sc(CC(CC)CCCC)c8C9=O)s7)cc6c(-c6cc(CC(CC)CCCC)c(F)s6)c5s4)s3)nn2)c1,CCCCCCCCCCCc1c(/C=C2\C(=O)c3cc(F)c(F)cc3C2=C(C#N)C#N)sc2c1sc1c3c4nsnc4c4c5sc6c(CCCCCCCCCCC)c(/C=C7\C(=O)c8cc(F)c(F)cc8C7=C(C#N)C#N)sc6c5n(CC(CC)CCCC)c4c3n(CC(CC)CCCC)c21,0.851,26.78,16.45,75.53,-5.57,-3.23,-5.65,-4.1,,,2021.0,10.1021/acsaem.1c02355,opvdb_experimental,electrochemical,training
PM6,PY-OD,CCCCC(CC)Cc1sc(-c2c3cc(-c4ccc(-c5sc(-c6cccs6)c6c5C(=O)c5c(CC(CC)CCCC)sc(CC(CC)CCCC)c5C6=O)s4)sc3c(-c3cc(F)c(CC(CC)CCCC)s3)c3ccsc23)cc1F,CCCCCCCCCCC(CCCCCCCC)Cn1c2c3sc(/C=C4\C(=O)c5ccccc5C4=C(C#N)C#N)c(CC(CCCC)CCCCCC)c3sc2c2c3nsnc3c3c4sc5c(CC(CCCC)CCCCCC)c(/C=C6\C(=O)c7cc(-c8cccs8)ccc7C6=C(C#N)C#N)sc5c4n(CC(CCCCCCCC)CCCCCCCCCC)c3c21,0.943,23.95,16.53,73.2,-5.56,-3.65,-5.6,-3.84,,,2021.0,10.1002/adma.202110155,opvdb_experimental,electrochemical,training
PBDB-TF-T10,Y6,CCCCC(CC)Cc1sc(-c2c3c(c(-c4cc(F)c(CC(CC)CCCC)s4)c4sc(-c5ccc(-c6sc(-c7ccc(-c8cc9c(-c%10cc(F)c(CC(CC)CCCC)s%10)c%10sccc%10c(-c%10cc(F)c(CC(CC)CCCC)s%10)c9s8)s7)c7c6C(=O)c6c(CC(CC)CCCC)sc(CC(CC)CCCC)c6C7=O)s5)cc24)C=C(c2scc(C(=O)OCC)c2C(=O)OCC)C3)cc1F,CCCCCCCCCCCc1c(/C=C2\C(=O)c3cc(F)c(F)cc3C2=C(C#N)C#N)sc2c1sc1c3c4nsnc4c4c5sc6c(CCCCCCCCCCC)c(/C=C7\C(=O)c8cc(F)c(F)cc8C7=C(C#N)C#N)sc6c5n(CC(CC)CCCC)c4c3n(CC(CC)CCCC)c21,0.84,27.0,16.6,73.0,-5.5,-3.74,-5.65,-4.09,,,2021.0,10.1039/d1tc03110d,opvdb_experimental,electrochemical,training
PBDB-T,IDTT2OT,CCCCC(CC)Cc1ccc(-c2c3cc(-c4ccc(-c5sc(-c6cccs6)c6c5C(=O)c5c(CC(CC)CCCC)sc(CC(CC)CCCC)c5C6=O)s4)sc3c(-c3ccc(CC(CC)CCCC)s3)c3ccsc23)s1,CCCCCCc1ccc(C2(c3ccc(CCCCCC)cc3)c3cc4c(cc3-c3sc5cc(-c6sc(/C=C7\C(=O)c8ccccc8C7=C(C#N)C#N)c(OC)c6OC)sc5c32)C(c2ccc(CCCCCC)cc2)(c2ccc(CCCCCC)cc2)c2c-4sc3cc(-c4sc(/C=C5\C(=O)c6ccccc6C5=C(C#N)C#N)c(OC)c4OC)sc23)cc1,0.93,12.3,6.46,56.7,-5.33,-3.48,-5.2,-3.69,,,2021.0,10.1016/j.synthmet.2021.116880,opvdb_experimental,electrochemical,training
H14,IDIC-4F,CCCCCCCCC(CCCCCC)Cn1nc2c(-c3ccc(/C=C(/C#N)C(=O)OCC(CC)CCCC)s3)c(F)c(F)c(-c3ccc(-c4cc5c(-c6cc(Cl)c(CC(CC)CCCC)s6)c6sc(-c7ccc(-c8c(F)c(F)c(-c9ccc(/C=C(\C#N)C(=O)OCC(CC)CCCC)s9)c9nn(CC(CCCCCC)CCCCCCCC)nc89)s7)cc6c(-c6cc(Cl)c(CC(CC)CCCC)s6)c5s4)s3)c2n1,CCCCCCc1ccc(C2(c3ccc(CCCCCC)cc3)c3cc4c(cc3-c3sc(/C=C5\C(=O)c6cc(F)c(F)cc6C5=C(C#N)C#N)cc32)C(c2ccc(CCCCCC)cc2)(c2ccc(CCCCCC)cc2)c2cc(/C=C3\C(=O)c5cc(F)c(F)cc5C3=C(C#N)C#N)sc2-4)cc1,0.943,18.3,12.1,70.2,-5.46,-3.47,-5.73,-3.93,,,2021.0,10.1021/accountsmr.1c00119,opvdb_experimental,electrochemical,training
PPDT2FBT,NIDCS-HO,CCCCCCCCC(CCCCCC)COc1ccc(OCC(CCCCCC)CCCCCCCC)c(-c2ccc(-c3c(F)c(F)c(-c4cccs4)c4nsnc34)s2)c1,CCCCCCOc1cc(/C=C(\C#N)c2ccc(-c3ccc4c5c(cccc35)C(=O)N(CC(CC)CCCC)C4=O)s2)c(OCCCCCC)cc1/C=C(\C#N)c1ccc(-c2ccc3c4c(cccc24)C(=O)N(CC(CC)CCCC)C3=O)s1,1.03,11.88,7.6,63.0,-5.43,-3.67,-5.79,-3.75,,,2021.0,10.1039/d1tc04800g,opvdb_experimental,electrochemical,training
PBTA-PS,IT4Cl,CCCCCCCCC(CCCCCC)CSc1ccc(-c2c3cc(-c4ccc(-c5c(F)c(F)c(-c6cccs6)c6nn(CC(CCCCCC)CCCCCCCC)nc56)s4)sc3c(-c3ccc(SCC(CCCCCC)CCCCCCCC)cc3)c3ccsc23)cc1,CCCCCCc1ccc(C2(c3ccc(CCCCCC)cc3)c3cc4c(cc3-c3sc5cc(/C=C6\C(=O)c7cc(Cl)c(Cl)cc7C6=C(C#N)C#N)sc5c32)C(c2ccc(CCCCCC)cc2)(c2ccc(CCCCCC)cc2)c2c-4sc3cc(/C=C4\C(=O)c5cc(Cl)c(Cl)cc5C4=C(C#N)C#N)sc23)cc1,0.76,19.08,7.63,52.45,-5.34,-3.4,-5.75,-4.09,,,2021.0,10.1021/acsami.1c24348,opvdb_experimental,electrochemical,training
PBDB-TF,IEICO-4F,CCCCC(CC)Cc1sc(-c2c3cc(-c4ccc(-c5sc(-c6cccs6)c6c5C(=O)c5c(CC(CC)CCCC)sc(CC(CC)CCCC)c5C6=O)s4)sc3c(-c3cc(F)c(CC(CC)CCCC)s3)c3ccsc23)cc1F,CCCCCCc1ccc(C2(c3ccc(CCCCCC)cc3)c3cc4c(cc3-c3sc(-c5sc(/C=C6\C(=O)c7cc(F)c(F)cc7C6=C(C#N)C#N)cc5OCC(CC)CCCC)cc32)C(c2ccc(CCCCCC)cc2)(c2ccc(CCCCCC)cc2)c2cc(-c3scc(/C=C5/C(=O)c6cc(F)c(F)cc6C5=C(C#N)C#N)c3OCC(CC)CCCC)sc2-4)cc1,0.74,21.95,11.11,68.4,-5.49,-3.64,-5.44,-4.19,,,2021.0,10.1016/j.synthmet.2021.116902,opvdb_experimental,electrochemical,training
PBDB-T,6TIC-4F,CCCCC(CC)Cc1ccc(-c2c3cc(-c4ccc(-c5sc(-c6cccs6)c6c5C(=O)c5c(CC(CC)CCCC)sc(CC(CC)CCCC)c5C6=O)s4)sc3c(-c3ccc(CC(CC)CCCC)s3)c3ccsc23)s1,CCCCCCc1ccc(C2(c3ccc(CCCCCC)cc3)c3c(sc4cc(/C=C5\C(=O)c6cc(F)c(F)cc6C5=C(C#N)C#N)sc34)-c3sc4c5c(sc4c32)-c2sc3cc(/C=C4\C(=O)c6cc(F)c(F)cc6C4=C(C#N)C#N)sc3c2C5(c2ccc(CCCCCC)cc2)c2ccc(CCCCCC)cc2)cc1,0.723,23.0,11.14,67.0,-5.33,-3.48,-5.44,-4.07,,,2021.0,10.1016/j.dyepig.2021.109171,opvdb_experimental,electrochemical,training
PB1,BTP-eC9,CCCCC(CC)Cc1ccc(-c2c3cc(-c4ccc(-c5sc(-c6cccs6)c6c5C(=O)c5c(CC(CC)CCCC)sc(CC(CC)CCCC)c5C6=O)s4)sc3c(-c3ccc(CC(CC)CCCC)s3)c3ccsc23)s1,CCCCCCCCCc1c(/C=C2\C(=O)c3cc(Cl)c(Cl)cc3C2=C(C#N)C#N)sc2c1sc1c3c4nsnc4c4c5sc6c(CCCCCCCCC)c(/C=C7\C(=O)c8cc(Cl)c(Cl)cc8C7=C(C#N)C#N)sc6c5n(CC(CCCC)CCCCCC)c4c3n(CC(CCCC)CCCCCC)c21,0.855,13.1,5.3,47.7,-5.33,-3.48,-5.68,-3.9,,,2021.0,10.1002/adma.202105803,opvdb_experimental,electrochemical,training
PBDB-T,P(QxCN-T2),CCCCC(CC)Cc1ccc(-c2c3cc(-c4ccc(-c5sc(-c6cccs6)c6c5C(=O)c5c(CC(CC)CCCC)sc(CC(CC)CCCC)c5C6=O)s4)sc3c(-c3ccc(CC(CC)CCCC)s3)c3ccsc23)s1,CCCCCCCCOc1ccc(-c2nc3cc(C#N)c(C#N)c(-c4ccc(-c5cccs5)s4)c3nc2-c2ccc(OCCCCCCCC)c(OCCCCCCCC)c2)cc1OCCCCCCCC,1.02,10.25,5.32,48.0,-5.33,-3.48,-5.73,-3.58,,,2021.0,10.1002/cssc.202100080,opvdb_experimental,electrochemical,training
BTR,N3,CCCCCCc1cc(-c2cc3c(-c4cc(CC(CC)CCCC)c(CCCCCC)s4)c4sc(-c5cc(CCCCCC)c(-c6cc(CCCCCC)c(-c7ccc(/C=C8/SC(=S)N(CCCCCC)C8=O)s7)s6)s5)cc4c(-c4cc(CC(CC)CCCC)c(CCCCCC)s4)c3s2)sc1-c1cc(CCCCCC)c(-c2ccc(/C=C3/SC(=S)N(CCCCCC)C3=O)s2)s1,CCCCCCCCCCCc1c(/C=C2\C(=O)c3cc(F)c(F)cc3C2=C(C#N)C#N)sc2c1sc1c3c4nsnc4c4c5sc6c(CCCCCCCCCCC)c(/C=C7\C(=O)c8cc(F)c(F)cc8C7=C(C#N)C#N)sc6c5n(CCC(CC)CCCC)c4c3n(CCC(CC)CCCC)c21,0.796,22.1,11.34,64.5,-5.34,-3.53,-5.64,-3.86,,,2021.0,10.1021/acsaem.1c02534,opvdb_experimental,electrochemical,training
PBDB-T,BTC6-4F,CCCCC(CC)Cc1ccc(-c2c3cc(-c4ccc(-c5sc(-c6cccs6)c6c5C(=O)c5c(CC(CC)CCCC)sc(CC(CC)CCCC)c5C6=O)s4)sc3c(-c3ccc(CC(CC)CCCC)s3)c3ccsc23)s1,CCn1nc2c(-c3cc4c(s3)-c3sc(/C=C5\C(=O)c6cc(F)c(F)cc6C5=C(C#N)C#N)cc3C4(CC)CC)c(F)c(F)c(-c3cc4c(s3)-c3sc(/C=C5\C(=O)c6cc(F)c(F)cc6C5=C(C#N)C#N)cc3C4(CC)CC)c2n1,0.79,19.81,11.23,71.65,-5.33,-3.48,-5.56,-3.86,,,2021.0,10.1039/d1nj01978c,opvdb_experimental,electrochemical,training
Q6,MeIC,CCCCCCCCCCCCc1csc(-c2cc3c(=O)n(CC(CCCCCC)CCCCCCCC)c(=O)c4cc(-c5cc(CCCCCCCCCCCC)c(-c6cc7c(-c8cc(F)c(CC(CC)CCCC)s8)c8sccc8c(-c8cc(F)c(CC(CC)CCCC)s8)c7s6)s5)sc4c3s2)c1,CCCCCCc1ccc(C2(c3ccc(CCCCCC)cc3)c3cc4c(cc3-c3sc5cc(/C=C6\C(=O)c7c(csc7C)C6=C(C#N)C#N)sc5c32)C(c2ccc(CCCCCC)cc2)(c2ccc(CCCCCC)cc2)c2c-4sc3cc(/C=C4\C(=O)c5c(csc5C)C4=C(C#N)C#N)sc23)cc1,1.11,7.5,5.26,63.0,-5.7,-3.81,-5.57,-3.92,,,2021.0,10.1021/acsami.1c23196,opvdb_experimental,electrochemical,training
PBDB-T,ITCT,CCCCC(CC)Cc1ccc(-c2c3cc(-c4ccc(-c5sc(-c6cccs6)c6c5C(=O)c5c(CC(CC)CCCC)sc(CC(CC)CCCC)c5C6=O)s4)sc3c(-c3ccc(CC(CC)CCCC)s3)c3ccsc23)s1,CCCCCCc1ccc(C2(c3ccc(CCCCCC)cc3)c3cc4c(cc3-c3sc5cc(/C=C6\C(=O)c7cscc7C6=C(C#N)C#N)sc5c32)C(c2ccc(CCCCCC)cc2)(c2ccc(CCCCCC)cc2)c2c-4sc3cc(/C=C4\C(=O)c5cscc5C4=C(C#N)C#N)sc23)cc1,0.85,17.88,11.27,72.3,-5.33,-3.48,-5.585,-3.826,,,2021.0,10.1016/j.synthmet.2021.116736,opvdb_experimental,electrochemical,training
PBDB-T,BT-BO-L4F,CCCCC(CC)Cc1ccc(-c2c3cc(-c4ccc(-c5sc(-c6cccs6)c6c5C(=O)c5c(CC(CC)CCCC)sc(CC(CC)CCCC)c5C6=O)s4)sc3c(-c3ccc(CC(CC)CCCC)s3)c3ccsc23)s1,CCCCCCCCCCCc1c(/C=C2\C(=O)c3cc4cc(F)c(F)cc4cc3C2=C(C#N)C#N)sc2c1sc1c3c4nsnc4c4c5sc6c(CCCCCCCCCCC)c(/C=C7\C(=O)c8cc9cc(F)c(F)cc9cc8C7=C(C#N)C#N)sc6c5n(CC(CCCC)CCCCCC)c4c3n(CC(CCCC)CCCCCC)c21,0.72,26.9,11.2,57.4,-5.33,-3.48,-5.58,-3.98,,,2021.0,10.1021/jacs.1c00211,opvdb_experimental,electrochemical,training
PTB7-Th,6-IF2F,CCCCC(CC)COC(=O)c1sc2csc(-c3cc4c(-c5ccc(CC(CC)CCCC)s5)c5sccc5c(-c5ccc(CC(CC)CCCC)s5)c4s3)c2c1F,CCCCCCCCC1(CCCCCCCC)c2cc3c(cc2-c2sc(-c4sc(/C=C5\C(=O)c6ccccc6C5=C(C#N)C#N)c5sc(C(=O)OCC(CC)CCCCCC)c(F)c45)cc21)C(CCCCCCCC)(CCCCCCCC)c1cc(-c2sc(/C=C4\C(=O)c5cc(F)c(F)cc5C4=C(C#N)C#N)c4sc(C(=O)OCC(CC)CCCCCC)c(F)c24)sc1-3,0.65,24.69,11.2,67.8,-5.21,-3.6,-5.38,-4.07,,,2021.0,10.1021/acsami.1c13404,opvdb_experimental,electrochemical,training
PCE-10,BT-CIC,CCCCC(CC)COC(=O)c1sc2c(-c3cc4c(-c5ccc(CC(CC)CCCC)s5)c5sccc5c(-c5ccc(CC(CC)CCCC)s5)c4s3)scc2c1F,CCCCCCc1ccc(C2(c3ccc(CCCCCC)cc3)c3cc(/C=C4\C(=O)c5cc(Cl)c(Cl)cc5C4=C(C#N)C#N)sc3-c3sc4c(OCC(CC)CCCC)c5c6c(sc5c(OCC(CC)CCCC)c4c32)-c2sc(/C=C3\C(=O)c4cc(Cl)c(Cl)cc4C3=C(C#N)C#N)cc2C6(c2ccc(CCCCCC)cc2)c2ccc(CCCCCC)cc2)cc1,0.69,23.5,11.2,69.0,-5.21,-3.6,-5.49,-4.09,,,2021.0,10.1016/j.orgel.2021.106276,opvdb_experimental,electrochemical,training
PBDB-T-2Cl,IDTT-M-2F,CCCCC(CC)Cc1sc(-c2c3cc(-c4ccc(-c5sc(-c6cccs6)c6c5C(=O)c5c(CC(CC)CCCC)sc(CC(CC)CCCC)c5C6=O)s4)sc3c(-c3cc(Cl)c(CC(CC)CCCC)s3)c3ccsc23)cc1Cl,CCCCCCc1ccc(C2(c3ccc(CCCCCC)cc3)c3cc4c(cc3-c3sc5cc(/C=C6\C(=O)c7cc(F)c(F)cc7C6=C(C#N)C#N)sc5c32)C(c2ccc(CCCCCC)cc2)(c2ccc(CCCCCC)cc2)c2c-4sc3cc(/C=C4\C(=O)c5sc(C)cc5C4=C(C#N)C#N)sc23)cc1,0.99,17.3,11.3,66.8,-5.52,-3.6,-5.4,-3.87,,,2021.0,10.1002/adfm.202102189,opvdb_experimental,electrochemical,training
J52,BN-0F,CCCCCCCCC(CCCCCC)Cn1nc2c(-c3cccs3)c(F)c(F)c(-c3ccc(-c4cc5c(-c6ccc(CC(CC)CCCC)s6)c6sccc6c(-c6ccc(CC(CC)CCCC)s6)c5s4)s3)c2n1,CCCCC(CC)COc1cc(-c2cc3c(s2)-c2sc(/C=C4\C(=O)c5cc6ccccc6cc5C4=C(C#N)C#N)cc2C3(CC(CC)CCCC)CC(CC)CCCC)c(OCC(CC)CCCC)cc1-c1cc2c(s1)-c1sc(/C=C3\C(=O)c4cc5ccccc5cc4C3=C(C#N)C#N)cc1C2(CC(CC)CCCC)CC(CC)CCCC,0.835,21.1,11.0,60.1,-5.2,-3.05,-5.35,-3.94,,,2021.0,10.1002/ange.202100390,opvdb_experimental,electrochemical,training
L810,IT-4F,CCCCCCCCCCC(CCCCCCCC)Cn1nc2c(-c3cccs3)c(F)c(F)c(-c3ccc(-c4cc5c(-c6cc(Cl)c(CC(CC)CCCC)s6)c6sccc6c(-c6cc(Cl)c(CC(CC)CCCC)s6)c5s4)s3)c2n1,CCCCCCc1ccc(C2(c3ccc(CCCCCC)cc3)c3cc4c(cc3-c3sc5cc(/C=C6\C(=O)c7cc(F)c(F)cc7C6=C(C#N)C#N)sc5c32)C(c2ccc(CCCCCC)cc2)(c2ccc(CCCCCC)cc2)c2c-4sc3cc(/C=C4\C(=O)c5cc(F)c(F)cc5C4=C(C#N)C#N)sc23)cc1,0.79,20.76,12.1,73.5,-5.57,-3.58,-5.66,-4.14,,,2021.0,10.1016/j.synthmet.2021.116736,opvdb_experimental,electrochemical,training
PBT-Cl,IT-4F,CCOc1c(OCC)c(-c2ccc(-c3cc4c(-c5cc(Cl)c(CC)s5)c5sc(-c6ccc(-c7c(OCC)c(OCC)c(-c8ccc(-c9cc%10c(-c%11cc(Cl)c(CC)s%11)c%11sc(-c%12ccc(-c%13c(OCC)c(OCC)c(-c%14ccc(-c%15cc%16c(-c%17cc(Cl)c(CC)s%17)c%17sccc%17c(-c%17cc(Cl)c(CC)s%17)c%16s%15)s%14)c%14nsnc%13%14)s%12)cc%11c(-c%11cc(Cl)c(CC)s%11)c%10s9)s8)c8nsnc78)s6)cc5c(-c5cc(Cl)c(CC)s5)c4s3)s2)c2nsnc2c1-c1cccs1,CCCCCCc1ccc(C2(c3ccc(CCCCCC)cc3)c3cc4c(cc3-c3sc5cc(/C=C6\C(=O)c7cc(F)c(F)cc7C6=C(C#N)C#N)sc5c32)C(c2ccc(CCCCCC)cc2)(c2ccc(CCCCCC)cc2)c2c-4sc3cc(/C=C4\C(=O)c5cc(F)c(F)cc5C4=C(C#N)C#N)sc23)cc1,0.782,21.03,11.6,70.0,-5.51,-3.6,-5.66,-4.14,,,2021.0,10.1021/accountsmr.1c00119,opvdb_experimental,electrochemical,training
PBDB-T,BTTBo-4FN,CCCCC(CC)Cc1ccc(-c2c3cc(-c4ccc(-c5sc(-c6cccs6)c6c5C(=O)c5c(CC(CC)CCCC)sc(CC(CC)CCCC)c5C6=O)s4)sc3c(-c3ccc(CC(CC)CCCC)s3)c3ccsc23)s1,CCC(=O)c1cc2c3cc(-c4cc5c(s4)-c4sc(/C=C6\C(=O)c7cc8cc(F)c(F)cc8cc7C6=C(C#N)C#N)cc4C5(CC)CC)sc3c3sc(-c4cc5c(s4)-c4sc(/C=C6\C(=O)c7cc8cc(F)c(F)cc8cc7C6=C(C#N)C#N)cc4C5(CC)CC)cc3c2s1,0.84,19.56,11.6,70.47,-5.33,-3.48,-5.48,-3.86,,,2021.0,10.1039/d1tc03259c,opvdb_experimental,electrochemical,training
J70,m-ITIC,CCCCCCCCC(CCCCCC)Cn1nc2c(-c3cccs3)c(F)c(F)c(-c3ccc(-c4cc5c(-c6ccc([Si](CC)(CC)CC)s6)c6sccc6c(-c6ccc([Si](CC)(CC)CC)s6)c5s4)s3)c2n1,CCCCCCc1cccc(C2(c3cccc(CCCCCC)c3)c3cc4c(cc3-c3sc5cc(C=C6C(=O)c7ccccc7C6=C(C#N)C#N)sc5c32)C(c2cccc(CCCCCC)c2)(c2cccc(CCCCCC)c2)c2c-4sc3cc(C=C4C(=O)c5ccccc5C4=C(C#N)C#N)sc23)c1,0.92,18.09,11.62,69.8,-5.37,-2.91,-5.527,-3.854,,,2021.0,10.1021/accountsmr.1c00119,opvdb_experimental,electrochemical,training
PTQ11,TPT10,CCOc1nc2cc(F)c(F)c(-c3ccc(-c4c(F)c(F)c(-c5ccc(-c6c(F)c(F)c(-c7cccs7)c7nc(C)c(OCC)nc67)s5)c5nc(C)c(OCC)nc45)s3)c2nc1C,CCCCCCCCCCCc1c(/C=C2\C(=O)c3ccc(Br)cc3C2=C(C#N)C#N)sc2c1sc1c3c4nsnc4c4c5sc6c(CCCCCCCCCCC)c(/C=C7\C(=O)c8ccc(Br)cc8C7=C(C#N)C#N)sc6c5n(CC(CC)CCCC)c4c3n(CC(CC)CCCC)c21,0.88,24.79,16.32,74.8,-5.52,-2.76,-5.52,-3.99,,,2021.0,10.1021/accountsmr.1c00119,opvdb_experimental,electrochemical,training
PBDB-T-2F,M34,CCCCC(CC)Cc1sc(-c2c3cc(-c4ccc(-c5sc(-c6cccs6)c6c5C(=O)c5c(CC(CC)CCCC)sc(CC(CC)CCCC)c5C6=O)s4)sc3c(-c3cc(F)c(CC(CC)CCCC)s3)c3ccsc23)cc1F,CCCCCCC(CCCC)Cn1c2cc(/C=C3\C(=O)c4cc(F)c(F)cc4C3=C(C#N)C#N)sc2c2sc3c(OCC(CC)CCCC)c4c(sc5c6sc(/C=C7\C(=O)c8cc(F)c(F)cc8C7=C(C#N)C#N)cc6n(CC(CCCC)CCCCCC)c54)c(OCC(CC)CCCC)c3c21,0.915,24.57,16.35,72.75,-5.56,-3.65,-5.6,-3.91,,,2021.0,10.1002/adfm.202106846,opvdb_experimental,electrochemical,training
PT-DFBT-T-EFQX,PC71BM,CCCCCCCCCCC(CCCCCCCC)COC(=O)c1nc2c(-c3cccs3)c(F)c(F)c(-c3ccc(-c4ccc(-c5c(F)c(F)c(-c6cccs6)c6nsnc56)s4)s3)c2nc1C(=O)OCC(CCCCCCCC)CCCCCCCCCC,COC(=O)CCCC1(c2ccccc2)C23c4c5ccc6c7cc8c9c%10c(cc%11cc%12c%13c%14c(cc%15c%16ccc-5c2c%16c2c5c%16c%17c(c(c46)c7c9c%17c4c%10c%11c%13c4c%16c%14c%152)C513)C%12)C8,0.87,5.62,2.69,54.8,-5.54,-3.54,-5.9,-3.9,,,2021.0,10.1016/j.solener.2021.03.004,opvdb_experimental,electrochemical,training
PM6,PY-HD,CCCCC(CC)Cc1sc(-c2c3cc(-c4ccc(-c5sc(-c6cccs6)c6c5C(=O)c5c(CC(CC)CCCC)sc(CC(CC)CCCC)c5C6=O)s4)sc3c(-c3cc(F)c(CC(CC)CCCC)s3)c3ccsc23)cc1F,CCCCCCCCC(CCCCCC)Cn1c2c3sc(/C=C4\C(=O)c5ccccc5C4=C(C#N)C#N)c(CC(CCCC)CCCCCC)c3sc2c2c3nsnc3c3c4sc5c(CC(CCCC)CCCCCC)c(/C=C6\C(=O)c7cc(-c8cccs8)ccc7C6=C(C#N)C#N)sc5c4n(CC(CCCCCC)CCCCCCCC)c3c21,0.937,24.05,16.41,72.8,-5.56,-3.65,-5.52,-3.94,,,2021.0,10.1002/adma.202110155,opvdb_experimental,electrochemical,training
P3HT,NIDCS-HO,CCCCCCc1ccsc1,CCCCCCOc1cc(/C=C(\C#N)c2ccc(-c3ccc4c5c(cccc35)C(=O)N(CC(CC)CCCC)C4=O)s2)c(OCCCCCC)cc1/C=C(\C#N)c1ccc(-c2ccc3c4c(cccc24)C(=O)N(CC(CC)CCCC)C3=O)s1,0.67,8.15,2.55,47.0,-5.01,-3.12,-5.79,-3.75,,,2021.0,10.1002/asia.202100660,opvdb_experimental,electrochemical,training
α-PBQ10,Y6,CCCCCCCCC(CCCCCC)COc1cnc2c(-c3ccc(-c4cc5c(-c6cc(CC(CC)CCCC)c(F)s6)c6sccc6c(-c6cc(CC(CC)CCCC)c(F)s6)c5s4)s3)c(F)c(F)c(-c3cccs3)c2n1,CCCCCCCCCCCc1c(/C=C2\C(=O)c3cc(F)c(F)cc3C2=C(C#N)C#N)sc2c1sc1c3c4nsnc4c4c5sc6c(CCCCCCCCCCC)c(/C=C7\C(=O)c8cc(F)c(F)cc8C7=C(C#N)C#N)sc6c5n(CC(CC)CCCC)c4c3n(CC(CC)CCCC)c21,0.845,26.12,16.26,73.65,-5.42,-3.45,-5.65,-4.09,,,2021.0,10.1021/acsami.1c15278,opvdb_experimental,electrochemical,training
PTB2T-Cl,IT-4F,CCCCCCc1cc(-c2ccc(-c3sc(-c4cccs4)c4c3C(=O)c3c(CC(CC)CCCC)sc(CC(CC)CCCC)c3C4=O)s2)sc1-c1cc2c(-c3cc(Cl)c(CC(CC)CCCC)s3)c3sccc3c(-c3cc(Cl)c(CC(CC)CCCC)s3)c2s1,CCCCCCc1ccc(C2(c3ccc(CCCCCC)cc3)c3cc4c(cc3-c3sc5cc(/C=C6\C(=O)c7cc(F)c(F)cc7C6=C(C#N)C#N)sc5c32)C(c2ccc(CCCCCC)cc2)(c2ccc(CCCCCC)cc2)c2c-4sc3cc(/C=C4\C(=O)c5cc(F)c(F)cc5C4=C(C#N)C#N)sc23)cc1,0.87,14.06,7.47,60.86,-5.57,-3.77,-5.66,-4.14,,,2021.0,10.1016/j.solener.2021.06.049,opvdb_experimental,electrochemical,training
PM6,A702,CCCCC(CC)Cc1sc(-c2c3cc(-c4ccc(-c5sc(-c6cccs6)c6c5C(=O)c5c(CC(CC)CCCC)sc(CC(CC)CCCC)c5C6=O)s4)sc3c(-c3cc(F)c(CC(CC)CCCC)s3)c3ccsc23)cc1F,CCCCCCCCCCC(CCCCCCCC)Cn1c2c3sc(/C=C4\C(=O)c5ccccc5C4=C(C#N)C#N)c(CCCCCC)c3sc2c2c3nn(CC(CC)CCCC)nc3c3c4sc5c(CCCCCC)c(/C=C6\C(=O)c7cc(-c8cccs8)ccc7C6=C(C#N)C#N)sc5c4n(CC(CCCCCCCC)CCCCCCCCCC)c3c21,0.95,6.74,2.73,43.0,-5.56,-3.65,-5.41,-3.74,,,2021.0,10.1021/acsaem.1c00584,opvdb_experimental,electrochemical,training
PBDF-NS,PY-IT,CCCCCCCCC(CCCCCC)CSc1ccc2cc(-c3c4cc(-c5ccc(-c6c(F)c(F)c(-c7cccs7)c7nn(CC(CCCCCC)CCCCCCCC)nc67)s5)oc4c(-c4ccc5cc(SCC(CCCCCC)CCCCCCCC)ccc5c4)c4ccoc34)ccc2c1,CCCCCCCCCCCc1c(/C=C2\C(=O)c3ccccc3C2=C(C#N)C#N)sc2c1sc1c3c4nsnc4c4c5sc6c(CCCCCCCCCCC)c(/C=C7\C(=O)c8cc(-c9cccs9)ccc8C7=C(C#N)C#N)sc6c5n(CC(CCCCCCCC)CCCCCCCCCC)c4c3n(CC(CCCCCCCC)CCCCCCCCCC)c21,0.859,25.24,16.17,74.6,-5.44,-3.35,-5.68,-3.94,,,2021.0,10.1002/aenm.202103684,opvdb_experimental,electrochemical,training
D18-Cl,PC71BM,CCCCCCC(CCCC)Cc1csc(-c2cc3c4nsnc4c4cc(-c5cc(CC(CCCC)CCCCCC)c(-c6cc7c(-c8cc(Cl)c(CC(CC)CCCC)s8)c8sccc8c(-c8cc(Cl)c(CC(CC)CCCC)s8)c7s6)s5)sc4c3s2)c1,COC(=O)CCCC1(c2ccccc2)C23c4c5ccc6c7cc8c9c%10c(cc%11cc%12c%13c%14c(cc%15c%16ccc-5c2c%16c2c5c%16c%17c(c(c46)c7c9c%17c4c%10c%11c%13c4c%16c%14c%152)C513)C%12)C8,0.986,10.26,7.13,70.48,-5.51,-2.77,-5.9,-3.9,,,2021.0,10.1002/adfm.202102694,opvdb_experimental,electrochemical,training
PBDB-T,IDBDT-T,CCCCC(CC)Cc1ccc(-c2c3cc(-c4ccc(-c5sc(-c6cccs6)c6c5C(=O)c5c(CC(CC)CCCC)sc(CC(CC)CCCC)c5C6=O)s4)sc3c(-c3ccc(CC(CC)CCCC)s3)c3ccsc23)s1,CCc1ccc(C2(c3ccc(CC)cc3)c3cc4c(cc3-c3sc5c(-c6ccc(CC)s6)c6cc(/C=C7\C(=O)c8ccccc8C7=C(C#N)C#N)sc6c(-c6ccc(CC)s6)c5c32)C(c2ccc(CC)cc2)(c2ccc(CC)cc2)c2c-4sc3c(-c4ccc(CC)s4)c4cc(/C=C5\C(=O)c6ccccc6C5=C(C#N)C#N)sc4c(-c4ccc(CC)s4)c23)cc1,0.96,15.2,7.14,48.6,-5.33,-3.48,-5.78,-3.66,,,2021.0,10.1016/j.synthmet.2021.116922,opvdb_experimental,electrochemical,training
P2-3T2F,PC61BM,CCCCCCCCC(CCCCCC)Cc1csc(-c2ccc(-c3cc(CC(CCCCCC)CCCCCCCC)c(-c4scc(F)c4F)s3)c3nsnc23)c1,COC(=O)CCCC1(c2ccccc2)C23c4c5c6c7c8c9c(c%10c%11c2c2c%12c4c4c%13c5c5c7c7c8c8c%14c9c%10c9c%10c%11c2c2c%11c%12c4c4c%12c%13c5c5c7c7c8c8c%14c9c9c%10c2c2c%11c4c4c%12c5c7c5c8c9c2c45)C613,0.8,12.77,7.14,68.99,-5.17,-3.54,-6.1,-3.7,,,2021.0,10.1016/j.dyepig.2021.109206,opvdb_experimental,electrochemical,training
PBDB-TF,PTB4F,CCCCC(CC)Cc1sc(-c2c3cc(-c4ccc(-c5sc(-c6cccs6)c6c5C(=O)c5c(CC(CC)CCCC)sc(CC(CC)CCCC)c5C6=O)s4)sc3c(-c3cc(F)c(CC(CC)CCCC)s3)c3ccsc23)cc1F,CCCCCCCCC(CCCCCC)COc1cc(-c2cc(-c3ccc(CCCCCC)cc3)c(/C=C3\C(=O)c4cc(F)c(F)cc4C3=C(C#N)C#N)s2)c(OCC(CCCCCC)CCCCCCCC)cc1-c1cc(-c2ccc(CCCCCC)cc2)c(/C=C2\C(=O)c3cc(F)c(F)cc3C2=C(C#N)C#N)s1,0.94,14.55,7.04,51.5,-5.49,-3.64,-5.87,-3.89,,,2021.0,10.1002/anie.202101867,opvdb_experimental,electrochemical,training
P-P,m-ITIC,CCCCCCCCC(CCCCCC)Cn1nc2c(-c3cccs3)c(F)c(F)c(-c3ccc(-c4cc5c(-c6ccc(CC(CC)CCCC)cc6)c6occc6c(-c6ccc(CC(CC)CCCC)cc6)c5o4)s3)c2n1,CCCCCCc1cccc(C2(c3cccc(CCCCCC)c3)c3cc4c(cc3-c3sc5cc(C=C6C(=O)c7ccccc7C6=C(C#N)C#N)sc5c32)C(c2cccc(CCCCCC)c2)(c2cccc(CCCCCC)c2)c2c-4sc3cc(C=C4C(=O)c5ccccc5C4=C(C#N)C#N)sc23)c1,0.8,16.25,7.32,56.3,-5.33,-3.39,-5.52,-3.82,,,2021.0,10.1021/acsami.1c00327,opvdb_experimental,electrochemical,training
PDPP-BDT-Cl,PC71BM,CCCCCCC(CCCC)CN1C(=O)C2=C(c3cccs3)N(CC(CCCC)CCCCCC)C(=O)C2=C1C1=CC=C(c2cc3c(-c4cc(Cl)c(CC(CC)CCCC)s4)c4sccc4c(-c4cc(Cl)c(CC(CC)CCCC)s4)c3s2)C1,COC(=O)CCCC1(c2ccccc2)C23c4c5ccc6c7cc8c9c%10c(cc%11cc%12c%13c%14c(cc%15c%16ccc-5c2c%16c2c5c%16c%17c(c(c46)c7c9c%17c4c%10c%11c%13c4c%16c%14c%152)C513)C%12)C8,0.86,10.01,5.14,60.0,-5.34,-3.61,-5.9,-3.9,,,2021.0,10.1016/j.matlet.2021.130222,opvdb_experimental,electrochemical,training
PBT1-EH,ITCPTC,CCCCCCC(CCCC)Cc1sc(CC(CCCC)CCCCCC)c2c1C(=O)c1c(-c3cccs3)sc(-c3ccc(-c4cc5c(-c6ccc(SCC(CC)CCCC)s6)c6sccc6c(-c6ccc(SCC(CC)CCCC)s6)c5s4)s3)c1C2=O,CCCCCCc1ccc(C2(c3ccc(CCCCCC)cc3)c3cc4c(cc3-c3sc5cc(/C=C6\C(=O)c7cscc7C6=C(C#N)C#N)sc5c32)C(c2ccc(CCCCCC)cc2)(c2ccc(CCCCCC)cc2)c2c-4sc3cc(/C=C4\C(=O)c5cscc5C4=C(C#N)C#N)sc23)cc1,0.95,16.5,11.8,75.1,-5.43,-3.43,-5.63,-3.96,,,2021.0,10.1016/j.synthmet.2021.116736,opvdb_experimental,electrochemical,training
PBDB-T,IDT-4EsT-2IC2F,CCCCC(CC)Cc1ccc(-c2c3cc(-c4ccc(-c5sc(-c6cccs6)c6c5C(=O)c5c(CC(CC)CCCC)sc(CC(CC)CCCC)c5C6=O)s4)sc3c(-c3ccc(CC(CC)CCCC)s3)c3ccsc23)s1,CCCCCCc1ccc(C2(c3ccc(CCCCCC)cc3)c3cc4c(cc3-c3sc(-c5cc(C(=O)OCC(CC)CCCC)c(/C=C6\C(=O)c7cc(F)c(F)cc7C6=C(C#N)C#N)s5)cc32)C(c2ccc(CCCCCC)cc2)(c2ccc(CCCCCC)cc2)c2cc(-c3cc(C(=O)OCC(CC)CCCC)c(/C=C5\C(=O)c6cc(F)c(F)cc6C5=C(C#N)C#N)s3)sc2-4)cc1,0.745,13.02,5.45,56.0,-5.33,-3.48,-5.35,-3.93,,,2021.0,10.1021/acsaem.1c02403,opvdb_experimental,electrochemical,training
