Repository: AsadKhanJBNU/osc_predictor

# OSC Donor–Acceptor Property Predictor

Predicts **nine** electronic and photovoltaic properties of organic solar cell
donor–acceptor pairs **directly from SMILES** — no DFT and no device measurements
as inputs.

**Try it live:** https://huggingface.co/spaces/AsadWazir/osc_predictor

## About

Selected models from the combined SMILES-only pipeline:

| Property | Description | Selected model | Test *R*² |
|---|---|---|---|
| V_OC | Open-circuit voltage | ElasticNet | 45.8% |
| J_SC | Short-circuit current | ElasticNet | 69.5% |
| PCE | Power conversion efficiency | Ridge | 61.2% |
| HOMO_D | Donor HOMO | k-NN | 18.5% |
| LUMO_D | Donor LUMO | Extra Trees | 39.1% |

File: Dataset/Examined_Dataset_1.csv (part 20 of 24)
DonorName,AcceptorName,DonorSMILES,AcceptorSMILES,V_OC,J_SC,FF_percent,PCE,HOMO_D,LUMO_D,HOMO_A,LUMO_A,Lambda+,Lambda-,PubYear,DOI,Source_Database
PM6,F-2Cl,CCCCC(CC)Cc1sc(-c2c3cc(-c4ccc(-c5sc(-c6cccs6)c6c5C(=O)c5c(CC(CC)CCCC)sc(CC(CC)CCCC)c5C6=O)s4)sc3c(-c3cc(F)c(CC(CC)CCCC)s3)c3ccsc23)cc1F,CCCCCCCCC1(CCCCCCCC)c2cc3c(cc2-c2cc4c(cc21)-c1sc(/C=C2\C(=O)c5cc(Cl)c(Cl)cc5C2=C(C#N)C#N)cc1C4(CCCCCCCC)CCCCCCCC)C(CCCCCCCC)(CCCCCCCC)c1cc(/C=C2\C(=O)c4cc(Cl)c(Cl)cc4C2=C(C#N)C#N)sc1-3,0.901,20.14,77.54,14.07,-5.56,-3.65,-5.63,-3.89,,,2022,10.1039/d2ta08301a,"OPV-DB (Qiu, J., Zenodo, 2026, doi:10.5281/zenodo.20841543)"
PM6,PBTIC-γ-2F2T,CCCCC(CC)Cc1sc(-c2c3cc(-c4ccc(-c5sc(-c6cccs6)c6c5C(=O)c5c(CC(CC)CCCC)sc(CC(CC)CCCC)c5C6=O)s4)sc3c(-c3cc(F)c(CC(CC)CCCC)s3)c3ccsc23)cc1F,CCCCCCCCCCCc1c(/C=C2\C(=O)c3ccccc3C2=C(C#N)C#N)sc2c1sc1c3c4nsnc4c4c5sc6c(CCCCCCCCCCC)c(/C=C7\C(=O)c8cc(-c9cc(F)c(-c%10sccc%10F)s9)ccc8C7=C(C#N)C#N)sc6c5n(CC(CCCCCCCC)CCCCCCCCCC)c4c3n(CC(CCCCCCCC)CCCCCCCCCC)c21,0.95,22.56,66.9,14.34,-5.56,-3.65,-5.56,-3.8,,,2022,10.1016/j.enrev.2022.100008,"OPV-DB (Qiu, J., Zenodo, 2026, doi:10.5281/zenodo.20841543)"
J52ClF,IT-4F,CCCCCCCCC(CCCCCC)Cn1nc2c(-c3cc(F)cs3)c(F)c(F)c(-c3cc(F)c(-c4cc5c(-c6cc(Cl)c(CC(CC)CCCC)s6)c6sccc6c(-c6cc(Cl)c(CC(CC)CCCC)s6)c5s4)s3)c2n1,CCCCCCc1ccc(C2(c3ccc(CCCCCC)cc3)c3cc4c(cc3-c3sc5cc(/C=C6\C(=O)c7cc(F)c(F)cc7C6=C(C#N)C#N)sc5c32)C(c2ccc(CCCCCC)cc2)(c2ccc(CCCCCC)cc2)c2c-4sc3cc(/C=C4\C(=O)c5cc(F)c(F)cc5C4=C(C#N)C#N)sc23)cc1,0.93,22.67,69.22,14.59,-5.54,-3.72,-5.66,-4.14,,,2022,10.1021/acsaem.2c02791,"OPV-DB (Qiu, J., Zenodo, 2026, doi:10.5281/zenodo.20841543)"
J52,BN-2F,CCCCCCCCC(CCCCCC)Cn1nc2c(-c3cccs3)c(F)c(F)c(-c3ccc(-c4cc5c(-c6ccc(CC(CC)CCCC)s6)c6sccc6c(-c6ccc(CC(CC)CCCC)s6)c5s4)s3)c2n1,CCCCC(CC)COc1cc(-c2cc3c(s2)-c2sc(/C=C4\C(=O)c5cc6ccc(F)cc6cc5C4=C(C#N)C#N)cc2C3(CC(CC)CCCC)CC(CC)CCCC)c(OCC(CC)CCCC)cc1-c1cc2c(s1)-c1sc(/C=C3\C(=O)c4cc5cc(F)ccc5cc4C3=C(C#N)C#N)cc1C2(CC(CC)CCCC)CC(CC)CCCC,0.81,25.25,70.78,14.53,-5.2,-3.05,-5.39,-3.99,,,2022,10.1002/chem.202201675,"OPV-DB (Qiu, J., Zenodo, 2026, doi:10.5281/zenodo.20841543)"
PBDB-T,BTTPC,CCCCC(CC)Cc1ccc(-c2c3cc(-c4ccc(-c5sc(-c6cccs6)c6c5C(=O)c5c(CC(CC)CCCC)sc(CC(CC)CCCC)c5C6=O)s4)sc3c(-c3ccc(CC(CC)CCCC)s3)c3ccsc23)s1,CCc1c(/C=C2\C(=O)c3cc4ccsc4cc3C2=C(C#N)C#N)sc2c1sc1c3c4nsnc4c4c5sc6c(CC)c(/C=C7\C(=O)c8cc9ccsc9cc8C7=C(C#N)C#N)sc6c5n(CC)c4c3n(CC)c21,0.89,22.25,73.0,14.51,-5.33,-3.48,-5.47,-3.78,,,2022,10.1021/acsami.2c10059,"OPV-DB (Qiu, J., Zenodo, 2026, doi:10.5281/zenodo.20841543)"
PM6,4TC-4F-C8C8,CCCCC(CC)Cc1sc(-c2c3cc(-c4ccc(-c5sc(-c6cccs6)c6c5C(=O)c5c(CC(CC)CCCC)sc(CC(CC)CCCC)c5C6=O)s4)sc3c(-c3cc(F)c(CC(CC)CCCC)s3)c3ccsc23)cc1F,CCCCCCCCC(CCCCCCCC)Cn1c2cc3c(cc2c2cc4c(cc21)-c1sc2cc(/C=C5\C(=O)c6cc(F)c(F)cc6C5=C(C#N)C#N)sc2c1C4(Cc1ccc(CCCCCC)cc1)Cc1ccc(CCCCCC)cc1)C(Cc1ccc(CCCCCC)cc1)(Cc1ccc(CCCCCC)cc1)c1c-3sc2cc(/C=C3\C(=O)c4cc(F)c(F)cc4C3=C(C#N)C#N)sc12,0.93,21.01,76.0,14.85,-5.56,-3.65,-5.6,-3.96,,,2022,10.1002/smll.202201769,"OPV-DB (Qiu, J., Zenodo, 2026, doi:10.5281/zenodo.20841543)"
PBDB-T,PYT-EH20,CCCCC(CC)Cc1ccc(-c2c3cc(-c4ccc(-c5sc(-c6cccs6)c6c5C(=O)c5c(CC(CC)CCCC)sc(CC(CC)CCCC)c5C6=O)s4)sc3c(-c3ccc(CC(CC)CCCC)s3)c3ccsc23)s1,CCCCCCCCCCCc1c(/C=C2\C(=O)c3cc(-c4ccc(-c5ccc6c(c5)C(=O)/C(=C/c5sc7c(sc8c9c%10nsnc%10c%10c%11sc%12c(CCCCCCCCCCC)c(/C=C%13\C(=O)c%14ccccc%14C%13=C(C#N)C#N)sc%12c%11n(CC(CCCCCCCC)CCCCCCCCCC)c%10c9n(CC(CCCCCCCC)CCCCCCCCCC)c78)c5CCCCCCCCCCC)C6=C(C#N)C#N)s4)ccc3C2=C(C#N)C#N)sc2c1sc1c3c4nsnc4c4c5sc6c(CCCCCCCCCCC)c(/C=C7/C(=O)c8cc(-c9cccs9)ccc8C7=C(C#N)C#N)sc6c5n(CC(CCCC)CCCCCC)c4c3n(CC(CCCC)CCCCCC)c21,0.92,21.4,70.9,14.8,-5.33,-3.48,-5.65,-3.77,,,2022,10.1002/marc.202200753,"OPV-DB (Qiu, J., Zenodo, 2026, doi:10.5281/zenodo.20841543)"
PTB7-Th,SSBRC,CCCCC(CC)COC(=O)c1sc2csc(-c3cc4c(-c5ccc(CC(CC)CCCC)s5)c5sccc5c(-c5ccc(CC(CC)CCCC)s5)c4s3)c2c1F,CCCCC(CC)CC1(CC(CC)CCCC)c2cc(-c3ccc(/C=c4\sc(=C(C#N)C#N)n(CC)c4=O)c4nsnc34)sc2-c2sc(-c3ccc(/C=c4\sc(=C(C#N)C#N)n(CC)c4=O)c4nsnc34)cc21,0.77,7.75,56.33,3.35,-5.21,-3.6,-5.47,-3.84,,,2022,10.1016/j.synthmet.2022.117189,"OPV-DB (Qiu, J., Zenodo, 2026, doi:10.5281/zenodo.20841543)"
PBDB-T,IDTT-BOACl,CCCCC(CC)Cc1ccc(-c2c3cc(-c4ccc(-c5sc(-c6cccs6)c6c5C(=O)c5c(CC(CC)CCCC)sc(CC(CC)CCCC)c5C6=O)s4)sc3c(-c3ccc(CC(CC)CCCC)s3)c3ccsc23)s1,CCCCCCc1ccc(C2(c3ccc(CCCCCC)cc3)c3cc4c(cc3-c3sc5cc(/C=C(\C#N)c6nc7cc(Cl)ccc7o6)sc5c32)C(c2ccc(CCCCCC)cc2)(c2ccc(CCCCCC)cc2)c2c-4sc3cc(/C=C(\C#N)c4nc5cc(Cl)ccc5o4)sc23)cc1,1.16,8.07,36.9,3.45,-5.33,-3.48,-5.44,-3.62,,,2022,10.1016/j.orgel.2022.106446,"OPV-DB (Qiu, J., Zenodo, 2026, doi:10.5281/zenodo.20841543)"
J71,PG1,CCCCCCCCC(CCCCCC)Cn1nc2c(-c3cccs3)c(F)c(F)c(-c3ccc(-c4cc5c(-c6ccc([Si](CCC)(CCC)CCC)s6)c6sccc6c(-c6ccc([Si](CCC)(CCC)CCC)s6)c5s4)s3)c2n1,CCCCCCCCC(CCCCCC)Cn1nc2c(-c3cccs3)c(F)c(F)c(-c3ccc(-c4cc5c(-c6ccc([Si](CCC)(CCC)CCC)s6)c6sccc6c(-c6ccc([Si](CCC)(CCC)CCC)s6)c5s4)s3)c2n1,0.99,7.0,51.1,3.5,-5.4,-3.24,-5.66,-3.81,,,2022,10.1002/marc.202200411,"OPV-DB (Qiu, J., Zenodo, 2026, doi:10.5281/zenodo.20841543)"
PBDTTTC-T,P1TP,CCCCC(CC)CC(=O)c1cc2c(-c3cc4c(-c5ccc(CC(CC)CCCC)s5)c5sccc5c(-c5ccc(CC(CC)CCCC)s5)c4s3)scc2s1,CCCCC(CC)CN1C(=O)c2ccc3c4ccc5c6c(cc(-c7ccc(-c8cc9c%10c(ccc%11c%12ccc%13c%14c(ccc(c8c%10%11)c%14%12)C(=O)N(CC(CC)CCCC)C%13=O)C(=O)N(CC(CC)CCCC)C9=O)s7)c(c7ccc(c2c37)C1=O)c64)C(=O)N(CC(CC)CCCC)C5=O,0.89,7.78,52.1,3.61,-5.13,-3.27,-5.66,-3.72,,,2022,10.1002/cjoc.202200027,"OPV-DB (Qiu, J., Zenodo, 2026, doi:10.5281/zenodo.20841543)"
PTB7-Th,FRd2,CCCCC(CC)COC(=O)c1sc2csc(-c3cc4c(-c5ccc(CC(CC)CCCC)s5)c5sccc5c(-c5ccc(CC(CC)CCCC)s5)c4s3)c2c1F,CCN1C(=O)/C(=C\c2ccc(-c3ccc(-c4ccc5c(c4)C(CC)(CC)c4cc(-c6ccc(-c7ccc(/C=C8/SC(=S)N(CC)C8=O)o7)c7nsnc67)ccc4-5)c4nsnc34)o2)SC1=S,0.83,15.7,72.3,9.4,-5.21,-3.6,-5.67,-3.58,,,2022,10.1016/j.synthmet.2022.117189,"OPV-DB (Qiu, J., Zenodo, 2026, doi:10.5281/zenodo.20841543)"
PBDT,PYF-T-o,CCCCCCC(CCCC)Cc1csc(-c2c(F)c(F)c(-c3cc(CC(CCCC)CCCCCC)c(-c4cc5c(OCC(CC)CCCC)c6sccc6c(OCC(CC)CCCC)c5s4)s3)c3nsnc23)c1,CCCCCCCCCCCCC(CCCCCCCCCC)Cn1c2c3sc(/C=C4\C(=O)c5c(F)cccc5C4=C(C#N)C#N)c(CCCCCCCCCCC)c3sc2c2c3nsnc3c3c4sc5c(CCCCCCCCCCC)c(/C=C6\C(=O)c7c(ccc(-c8cccs8)c7F)C6=C(C#N)C#N)sc5c4n(CC(CCCCCCCCCC)CCCCCCCCCCCC)c3c21,0.93,18.92,54.43,9.55,-5.47,-3.525,-5.715,-3.805,,,2022,10.1016/j.cclet.2022.108019,"OPV-DB (Qiu, J., Zenodo, 2026, doi:10.5281/zenodo.20841543)"
PM6,ITOR-IC,CCCCC(CC)Cc1sc(-c2c3cc(-c4ccc(-c5sc(-c6cccs6)c6c5C(=O)c5c(CC(CC)CCCC)sc(CC(CC)CCCC)c5C6=O)s4)sc3c(-c3cc(F)c(CC(CC)CCCC)s3)c3ccsc23)cc1F,CCCCCCCCOc1ccc(C2(c3ccc(OCCCCCCCC)cc3)c3cc4c(cc3-c3sc5cc(/C=C6\C(=O)c7ccccc7C6=C(C#N)C#N)sc5c32)C(c2ccc(OCCCCCCCC)cc2)(c2ccc(OCCCCCCCC)cc2)c2c-4sc3cc(/C=C4\C(=O)c5ccccc5C4=C(C#N)C#N)sc23)cc1,0.991,15.41,62.28,9.51,-5.56,-3.65,-5.53,-3.95,,,2022,10.1016/j.solener.2022.02.049,"OPV-DB (Qiu, J., Zenodo, 2026, doi:10.5281/zenodo.20841543)"
PBDTTPD-HT,IDIC,CCCCCCCCN1C(=O)c2c(-c3cc(CCCCCC)cs3)sc(-c3cc(CCCCCC)c(-c4cc5c(-c6ccc(CC(CC)CCCC)s6)c6sccc6c(-c6ccc(CC(CC)CCCC)s6)c5s4)s3)c2C1=O,CCCCCCC1(CCCCCC)c2cc3c(cc2-c2sc(/C=C4\C(=O)c5ccccc5C4=C(C#N)C#N)cc21)C(CCCCCC)(CCCCCC)c1cc(/C=C2\C(=O)c4ccccc4C2=C(C#N)C#N)sc1-3,0.86,16.2,68.8,9.59,-5.33,-3.545,-5.69,-3.91,,,2022,10.1002/admi.202201274,"OPV-DB (Qiu, J., Zenodo, 2026, doi:10.5281/zenodo.20841543)"
PCE10,PC71BM,CCCCC(CC)COC(=O)c1sc2c(-c3cc4c(-c5ccc(CC(CC)CCCC)s5)c5sccc5c(-c5ccc(CC(CC)CCCC)s5)c4s3)scc2c1F,COC(=O)CCCC1(c2ccccc2)C23c4c5ccc6c7cc8c9c%10c(cc%11cc%12c%13c%14c(cc%15c%16ccc-5c2c%16c2c5c%16c%17c(c(c46)c7c9c%17c4c%10c%11c%13c4c%16c%14c%152)C513)C%12)C8,0.804,17.72,67.5,9.62,-5.21,-3.6,-5.9,-3.9,,,2022,10.1002/anie.202207397,"OPV-DB (Qiu, J., Zenodo, 2026, doi:10.5281/zenodo.20841543)"
PPDT2FBT,PC71BM,CCCCCCCCC(CCCCCC)COc1ccc(OCC(CCCCCC)CCCCCCCC)c(-c2ccc(-c3c(F)c(F)c(-c4cccs4)c4nsnc34)s2)c1,COC(=O)CCCC1(c2ccccc2)C23c4c5ccc6c7cc8c9c%10c(cc%11cc%12c%13c%14c(cc%15c%16ccc-5c2c%16c2c5c%16c%17c(c(c46)c7c9c%17c4c%10c%11c%13c4c%16c%14c%152)C513)C%12)C8,0.79,15.94,76.63,9.65,-5.43,-3.67,-5.9,-3.9,,,2022,10.1002/adma.202208305,"OPV-DB (Qiu, J., Zenodo, 2026, doi:10.5281/zenodo.20841543)"
PTB7-Th,BAF-4CN,CCCCC(CC)COC(=O)c1sc2csc(-c3cc4c(-c5ccc(CC(CC)CCCC)s5)c5sccc5c(-c5ccc(CC(CC)CCCC)s5)c4s3)c2c1F,CCCCCCCCCCC1(CCCCCCCCCC)c2cc(-c3ccc(/C=c4/sc(=C(C#N)C#N)n(CCCCCC)c4=O)c4nsnc34)ccc2-c2ccc(-c3ccc(/C=c4/sc(=C(C#N)C#N)n(CCCCCC)c4=O)c4nsnc34)cc21,0.89,15.8,68.1,9.7,-5.21,-3.6,-5.7,-3.6,,,2022,10.1016/j.synthmet.2022.117189,"OPV-DB (Qiu, J., Zenodo, 2026, doi:10.5281/zenodo.20841543)"
PBDB-T,PY5-TTz-CT,CCCCC(CC)Cc1ccc(-c2c3cc(-c4ccc(-c5sc(-c6cccs6)c6c5C(=O)c5c(CC(CC)CCCC)sc(CC(CC)CCCC)c5C6=O)s4)sc3c(-c3ccc(CC(CC)CCCC)s3)c3ccsc23)s1,CCCCCCCCCCCc1c(/C=C2\C(=O)c3ccccc3C2=C(C#N)C#N)sc2c1sc1c3c4nsnc4c4c5sc6c(CCCCCCCCCCC)c(/C=C7\C(=O)c8cc(-c9cc(CC(CC)CCCC)c(-c%10nc%11sc(-c%12sccc%12CC(CC)CCCC)nc%11s%10)s9)ccc8C7=C(C#N)C#N)sc6c5n(CC(CCCCCCCC)CCCCCCCCCC)c4c3n(CC(CCCCCCCC)CCCCCCCCCC)c21,0.929,20.44,51.8,9.84,-5.38,-3.5,-5.68,-3.71,,,2022,10.1021/acs.macromol.2c00515,"OPV-DB (Qiu, J., Zenodo, 2026, doi:10.5281/zenodo.20841543)"
PDCBT-Cl,Y6,CCCCCCCCC(CCCCCC)CCOC(=O)c1csc(-c2cc(C(=O)OCCC(CCCCCC)CCCCCCCC)c(-c3ccc(-c4sccc4Cl)s3)s2)c1,CCCCCCCCCCCc1c(/C=C2\C(=O)c3cc(F)c(F)cc3C2=C(C#N)C#N)sc2c1sc1c3c4nsnc4c4c5sc6c(CCCCCCCCCCC)c(/C=C7\C(=O)c8cc(F)c(F)cc8C7=C(C#N)C#N)sc6c5n(CC(CC)CCCC)c4c3n(CC(CC)CCCC)c21,0.87,22.29,51.2,9.84,-5.34,-3.01,-5.65,-4.09,,,2022,10.1016/j.dyepig.2022.110269,"OPV-DB (Qiu, J., Zenodo, 2026, doi:10.5281/zenodo.20841543)"
PBDB-T,PYT8T,CCCCC(CC)Cc1ccc(-c2c3cc(-c4ccc(-c5sc(-c6cccs6)c6c5C(=O)c5c(CC(CC)CCCC)sc(CC(CC)CCCC)c5C6=O)s4)sc3c(-c3ccc(CC(CC)CCCC)s3)c3ccsc23)s1,CCCCCCCCCCCc1c(/C=C2\C(=O)c3ccccc3C2=C(C#N)C#N)sc2c1sc1c3c4nsnc4c4c5sc6c(CCCCCCCCCCC)c(/C=C7\C(=O)c8cc(-c9ccc(CCCCCCCCc%10cccs%10)s9)ccc8C7=C(C#N)C#N)sc6c5n(CC(CCCCCCCC)CCCCCCCCCC)c4c3n(CC(CCCCCCCC)CCCCCCCCCC)c21,0.95,17.01,62.0,9.97,-5.33,-3.48,-5.64,-4.07,,,2022,10.1039/d2ee02523j,"OPV-DB (Qiu, J., Zenodo, 2026, doi:10.5281/zenodo.20841543)"
PffBT4T-2DT,IDTBR,CCCCCCCCCCCCC(CCCCCCCCCC)Cc1csc(-c2c(F)c(F)c(-c3cc(CC(CCCCCCCCCC)CCCCCCCCCCCC)c(-c4ccc(-c5cccs5)s4)s3)c3nsnc23)c1,CCN1C(=O)/C(=C/c2ccc(-c3cc4c(s3)-c3cc5c(cc3C4(CC)CC)-c3sc(-c4ccc(/C=C6\SC(=S)N(CC)C6=O)c6nsnc46)cc3C5(CC)CC)c3nsnc23)SC1=S,1.07,15.0,62.0,9.95,-5.29,-3.65,-5.63,-3.8,,,2022,10.1002/chem.202203356,"OPV-DB (Qiu, J., Zenodo, 2026, doi:10.5281/zenodo.20841543)"
PBDB-T,DICTF,CCCCC(CC)Cc1ccc(-c2c3cc(-c4ccc(-c5sc(-c6cccs6)c6c5C(=O)c5c(CC(CC)CCCC)sc(CC(CC)CCCC)c5C6=O)s4)sc3c(-c3ccc(CC(CC)CCCC)s3)c3ccsc23)s1,CCCCCCCCC1(CCCCCCCC)c2cc(-c3ccc(/C=C4\C(=O)c5ccccc5C4=C(C#N)C#N)s3)ccc2-c2ccc(-c3ccc(/C=C4\C(=O)c5ccccc5C4=C(C#N)C#N)s3)cc21,0.93,10.3,59.0,5.93,-5.33,-3.48,-5.67,-3.79,,,2022,10.1002/chem.202203356,"OPV-DB (Qiu, J., Zenodo, 2026, doi:10.5281/zenodo.20841543)"
PBCl-Qx4Cl,Y6,CCCCC(CC)Cc1sc(-c2nc3c(-c4ccc(-c5cc6c(-c7cc(Cl)c(CC(CC)CCCC)s7)c7sccc7c(-c7cc(Cl)c(CC(CC)CCCC)s7)c6s5)s4)cc(Cl)c(-c4cccs4)c3nc2-c2cc(Cl)c(CC(CC)CCCC)s2)cc1Cl,CCCCCCCCCCCc1c(/C=C2\C(=O)c3cc(F)c(F)cc3C2=C(C#N)C#N)sc2c1sc1c3c4nsnc4c4c5sc6c(CCCCCCCCCCC)c(/C=C7\C(=O)c8cc(F)c(F)cc8C7=C(C#N)C#N)sc6c5n(CC(CC)CCCC)c4c3n(CC(CC)CCCC)c21,0.82,24.9,63.6,12.95,-5.58,-3.27,-5.65,-4.1,,,2022,10.1021/acsami.2c00764,"OPV-DB (Qiu, J., Zenodo, 2026, doi:10.5281/zenodo.20841543)"
PM6,PYTH-B,CCCCC(CC)Cc1sc(-c2c3cc(-c4ccc(-c5sc(-c6cccs6)c6c5C(=O)c5c(CC(CC)CCCC)sc(CC(CC)CCCC)c5C6=O)s4)sc3c(-c3cc(F)c(CC(CC)CCCC)s3)c3ccsc23)cc1F,CCCCCCCCCCCc1c(/C=C2\C(=O)c3ccccc3C2=C(C#N)C#N)sc2c1sc1c3c4nsnc4c4c5sc6c(CCCCCCCCCCC)c(/C=C7/C(=O)c8cc(-c9ccc(-c%10ccc(CCCCCCc%11ccc(-c%12cccs%12)s%11)s%10)s9)ccc8C7=C(C#N)C#N)sc6c5n(CC(CCCCCCCC)CCCCCCCCCC)c4c3n(CC(CCCCCCCC)CCCCCCCCCC)c21,0.937,20.35,68.78,13.12,-5.56,-3.65,-5.7,-3.86,,,2022,10.1002/adma.202208008,"OPV-DB (Qiu, J., Zenodo, 2026, doi:10.5281/zenodo.20841543)"
PBDB-T,PZT-C12,CCCCC(CC)Cc1ccc(-c2c3cc(-c4ccc(-c5sc(-c6cccs6)c6c5C(=O)c5c(CC(CC)CCCC)sc(CC(CC)CCCC)c5C6=O)s4)sc3c(-c3ccc(CC(CC)CCCC)s3)c3ccsc23)s1,CCCCCCCCCCCCC(CCCCCCCCCC)Cn1c2c3sc(/C=C4\C(=O)c5ccccc5C4=C(C#N)C#N)c(CCCCCCCCCCC)c3sc2c2c3nn(CC(CCCC)CCCCCC)nc3c3c4sc5c(CCCCCCCCCCC)c(/C=C6\C(=O)c7cc(-c8cccs8)ccc7C6=C(C#N)C#N)sc5c4n(CC(CCCCCCCCCC)CCCCCCCCCCCC)c3c21,0.928,22.2,63.7,13.1,-5.33,-3.48,-5.53,-3.57,,,2022,10.1002/marc.202200062,"OPV-DB (Qiu, J., Zenodo, 2026, doi:10.5281/zenodo.20841543)"
PBDB-T,PY3Se-1V,CCCCC(CC)Cc1ccc(-c2c3cc(-c4ccc(-c5sc(-c6cccs6)c6c5C(=O)c5c(CC(CC)CCCC)sc(CC(CC)CCCC)c5C6=O)s4)sc3c(-c3ccc(CC(CC)CCCC)s3)c3ccsc23)s1,CCCCCCCCCCCCC(CCCCCCCCCC)Cn1c2c(sc3c(CCCCCCCCCCC)c(/C=C4\C(=O)c5ccccc5C4=C(C#N)C#N)[se]c32)c2c3nsnc3c3c4sc5c(CCCCCCCCCCC)c(/C=C/C=C6\C(=O)c7cc(-c8ccc[se]8)ccc7C6=C(C#N)C#N)[se]c5c4n(CC(CCCCCCCCCC)CCCCCCCCCCCC)c3c21,0.81,24.7,65.9,13.2,-5.33,-3.48,-5.51,-3.9,,,2022,10.1021/acsami.2c02485,"OPV-DB (Qiu, J., Zenodo, 2026, doi:10.5281/zenodo.20841543)"
D18-Cl,Y5,CCCCCCC(CCCC)Cc1csc(-c2cc3c4nsnc4c4cc(-c5cc(CC(CCCC)CCCCCC)c(-c6cc7c(-c8cc(Cl)c(CC(CC)CCCC)s8)c8sccc8c(-c8cc(Cl)c(CC(CC)CCCC)s8)c7s6)s5)sc4c3s2)c1,CCCCCCCCCCCc1c(/C=C2\C(=O)c3ccccc3C2=C(C#N)C#N)sc2c1sc1c3c4nsnc4c4c5sc6c(CCCCCCCCCCC)c(/C=C7\C(=O)c8ccccc8C7=C(C#N)C#N)sc6c5n(CC(CC)CCCC)c4c3n(CC(CC)CCCC)c21,0.875,23.59,64.2,13.25,-5.51,-2.77,-5.55,-3.87,,,2022,10.1002/solr.202200495,"OPV-DB (Qiu, J., Zenodo, 2026, doi:10.5281/zenodo.20841543)"
J52-FTh,ITIC,CCCCCCCCC(CCCCCC)Cn1nc2c(-c3cc(F)cs3)c(F)c(F)c(-c3cc(F)c(-c4cc5c(-c6ccc(CC(CC)CCCC)s6)c6sccc6c(-c6ccc(CC(CC)CCCC)s6)c5s4)s3)c2n1,CCCCCCc1ccc(C2(c3ccc(CCCCCC)cc3)c3cc4c(cc3-c3sc5cc(C=C6C(=O)c7ccccc7C6=C(C#N)C#N)sc5c32)C(c2ccc(CCCCCC)cc2)(c2ccc(CCCCCC)cc2)c2c-4sc3cc(C=C4C(=O)c5ccccc5C4=C(C#N)C#N)sc23)cc1,0.92,21.29,68.0,13.32,-5.51,-3.68,-5.576,-3.916,,,2022,10.1016/j.orgel.2022.106611,"OPV-DB (Qiu, J., Zenodo, 2026, doi:10.5281/zenodo.20841543)"
PBDTTS-2ClQx,Y6,CCCCC(CC)COc1cc(-c2nc3c(-c4cccs4)ccc(-c4ccc(-c5cc6c(-c7ccc(SCC(CC)CCCC)s7)c7sccc7c(-c7ccc(SCC(CC)CCCC)s7)c6s5)s4)c3nc2-c2ccc(Cl)c(OCC(CC)CCCC)c2)ccc1Cl,CCCCCCCCCCCc1c(/C=C2\C(=O)c3cc(F)c(F)cc3C2=C(C#N)C#N)sc2c1sc1c3c4nsnc4c4c5sc6c(CCCCCCCCCCC)c(/C=C7\C(=O)c8cc(F)c(F)cc8C7=C(C#N)C#N)sc6c5n(CC(CC)CCCC)c4c3n(CC(CC)CCCC)c21,0.84,24.86,64.13,13.43,-5.44,-3.77,-5.65,-4.09,,,2022,10.1039/d2py01122k,"OPV-DB (Qiu, J., Zenodo, 2026, doi:10.5281/zenodo.20841543)"
PM6,PAL1,CCCCC(CC)Cc1sc(-c2c3cc(-c4ccc(-c5sc(-c6cccs6)c6c5C(=O)c5c(CC(CC)CCCC)sc(CC(CC)CCCC)c5C6=O)s4)sc3c(-c3cc(F)c(CC(CC)CCCC)s3)c3ccsc23)cc1F,CCCCCCCCCCCc1c(/C=C2\C(=O)c3cc(F)ccc3C2=C(C#N)C#N)sc2c1sc1c3c4nsnc4c4c5sc6c(CCCCCCCCCCC)c(/C=C7\C(=O)c8cc(-c9cccs9)c(F)cc8C7=C(C#N)C#N)sc6c5n(CC(CCCCCCCC)CCCCCCCCCC)c4c3n(CC(CCCCCCCC)CCCCCCCCCC)c21,0.91,22.41,66.32,13.53,-5.56,-3.65,-5.67,-3.78,,,2022,10.1016/j.dyepig.2022.110180,"OPV-DB (Qiu, J., Zenodo, 2026, doi:10.5281/zenodo.20841543)"
PM6,PYTCl-B,CCCCC(CC)Cc1sc(-c2c3cc(-c4ccc(-c5sc(-c6cccs6)c6c5C(=O)c5c(CC(CC)CCCC)sc(CC(CC)CCCC)c5C6=O)s4)sc3c(-c3cc(F)c(CC(CC)CCCC)s3)c3ccsc23)cc1F,CCCCCCCCCCCc1c(/C=C2\C(=O)c3ccccc3C2=C(C#N)C#N)sc2c1sc1c3c4nsnc4c4c5sc6c(CCCCCCCCCCC)c(/C=C7/C(=O)c8cc(-c9ccc(-c%10sc(CCCCCCc%11cc(Cl)c(-c%12cccs%12)s%11)cc%10Cl)s9)ccc8C7=C(C#N)C#N)sc6c5n(CC(CCCCCCCC)CCCCCCCCCC)c4c3n(CC(CCCCCCCC)CCCCCCCCCC)c21,0.935,20.76,70.14,13.61,-5.56,-3.65,-5.69,-3.9,,,2022,10.1002/adma.202208008,"OPV-DB (Qiu, J., Zenodo, 2026, doi:10.5281/zenodo.20841543)"
PBDB-T,PYTT-1,CCCCC(CC)Cc1ccc(-c2c3cc(-c4ccc(-c5sc(-c6cccs6)c6c5C(=O)c5c(CC(CC)CCCC)sc(CC(CC)CCCC)c5C6=O)s4)sc3c(-c3ccc(CC(CC)CCCC)s3)c3ccsc23)s1,CCCCCCCCCCCc1c(/C=C2\C(=O)c3sccc3C2=C(C#N)C#N)sc2c1sc1c3c4nsnc4c4c5sc6c(CCCCCCCCCCC)c(/C=C7\C(=O)c8sc(-c9cccs9)cc8C7=C(C#N)C#N)sc6c5n(CC(CCCCCCCC)CCCCCCCCCC)c4c3n(CC(CCCCCCCC)CCCCCCCCCC)c21,0.93,20.66,70.4,13.54,-5.33,-3.48,-5.66,-3.82,,,2022,10.1016/j.enrev.2022.100008,"OPV-DB (Qiu, J., Zenodo, 2026, doi:10.5281/zenodo.20841543)"
PTB7-Th,AOIC,CCCCC(CC)COC(=O)c1sc2csc(-c3cc4c(-c5ccc(CC(CC)CCCC)s5)c5sccc5c(-c5ccc(CC(CC)CCCC)s5)c4s3)c2c1F,CCCCCCc1ccc(C2(c3ccc(CCCCCC)cc3)c3cc4c(cc3-c3sc(/C=C5\C(=O)c6cc(F)c(F)cc6C5=C(C#N)C#N)cc32)C(c2ccc(CCCCCC)cc2)(c2ccc(CCCCCC)cc2)c2c-4sc3c2C(c2ccc(CCCCCC)cc2)(c2ccc(CCCCCC)cc2)c2c-3sc3cc(/C=C4\C(=O)c5cc(F)c(F)cc5C4=C(C#N)C#N)sc23)cc1,0.744,24.51,75.0,13.7,-5.21,-3.6,-5.5,-3.93,,,2022,10.1002/cjoc.202200027,"OPV-DB (Qiu, J., Zenodo, 2026, doi:10.5281/zenodo.20841543)"
PBDB-T,PZT-C8,CCCCC(CC)Cc1ccc(-c2c3cc(-c4ccc(-c5sc(-c6cccs6)c6c5C(=O)c5c(CC(CC)CCCC)sc(CC(CC)CCCC)c5C6=O)s4)sc3c(-c3ccc(CC(CC)CCCC)s3)c3ccsc23)s1,CCCCCCCCCCCCC(CCCCCCCCCC)Cn1c2c3sc(/C=C4\C(=O)c5ccccc5C4=C(C#N)C#N)c(CCCCCCCCCCC)c3sc2c2c3nn(CCCCCCCC)nc3c3c4sc5c(CCCCCCCCCCC)c(/C=C6\C(=O)c7cc(-c8cccs8)ccc7C6=C(C#N)C#N)sc5c4n(CC(CCCCCCCCCC)CCCCCCCCCCCC)c3c21,0.918,22.8,65.9,13.8,-5.33,-3.48,-5.51,-3.7,,,2022,10.1002/marc.202200062,"OPV-DB (Qiu, J., Zenodo, 2026, doi:10.5281/zenodo.20841543)"
PDTB,ITIC,CCCCCCCCCCC(CCCCCCCC)Cc1csc(-c2sc(-c3cc(CC(CCCCCCCC)CCCCCCCCCC)c(-c4ccc(-c5cccs5)s4)s3)c3c2C(=O)c2c(CC(CC)CCCC)sc(CC(CC)CCCC)c2C3=O)c1,CCCCCCc1ccc(C2(c3ccc(CCCCCC)cc3)c3cc4c(cc3-c3sc5cc(C=C6C(=O)c7ccccc7C6=C(C#N)C#N)sc5c32)C(c2ccc(CCCCCC)cc2)(c2ccc(CCCCCC)cc2)c2c-4sc3cc(C=C4C(=O)c5ccccc5C4=C(C#N)C#N)sc23)cc1,0.64,9.91,60.1,3.81,-5.58,-3.69,-5.576,-3.916,,,2022,10.1039/d2ra05925h,"OPV-DB (Qiu, J., Zenodo, 2026, doi:10.5281/zenodo.20841543)"
PBDTT-TPD,PC71BM,CCCCCCCCN1C(=O)c2csc(-c3cc4c(-c5ccc(CC(CC)CCCC)s5)c5sccc5c(-c5ccc(CC(CC)CCCC)s5)c4s3)c2C1=O,COC(=O)CCCC1(c2ccccc2)C23c4c5ccc6c7cc8c9c%10c(cc%11cc%12c%13c%14c(cc%15c%16ccc-5c2c%16c2c5c%16c%17c(c(c46)c7c9c%17c4c%10c%11c%13c4c%16c%14c%152)C513)C%12)C8,0.91,9.4,58.1,4.9,-5.49,-3.64,-5.9,-3.9,,,2022,10.1002/marc.202200279,"OPV-DB (Qiu, J., Zenodo, 2026, doi:10.5281/zenodo.20841543)"
PBCl-Qx,Y6,CCCCC(CC)Cc1ccc(-c2nc3c(-c4ccc(-c5cc6c(-c7cc(Cl)c(CC(CC)CCCC)s7)c7sccc7c(-c7cc(Cl)c(CC(CC)CCCC)s7)c6s5)s4)cc(Cl)c(-c4cccs4)c3nc2-c2ccc(CC(CC)CCCC)s2)s1,CCCCCCCCCCCc1c(/C=C2\C(=O)c3cc(F)c(F)cc3C2=C(C#N)C#N)sc2c1sc1c3c4nsnc4c4c5sc6c(CCCCCCCCCCC)c(/C=C7\C(=O)c8cc(F)c(F)cc8C7=C(C#N)C#N)sc6c5n(CC(CC)CCCC)c4c3n(CC(CC)CCCC)c21,0.76,26.32,62.1,12.44,-5.47,-3.14,-5.65,-4.1,,,2022,10.1021/acsami.2c00764,"OPV-DB (Qiu, J., Zenodo, 2026, doi:10.5281/zenodo.20841543)"
J71,ITIC5,CCCCCCCCC(CCCCCC)Cn1nc2c(-c3cccs3)c(F)c(F)c(-c3ccc(-c4cc5c(-c6ccc([Si](CCC)(CCC)CCC)s6)c6sccc6c(-c6ccc([Si](CCC)(CCC)CCC)s6)c5s4)s3)c2n1,CCCCCCc1ccc(C2(c3ccc(CCCCCC)cc3)c3cc(/C=C4\C(=O)c5cscc5C4=C(C#N)C#N)sc3-c3sc4cc5c6c(sc5cc4c32)-c2sc(/C=C3\C(=O)c4cscc4C3=C(C#N)C#N)cc2C6(c2ccc(CCCCCC)cc2)c2ccc(CCCCCC)cc2)cc1,0.897,18.48,75.5,12.5,-5.4,-3.24,-5.48,-3.95,,,2022,10.1002/cjoc.202200027,"OPV-DB (Qiu, J., Zenodo, 2026, doi:10.5281/zenodo.20841543)"
PM6-OEG20,BTP-eC9,CCCCC(CC)Cc1sc(-c2c3cc(-c4ccc(-c5sc(-c6ccc(-c7cc8c(-c9cc(F)c(CC(CC)CCCC)s9)c9sc(-c%10ccc(C(=O)OCCOCCOCCOC(=O)c%11cccs%11)s%10)cc9c(-c9cc(F)c(CC(CC)CCCC)s9)c8s7)s6)c6c5C(=O)c5c(CC(CC)CCCC)sc(CC(CC)CCCC)c5C6=O)s4)sc3c(-c3cc(F)c(CC(CC)CCCC)s3)c3ccsc23)cc1F,CCCCCCCCCc1c(/C=C2\C(=O)c3cc(Cl)c(Cl)cc3C2=C(C#N)C#N)sc2c1sc1c3c4nsnc4c4c5sc6c(CCCCCCCCC)c(/C=C7\C(=O)c8cc(Cl)c(Cl)cc8C7=C(C#N)C#N)sc6c5n(CC(CCCC)CCCCCC)c4c3n(CC(CCCC)CCCCCC)c21,0.82,22.19,69.0,12.53,-5.58,-3.75,-5.665,-4.165,,,2022,10.1002/aenm.202202224,"OPV-DB (Qiu, J., Zenodo, 2026, doi:10.5281/zenodo.20841543)"
PBDB-T,PYBDT,CCCCC(CC)Cc1ccc(-c2c3cc(-c4ccc(-c5sc(-c6cccs6)c6c5C(=O)c5c(CC(CC)CCCC)sc(CC(CC)CCCC)c5C6=O)s4)sc3c(-c3ccc(CC(CC)CCCC)s3)c3ccsc23)s1,CCCCCCCCCCCc1c(/C=C2\C(=O)c3ccccc3C2=C(C#N)C#N)sc2c1sc1c3c4nsnc4c4c5sc6c(CCCCCCCCCCC)c(/C=C7\C(=O)c8cc(-c9cc%10c(-c%11cc(Cl)c(CC(CC)CCCC)s%11)c%11sccc%11c(-c%11cc(Cl)c(CC(CC)CCCC)s%11)c%10s9)ccc8C7=C(C#N)C#N)sc6c5n(CC(CCCCCCCC)CCCCCCCCCC)c4c3n(CC(CCCCCCCC)CCCCCCCCCC)c21,0.86,21.92,67.0,12.61,-5.33,-3.48,-5.62,-4.14,,,2022,10.1039/d2ee02523j,"OPV-DB (Qiu, J., Zenodo, 2026, doi:10.5281/zenodo.20841543)"
PM6,BDDEH-4F,CCCCC(CC)Cc1sc(-c2c3cc(-c4ccc(-c5sc(-c6cccs6)c6c5C(=O)c5c(CC(CC)CCCC)sc(CC(CC)CCCC)c5C6=O)s4)sc3c(-c3cc(F)c(CC(CC)CCCC)s3)c3ccsc23)cc1F,CCCCC(CC)Cc1sc(CC(CC)CCCC)c2c1C(=O)c1c(-c3cc4c(s3)-c3sc(/C=C5\C(=O)c6cc(F)c(F)cc6C5=C(C#N)C#N)cc3C4(CC(CC)CCCC)CC(CC)CCCC)sc(-c3cc4c(s3)-c3sc(/C=C5\C(=O)c6cc(F)c(F)cc6C5=C(C#N)C#N)cc3C4(CC(CC)CCCC)CC(CC)CCCC)c1C2=O,0.88,22.57,63.38,12.59,-5.56,-3.65,-5.57,-3.94,,,2022,10.1002/chem.202201675,"OPV-DB (Qiu, J., Zenodo, 2026, doi:10.5281/zenodo.20841543)"
PIDT-T12BT,Y6,CCCCCCCCCCCc1csc(-c2c(F)c(F)c(-c3cc(CCCCCCCCCCC)c(-c4cc5c(s4)-c4cc6c(cc4C5(c4ccc(CCCCCC)cc4)c4ccc(CCCCCC)cc4)-c4sccc4C6(c4ccc(CCCCCC)cc4)c4ccc(CCCCCC)cc4)s3)c3nsnc23)c1,CCCCCCCCCCCc1c(/C=C2\C(=O)c3cc(F)c(F)cc3C2=C(C#N)C#N)sc2c1sc1c3c4nsnc4c4c5sc6c(CCCCCCCCCCC)c(/C=C7\C(=O)c8cc(F)c(F)cc8C7=C(C#N)C#N)sc6c5n(CC(CC)CCCC)c4c3n(CC(CC)CCCC)c21,0.75,24.5,69.0,12.7,-5.71,-3.7,-5.65,-4.1,,,2022,10.1021/acs.chemmater.2c00533,"OPV-DB (Qiu, J., Zenodo, 2026, doi:10.5281/zenodo.20841543)"
PBDB-TF,PTB4Cl,CCCCC(CC)Cc1sc(-c2c3cc(-c4ccc(-c5sc(-c6cccs6)c6c5C(=O)c5c(CC(CC)CCCC)sc(CC(CC)CCCC)c5C6=O)s4)sc3c(-c3cc(F)c(CC(CC)CCCC)s3)c3ccsc23)cc1F,CCCCCCCCC(CCCCCC)COc1cc(-c2cc(-c3ccc(CCCCCC)cc3)c(/C=C3\C(=O)c4cc(Cl)c(Cl)cc4C3=C(C#N)C#N)s2)c(OCC(CCCCCC)CCCCCCCC)cc1-c1cc(-c2ccc(CCCCCC)cc2)c(/C=C2\C(=O)c3cc(Cl)c(Cl)cc3C2=C(C#N)C#N)s1,0.93,19.01,72.17,12.76,-5.49,-3.64,-5.91,-3.93,,,2022,10.1002/chem.202201675,"OPV-DB (Qiu, J., Zenodo, 2026, doi:10.5281/zenodo.20841543)"
PBDB-T,PY5-TTz-FT,CCCCC(CC)Cc1ccc(-c2c3cc(-c4ccc(-c5sc(-c6cccs6)c6c5C(=O)c5c(CC(CC)CCCC)sc(CC(CC)CCCC)c5C6=O)s4)sc3c(-c3ccc(CC(CC)CCCC)s3)c3ccsc23)s1,CCCCCCCCCCCc1c(/C=C2\C(=O)c3ccccc3C2=C(C#N)C#N)sc2c1sc1c3c4nsnc4c4c5sc6c(CCCCCCCCCCC)c(/C=C7\C(=O)c8cc(-c9sc(-c%10nc%11sc(-c%12cc(CC(CC)CCCC)cs%12)nc%11s%10)cc9CC(CC)CCCC)ccc8C7=C(C#N)C#N)sc6c5n(CC(CCCCCCCC)CCCCCCCCCC)c4c3n(CC(CCCCCCCC)CCCCCCCCCC)c21,0.894,20.82,68.4,12.73,-5.38,-3.5,-5.7,-3.76,,,2022,10.1021/acs.macromol.2c00515,"OPV-DB (Qiu, J., Zenodo, 2026, doi:10.5281/zenodo.20841543)"
PBDTTT-C-T,IDT-2BM,CCCCC(CC)CC(=O)c1cc2c(-c3cc4c(-c5ccc(CC(CC)CCCC)s5)c5sccc5c(-c5ccc(CC(CC)CCCC)s5)c4s3)scc2s1,CCCCCCc1ccc(C2(c3ccc(CCCCCC)cc3)c3cc4c(cc3-c3sc(-c5ccc(C=C(C#N)C#N)c6nsnc56)cc32)C(c2ccc(CCCCCC)cc2)(c2ccc(CCCCCC)cc2)c2cc(-c3ccc(C=C(C#N)C#N)c5nsnc35)sc2-4)cc1,0.766,10.1,55.1,4.26,-5.13,-3.27,-5.587,-4.083,,,2022,10.1002/cjoc.202200027,"OPV-DB (Qiu, J., Zenodo, 2026, doi:10.5281/zenodo.20841543)"
PTz3Cl,L8-BO,CCCCC(CC)Cc1sc(-c2c3cc(-c4nc(Cl)cs4)sc3c(-c3cc(Cl)c(CC(CC)CCCC)s3)c3ccsc23)cc1Cl,CCCCCCC(CCCC)Cc1c(/C=C2\C(=O)c3cc(F)c(F)cc3C2=C(C#N)C#N)sc2c1sc1c3c4nsnc4c4c5sc6c(CC(CCCC)CCCCCC)c(/C=C7\C(=O)c8cc(F)c(F)cc8C7=C(C#N)C#N)sc6c5n(CC(CC)CCCC)c4c3n(CC(CC)CCCC)c21,0.892,12.03,37.97,4.07,-5.7,-3.72,-5.68,-3.9,,,2022,10.1002/adma.202208750,"OPV-DB (Qiu, J., Zenodo, 2026, doi:10.5281/zenodo.20841543)"
PTB7-Th,PNDI2FTVT,CCCCC(CC)COC(=O)c1sc2csc(-c3cc4c(-c5ccc(CC(CC)CCCC)s5)c5sccc5c(-c5ccc(CC(CC)CCCC)s5)c4s3)c2c1F,CCCCCCCCCCC(CCCCCCCC)CN1C(=O)c2ccc3c4c(c(-c5cc(F)c(/C=C/c6sccc6F)s5)cc(c24)C1=O)C(=O)N(CC(CCCCCCCC)CCCCCCCCCC)C3=O,0.66,10.5,62.0,4.3,-5.29,-3.72,-5.82,-3.96,,,2022,10.1039/d2py01219g,"OPV-DB (Qiu, J., Zenodo, 2026, doi:10.5281/zenodo.20841543)"
PDFTB,ITIC,CCCCCCCCCCC(CCCCCCCC)Cc1csc(-c2sc(-c3cc(CC(CCCCCCCC)CCCCCCCCCC)c(-c4cc(F)c(-c5sccc5F)s4)s3)c3c2C(=O)c2c(CC(CC)CCCC)sc(CC(CC)CCCC)c2C3=O)c1,CCCCCCc1ccc(C2(c3ccc(CCCCCC)cc3)c3cc4c(cc3-c3sc5cc(C=C6C(=O)c7ccccc7C6=C(C#N)C#N)sc5c32)C(c2ccc(CCCCCC)cc2)(c2ccc(CCCCCC)cc2)c2c-4sc3cc(C=C4C(=O)c5ccccc5C4=C(C#N)C#N)sc23)cc1,0.86,12.28,41.5,4.39,-5.68,-3.74,-5.576,-3.916,,,2022,10.1039/d2ra05925h,"OPV-DB (Qiu, J., Zenodo, 2026, doi:10.5281/zenodo.20841543)"
PTBD-BZ,N2200,CCCCCCCCC(CCCCCC)Cn1nc2c(-c3cccs3)c(F)c(F)c(-c3ccc(-c4cc5sc6c(-c7ccc(SCC(CCCC)CCCCCC)s7)c7ccsc7c(-c7ccc(SCC(CCCC)CCCCCC)s7)c6c5s4)s3)c2n1,CCCCCCCCCCC(CCCCCCCC)CN1C(=O)c2ccc3c4c(c(-c5ccc(-c6cccs6)s5)cc(c24)C1=O)C(=O)N(CC(CCCCCCCC)CCCCCCCCCC)C3=O,0.87,9.01,55.37,4.34,-5.4,-3.59,-5.71,-4.02,,,2022,10.1016/j.dyepig.2022.110081,"OPV-DB (Qiu, J., Zenodo, 2026, doi:10.5281/zenodo.20841543)"
PTQ10,BTA5,CCCCCCCCC(CCCCCC)COc1cnc2c(-c3cccs3)c(F)c(F)cc2n1,CCCCCCCCn1nc2c(/C=c3/sc(=C(C#N)C#N)n(Cc4ccccc4)c3=O)ccc(-c3cc4c(s3)-c3cc5c(cc3C4(c3ccc(CCCCCC)cc3)c3ccc(CCCCCC)cc3)-c3sc(-c4ccc(/C=c6/sc(=C(C#N)C#N)n(Cc7ccccc7)c6=O)c6nn(CCCCCCCC)nc46)cc3C5(c3ccc(CCCCCC)cc3)c3ccc(CCCCCC)cc3)c2n1,1.293,5.69,61.08,4.49,-5.54,-2.92,-5.55,-3.71,,,2022,10.1021/acsaem.2c02823,"OPV-DB (Qiu, J., Zenodo, 2026, doi:10.5281/zenodo.20841543)"
PBDB-T,PYT-EH0,CCCCC(CC)Cc1ccc(-c2c3cc(-c4ccc(-c5sc(-c6cccs6)c6c5C(=O)c5c(CC(CC)CCCC)sc(CC(CC)CCCC)c5C6=O)s4)sc3c(-c3ccc(CC(CC)CCCC)s3)c3ccsc23)s1,CCCCCCCCCCCc1c(/C=C2\C(=O)c3ccccc3C2=C(C#N)C#N)sc2c1sc1c3c4nsnc4c4c5sc6c(CCCCCCCCCCC)c(/C=C7/C(=O)c8cc(-c9cccs9)ccc8C7=C(C#N)C#N)sc6c5n(CC(CCCCCCCC)CCCCCCCCCC)c4c3n(CC(CCCCCCCC)CCCCCCCCCC)c21,0.89,20.8,67.0,12.8,-5.33,-3.48,-5.66,-3.78,,,2022,10.1002/marc.202200753,"OPV-DB (Qiu, J., Zenodo, 2026, doi:10.5281/zenodo.20841543)"
P3TCO-DMO,IT-4F,CCCCC(CC)Cc1sc(-c2c3cc(-c4cc(C(=O)CCC(C)CCCC(C)C)c(-c5ccc(-c6sccc6C(=O)CCC(C)CCCC(C)C)s5)s4)sc3c(-c3cc(F)c(CC(CC)CCCC)s3)c3ccsc23)cc1F,CCCCCCc1ccc(C2(c3ccc(CCCCCC)cc3)c3cc4c(cc3-c3sc5cc(/C=C6\C(=O)c7cc(F)c(F)cc7C6=C(C#N)C#N)sc5c32)C(c2ccc(CCCCCC)cc2)(c2ccc(CCCCCC)cc2)c2c-4sc3cc(/C=C4\C(=O)c5cc(F)c(F)cc5C4=C(C#N)C#N)sc23)cc1,0.87,20.89,71.0,12.8,-5.59,-3.7,-5.66,-4.14,,,2022,10.1021/accountsmr.2c00020,"OPV-DB (Qiu, J., Zenodo, 2026, doi:10.5281/zenodo.20841543)"
PIDT-T8BT,Y6,CCCCCCCCc1csc(-c2c(F)c(F)c(-c3cc(CCCCCCCC)c(-c4cc5c(s4)-c4cc6c(cc4C5(c4ccc(CCCCCC)cc4)c4ccc(CCCCCC)cc4)-c4sccc4C6(c4ccc(CCCCCC)cc4)c4ccc(CCCCCC)cc4)s3)c3nsnc23)c1,CCCCCCCCCCCc1c(/C=C2\C(=O)c3cc(F)c(F)cc3C2=C(C#N)C#N)sc2c1sc1c3c4nsnc4c4c5sc6c(CCCCCCCCCCC)c(/C=C7\C(=O)c8cc(F)c(F)cc8C7=C(C#N)C#N)sc6c5n(CC(CC)CCCC)c4c3n(CC(CC)CCCC)c21,0.69,17.6,50.0,6.04,-5.63,-3.61,-5.65,-4.1,,,2022,10.1021/acs.chemmater.2c00533,"OPV-DB (Qiu, J., Zenodo, 2026, doi:10.5281/zenodo.20841543)"
PTB7-Th,meta-TrBRCN,CCCCC(CC)COC(=O)c1sc2csc(-c3cc4c(-c5ccc(CC(CC)CCCC)s5)c5sccc5c(-c5ccc(CC(CC)CCCC)s5)c4s3)c2c1F,CCCCC1(CCCC)c2cc(-c3ccc(/C=c4\sc(=C(C#N)C#N)n(CC)c4=O)c4nsnc34)ccc2-c2c1c1c(c3c2C(CCCC)(CCCC)c2cc(-c4ccc(/C=c5\sc(=C(C#N)C#N)n(CC)c5=O)c5nsnc45)ccc2-3)C(CCCC)(CCCC)c2cc(-c3ccc(/C=c4\sc(=C(C#N)C#N)n(CC)c4=O)c4nsnc34)ccc2-1,0.94,16.75,64.5,10.15,-5.21,-3.6,-5.95,-3.72,,,2022,10.1016/j.synthmet.2022.117189,"OPV-DB (Qiu, J., Zenodo, 2026, doi:10.5281/zenodo.20841543)"
PTQ10,PIDT,CCCCCCCCC(CCCCCC)COc1cnc2c(-c3cccs3)c(F)c(F)cc2n1,CCCCCCCCCCCCCCCCC1(CCCCCCCCCCCCCCCC)c2cc3c(cc2-c2sc(/C=C4\C(=O)c5sccc5C4=C(C#N)C#N)cc21)C(CCCCCCCCCCCCCCCC)(CCCCCCCCCCCCCCCC)c1cc(/C=C2\C(=O)c4sc(-c5cc6c(s5)-c5cc7c(cc5C6(c5ccc(CCCCCC)cc5)c5ccc(CCCCCC)cc5)-c5sccc5C7(c5ccc(CCCCCC)cc5)c5ccc(CCCCCC)cc5)cc4C2=C(C#N)C#N)sc1-3,1.1,14.19,66.0,10.19,-5.54,-2.92,-5.71,-3.74,,,2022,10.1016/j.enrev.2022.100008,"OPV-DB (Qiu, J., Zenodo, 2026, doi:10.5281/zenodo.20841543)"
PTB7-Th,F10IC,CCCCC(CC)COC(=O)c1sc2csc(-c3cc4c(-c5ccc(CC(CC)CCCC)s5)c5sccc5c(-c5ccc(CC(CC)CCCC)s5)c4s3)c2c1F,CCCCCCc1ccc(C2(c3ccc(CCCCCC)cc3)c3c(sc4c5c(sc34)-c3sc4c(sc6cc(/C=C7\C(=O)c8cc(F)c(F)cc8C7=C(C#N)C#N)sc64)c3C5(c3ccc(CCCCCC)cc3)c3ccc(CCCCCC)cc3)-c3sc4c(sc5cc(/C=C6\C(=O)c7cc(F)c(F)cc7C6=C(C#N)C#N)sc54)c32)cc1,0.732,20.83,66.8,10.2,-5.21,-3.6,-5.26,-3.96,,,2022,10.1002/cjoc.202200027,"OPV-DB (Qiu, J., Zenodo, 2026, doi:10.5281/zenodo.20841543)"
PM6,MOIT-M,CCCCC(CC)Cc1sc(-c2c3cc(-c4ccc(-c5sc(-c6cccs6)c6c5C(=O)c5c(CC(CC)CCCC)sc(CC(CC)CCCC)c5C6=O)s4)sc3c(-c3cc(F)c(CC(CC)CCCC)s3)c3ccsc23)cc1F,CCCCCCOc1cccc(C2(c3cccc(OCCCCCC)c3)c3cc4c(cc3-c3sc5cc(/C=C6/C(=O)c7cc(C)ccc7C6=C(C#N)C#N)sc5c32)C(c2cccc(OCCCCCC)c2)(c2cccc(OCCCCCC)c2)c2c-4sc3cc(/C=C4/C(=O)c5cc(C)ccc5C4=C(C#N)C#N)sc23)c1,1.01,15.8,64.3,10.3,-5.56,-3.65,-5.61,-3.89,,,2022,10.1039/d2ta03941a,"OPV-DB (Qiu, J., Zenodo, 2026, doi:10.5281/zenodo.20841543)"
BT-2F,BTP-eC9,CCCCCCc1ccc(C2(c3ccc(CCCCCC)cc3)c3cc(/C=C4\C(=O)c5cc(F)c(F)cc5C4=C(C#N)C#N)sc3-c3sc4c(OCC(CC)CCCC)c5c6c(sc5c(OCC(CC)CCCC)c4c32)-c2sc(/C=C3\C(=O)c4cc(F)c(F)cc4C3=C(C#N)C#N)cc2C6(c2ccc(CCCCCC)cc2)c2ccc(CCCCCC)cc2)cc1,CCCCCCCCCc1c(/C=C2\C(=O)c3cc(Cl)c(Cl)cc3C2=C(C#N)C#N)sc2c1sc1c3c4nsnc4c4c5sc6c(CCCCCCCCC)c(/C=C7\C(=O)c8cc(Cl)c(Cl)cc8C7=C(C#N)C#N)sc6c5n(CC(CCCC)CCCCCC)c4c3n(CC(CCCC)CCCCCC)c21,0.857,17.94,66.79,10.27,-5.54,-4.05,-5.68,-3.9,,,2022,10.1016/j.matt.2022.03.012,"OPV-DB (Qiu, J., Zenodo, 2026, doi:10.5281/zenodo.20841543)"
PBDB-T,o-4TBC-2F,CCCCC(CC)Cc1ccc(-c2c3cc(-c4ccc(-c5sc(-c6cccs6)c6c5C(=O)c5c(CC(CC)CCCC)sc(CC(CC)CCCC)c5C6=O)s4)sc3c(-c3ccc(CC(CC)CCCC)s3)c3ccsc23)s1,CCOc1cccc(OCC)c1-c1cc(-c2ccc(/C=C3\C(=O)c4cc(F)c(F)cc4C3=C(C#N)C#N)s2)sc1-c1sc(-c2ccc(/C=C3\C(=O)c4cc(F)c(F)cc4C3=C(C#N)C#N)s2)cc1-c1c(OCC)cccc1OCC,0.76,20.48,65.7,10.26,-5.33,-3.48,-5.63,-4.0,,,2022,10.1002/chem.202201675,"OPV-DB (Qiu, J., Zenodo, 2026, doi:10.5281/zenodo.20841543)"
PTB7-Th,SFBRCN,CCCCC(CC)COC(=O)c1sc2csc(-c3cc4c(-c5ccc(CC(CC)CCCC)s5)c5sccc5c(-c5ccc(CC(CC)CCCC)s5)c4s3)c2c1F,CCCCCCCCOc1ccc2c(c1)-c1cc(OCCCCCCCC)ccc1C21c2cc(-c3ccc(/C=c4\sc(=C(C#N)C#N)n(CC)c4=O)c4nsnc34)ccc2-c2ccc(-c3ccc(/C=c4\sc(=C(C#N)C#N)n(CC)c4=O)c4nsnc34)cc21,0.91,17.54,66.0,10.26,-5.21,-3.6,-5.93,-3.86,,,2022,10.1016/j.synthmet.2022.117189,"OPV-DB (Qiu, J., Zenodo, 2026, doi:10.5281/zenodo.20841543)"
P133,Y6,CCCCCCCCCCC(CCCCCCCC)Cn1c(=O)n(CC(CCCCCCCC)CCCCCCCCCC)c2cc3c(cc21)c1ccsc1c1sc(-c2cc4c(-c5cc(F)c(CC(CC)CCCC)s5)c5sccc5c(-c5cc(F)c(CC(CC)CCCC)s5)c4s2)cc31,CCCCCCCCCCCc1c(/C=C2\C(=O)c3cc(F)c(F)cc3C2=C(C#N)C#N)sc2c1sc1c3c4nsnc4c4c5sc6c(CCCCCCCCCCC)c(/C=C7\C(=O)c8cc(F)c(F)cc8C7=C(C#N)C#N)sc6c5n(CC(CC)CCCC)c4c3n(CC(CC)CCCC)c21,0.89,18.56,62.0,10.24,-5.58,-3.54,-5.65,-4.09,,,2022,10.1002/ente.202201211,"OPV-DB (Qiu, J., Zenodo, 2026, doi:10.5281/zenodo.20841543)"
PTB7-Th,6TIC,CCCCC(CC)COC(=O)c1sc2csc(-c3cc4c(-c5ccc(CC(CC)CCCC)s5)c5sccc5c(-c5ccc(CC(CC)CCCC)s5)c4s3)c2c1F,CCCCCCc1ccc(C2(c3ccc(CCCCCC)cc3)c3c(sc4cc(/C=C5\C(=O)c6ccccc6C5=C(C#N)C#N)sc34)-c3sc4c5c(sc4c32)-c2sc3cc(/C=C4\C(=O)c6ccccc6C4=C(C#N)C#N)sc3c2C5(c2ccc(CCCCCC)cc2)c2ccc(CCCCCC)cc2)cc1,0.81,19.6,65.0,10.32,-5.21,-3.6,-5.263,-3.85,,,2022,10.1016/j.cej.2022.135020,"OPV-DB (Qiu, J., Zenodo, 2026, doi:10.5281/zenodo.20841543)"
PBTIBDTT,ITIC-4F,CCCCCCCCCCc1ccsc1-c1cc2c(=O)n(CC(CCCCCC)CCCCCCCC)c(=O)c3cc(-c4sc(-c5cc6c(-c7ccc(CC(CC)CCCC)s7)c7sccc7c(-c7ccc(CC(CC)CCCC)s7)c6s5)cc4CCCCCCCCCC)sc3c2s1,CCCCCCc1ccc(C2(c3ccc(CCCCCC)cc3)c3cc4c(cc3-c3sc5cc(/C=C6/C(=O)c7cc(F)c(F)cc7C6=C(C#N)C#N)sc5c32)C(c2ccc(CCCCCC)cc2)(c2ccc(CCCCCC)cc2)c2c-4sc3cc(/C=C4/C(=O)c5cc(F)c(F)cc5C4=C(C#N)C#N)sc23)cc1,0.82,18.17,69.18,10.31,-5.47,-3.6,-5.82,-4.24,,,2022,10.1039/d2nj06130a,"OPV-DB (Qiu, J., Zenodo, 2026, doi:10.5281/zenodo.20841543)"
PTB7-Th,FNIC1,CCCCC(CC)COC(=O)c1sc2csc(-c3cc4c(-c5ccc(CC(CC)CCCC)s5)c5sccc5c(-c5ccc(CC(CC)CCCC)s5)c4s3)c2c1F,CCc1ccc(C2(c3ccc(CC)cc3)c3cc(/C=C4\C(=O)c5cc(F)c(F)cc5C4=C(C#N)C#N)sc3-c3sc4c(sc5c(-c6ccc(CC)s6)c6c(sc7c8c(sc76)-c6sc(/C=C7\C(=O)c9cc(F)c(F)cc9C7=C(C#N)C#N)cc6C8(c6ccc(CC)cc6)c6ccc(CC)cc6)c(-c6ccc(CC)s6)c54)c32)cc1,0.774,19.97,66.4,10.3,-5.21,-3.6,-5.61,-3.92,,,2022,10.1002/cjoc.202200027,"OPV-DB (Qiu, J., Zenodo, 2026, doi:10.5281/zenodo.20841543)"
TBFCl50-BDD,IT-4F,CCCCC(CC)Cc1ccc(-c2c3cc(-c4ccc(-c5sc(-c6ccc(-c7cc8c(-c9cc(Cl)c(CC(CC)CCCC)s9)c9oc(-c%10ccc(-c%11sc(-c%12cccs%12)c%12c%11C(=O)c%11c(CC(CC)CCCC)sc(CC(CC)CCCC)c%11C%12=O)s%10)cc9c(-c9cc(Cl)c(CC(CC)CCCC)s9)c8s7)s6)c6c5C(=O)c5c(CC(CC)CCCC)sc(CC(CC)CCCC)c5C6=O)s4)sc3c(-c3ccc(CC(CC)CCCC)s3)c3ccsc23)s1,CCCCCCc1ccc(C2(c3ccc(CCCCCC)cc3)c3cc4c(cc3-c3sc5cc(/C=C6\C(=O)c7cc(F)c(F)cc7C6=C(C#N)C#N)sc5c32)C(c2ccc(CCCCCC)cc2)(c2ccc(CCCCCC)cc2)c2c-4sc3cc(/C=C4\C(=O)c5cc(F)c(F)cc5C4=C(C#N)C#N)sc23)cc1,0.812,18.1,70.5,10.4,-5.45,-3.26,-5.66,-4.14,,,2022,10.1039/d2tc05161c,"OPV-DB (Qiu, J., Zenodo, 2026, doi:10.5281/zenodo.20841543)"
PTB7-Th,F5IC,CCCCC(CC)COC(=O)c1sc2csc(-c3cc4c(-c5ccc(CC(CC)CCCC)s5)c5sccc5c(-c5ccc(CC(CC)CCCC)s5)c4s3)c2c1F,CCCCCCc1ccc(C2(c3ccc(CCCCCC)cc3)c3cc4c(cc3-c3sc(/C=C5\C(=O)c6cc(F)c(F)cc6C5=C(C#N)C#N)cc32)C(c2ccc(CCCCCC)cc2)(c2ccc(CCCCCC)cc2)c2cc(/C=C3\C(=O)c5cc(F)c(F)cc5C3=C(C#N)C#N)sc2-4)cc1,0.642,13.89,63.0,5.61,-5.21,-3.6,-5.82,-4.05,,,2022,10.1002/cjoc.202200027,"OPV-DB (Qiu, J., Zenodo, 2026, doi:10.5281/zenodo.20841543)"
FTAZ,F5IC,CCCCCCC(CCCC)CCc1c2cc(-c3ccc(-c4c(F)c(F)c(-c5cccs5)c5nn(CC(CCCC)CCCCCC)nc45)s3)sc2c(CCC(CCCC)CCCCCC)c2ccsc12,CCCCCCc1ccc(C2(c3ccc(CCCCCC)cc3)c3cc4c(cc3-c3sc(/C=C5\C(=O)c6cc(F)c(F)cc6C5=C(C#N)C#N)cc32)C(c2ccc(CCCCCC)cc2)(c2ccc(CCCCCC)cc2)c2cc(/C=C3\C(=O)c5cc(F)c(F)cc5C3=C(C#N)C#N)sc2-4)cc1,0.704,14.88,53.7,5.6,-5.38,-3.17,-5.82,-4.05,,,2022,10.1002/cjoc.202200027,"OPV-DB (Qiu, J., Zenodo, 2026, doi:10.5281/zenodo.20841543)"
PM7,PIDT,CCCCC(CC)Cc1sc(-c2c3ccsc3c(-c3cc(Cl)c(CC(CC)CCCC)s3)c3sc(-c4ccc(-c5sc(-c6cccs6)c6c5C(=O)c5c(CC(CC)CCCC)sc(CC(CC)CCCC)c5C6=O)s4)cc23)cc1Cl,CCCCCCCCCCCCCCCCC1(CCCCCCCCCCCCCCCC)c2cc3c(cc2-c2sc(/C=C4\C(=O)c5sccc5C4=C(C#N)C#N)cc21)C(CCCCCCCCCCCCCCCC)(CCCCCCCCCCCCCCCC)c1cc(/C=C2\C(=O)c4sc(-c5cc6c(s5)-c5cc7c(cc5C6(c5ccc(CCCCCC)cc5)c5ccc(CCCCCC)cc5)-c5sccc5C7(c5ccc(CCCCCC)cc5)c5ccc(CCCCCC)cc5)cc4C2=C(C#N)C#N)sc1-3,1.1,14.3,66.41,10.45,-5.575,-3.67,-5.71,-3.74,,,2022,10.1002/adfm.202210733,"OPV-DB (Qiu, J., Zenodo, 2026, doi:10.5281/zenodo.20841543)"
PM6,IOIC2,CCCCC(CC)Cc1sc(-c2c3cc(-c4ccc(-c5sc(-c6cccs6)c6c5C(=O)c5c(CC(CC)CCCC)sc(CC(CC)CCCC)c5C6=O)s4)sc3c(-c3cc(F)c(CC(CC)CCCC)s3)c3ccsc23)cc1F,CCCCCCc1ccc(C2(c3ccc(CCCCCC)cc3)c3cc(/C=C4\C(=O)c5cc(F)c(F)cc5C4=C(C#N)C#N)sc3-c3sc4c(c(CCCCCC)cc5c4cc(CCCCCC)c4c6c(sc45)-c4sc(/C=C5\C(=O)c7cc(F)c(F)cc7C5=C(C#N)C#N)cc4C6(c4ccc(CCCCCC)cc4)c4ccc(CCCCCC)cc4)c32)cc1,0.97,16.3,66.1,10.5,-5.56,-3.65,-5.41,-3.78,,,2022,10.1002/cjoc.202200027,"OPV-DB (Qiu, J., Zenodo, 2026, doi:10.5281/zenodo.20841543)"
PBDB-T,QCIC3,CCCCC(CC)Cc1ccc(-c2c3cc(-c4ccc(-c5sc(-c6cccs6)c6c5C(=O)c5c(CC(CC)CCCC)sc(CC(CC)CCCC)c5C6=O)s4)sc3c(-c3ccc(CC(CC)CCCC)s3)c3ccsc23)s1,CCCCCCC(CCCC)Oc1c(OC(CCCC)CCCCCC)c(-c2cc3c(s2)C2SC(CC(C)C(=C(C#N)C#N)C4=C(C=O)CC(Cl)C(Cl)=C4)=CC2C3(CC(CC)CCCC)CC(CC)CCCC)c2nccnc2c1-c1cc2c(s1)-c1sc(/C=C3\C(=O)C4C=C(Cl)C(Cl)=CC4C3=C(C#N)C#N)cc1C2(CC(CC)CCCC)CC(CC)CCCC,0.82,19.39,66.9,10.55,-5.33,-3.48,-5.52,-3.89,,,2022,10.1002/chem.202201675,"OPV-DB (Qiu, J., Zenodo, 2026, doi:10.5281/zenodo.20841543)"
PM6,PC71BM,CCCCC(CC)Cc1sc(-c2c3cc(-c4ccc(-c5sc(-c6cccs6)c6c5C(=O)c5c(CC(CC)CCCC)sc(CC(CC)CCCC)c5C6=O)s4)sc3c(-c3cc(F)c(CC(CC)CCCC)s3)c3ccsc23)cc1F,COC(=O)CCCC1(c2ccccc2)C23c4c5ccc6c7cc8c9c%10c(cc%11cc%12c%13c%14c(cc%15c%16ccc-5c2c%16c2c5c%16c%17c(c(c46)c7c9c%17c4c%10c%11c%13c4c%16c%14c%152)C513)C%12)C8,0.938,14.81,76.58,10.61,-5.56,-3.65,-5.9,-3.9,,,2022,10.1002/adma.202203379,"OPV-DB (Qiu, J., Zenodo, 2026, doi:10.5281/zenodo.20841543)"
J52-Cl,BTA3,CCCCCCCCC(CCCCCC)Cn1nc2c(-c3cccs3)c(F)c(F)c(-c3ccc(-c4cc5c(-c6cc(Cl)c(CC(CC)CCCC)s6)c6sccc6c(-c6cc(Cl)c(CC(CC)CCCC)s6)c5s4)s3)c2n1,CCCCCCCCn1nc2c(/C=c3\sc(=C(C#N)C#N)n(CC)c3=O)ccc(-c3cc4c(s3)-c3cc5c(cc3C4(c3ccc(CCCCCC)cc3)c3ccc(CCCCCC)cc3)-c3sc(-c4ccc(/C=c6\sc(=C(C#N)C#N)n(CC)c6=O)c6nn(CCCCCCCC)nc46)cc3C5(c3ccc(CCCCCC)cc3)c3ccc(CCCCCC)cc3)c2n1,1.243,12.9,66.12,10.6,-5.39,-3.45,-5.49,-3.72,,,2022,10.1016/j.joule.2022.07.001,"OPV-DB (Qiu, J., Zenodo, 2026, doi:10.5281/zenodo.20841543)"
PffBT4T2OD,PCBM,CCCCCCCCCCC(CCCCCCCC)Cc1csc(-c2c(F)c(F)c(-c3cc(CC(CCCCCCCC)CCCCCCCCCC)c(-c4ccc(-c5cccs5)s4)s3)c3nsnc23)c1,COC(=O)CCCC1(c2ccccc2)C23c4c5c6c7c8c9c(c%10c%11c2c2c%12c4c4c%13c5c5c7c7c8c8c%14c9c%10c9c%10c%11c2c2c%11c%12c4c4c%12c%13c5c5c7c7c8c8c%14c9c9c%10c2c2c%11c4c4c%12c5c7c5c8c9c2c45)C613,0.77,19.0,72.4,10.6,-5.32,-3.7,-6.1,-3.7,,,2022,10.1002/advs.202200366,"OPV-DB (Qiu, J., Zenodo, 2026, doi:10.5281/zenodo.20841543)"
FTAZ,ITIC-Th3,CCCCCCC(CCCC)CCc1c2cc(-c3ccc(-c4c(F)c(F)c(-c5cccs5)c5nn(CC(CCCC)CCCCCC)nc45)s3)sc2c(CCC(CCCC)CCCCCC)c2ccsc12,CCCCCCc1ccc(C2(c3ccc(CCCCCC)s3)c3cc4c(cc3-c3sc5cc(/C=C6\C(=O)c7ccc(OC)cc7C6=C(C#N)C#N)sc5c32)C(c2ccc(CCCCCC)s2)(c2ccc(CCCCCC)s2)c2c-4sc3cc(/C=C4\C(=O)c5ccc(OC)cc5C4=C(C#N)C#N)sc23)s1,0.962,16.34,68.3,10.7,-5.38,-3.17,-5.67,-3.73,,,2022,10.1002/cjoc.202200027,"OPV-DB (Qiu, J., Zenodo, 2026, doi:10.5281/zenodo.20841543)"
P3,i-IEICO-4 F,CCCCCCc1csc(-c2ccc(-c3cc(CCCCCC)c(/C=C/c4csc(-c5cc6c(OCC(CC)CCCC)c7sc(-c8ccc(C9=C%10C(=O)N(CC(CC)CCCC)C(c%11ccc(-c%12cc%13c(OCC(CC)CCCC)c%14sccc%14c(OCC(CC)CCCC)c%13s%12)s%11)=C%10C(=O)N9CC(CC)CCCC)s8)cc7c(OCC(CC)CCCC)c6s5)c4)s3)c3nsnc23)c1,CCCCCCc1ccc(C2(c3ccc(CCCCCC)cc3)c3cc4c(cc3-c3sc(-c5scc(/C=C6\C(=O)c7cc(F)c(F)cc7C6=C(C#N)C#N)c5OCC(CC)CCCC)cc32)C(c2ccc(CCCCCC)cc2)(c2ccc(CCCCCC)cc2)c2cc(-c3scc(/C=C5\C(=O)c6cc(F)c(F)cc6C5=C(C#N)C#N)c3OCC(CC)CCCC)sc2-4)cc1,0.887,17.44,69.0,10.67,-5.31,-3.6,-5.018,-3.331,,,2022,10.1016/j.synthmet.2022.117038,"OPV-DB (Qiu, J., Zenodo, 2026, doi:10.5281/zenodo.20841543)"
PTB7-Th,FRdCN2,CCCCC(CC)COC(=O)c1sc2csc(-c3cc4c(-c5ccc(CC(CC)CCCC)s5)c5sccc5c(-c5ccc(CC(CC)CCCC)s5)c4s3)c2c1F,CCn1c(=C(C#N)C#N)s/c(=C/c2ccc(-c3ccc(-c4ccc5c(c4)C(CC)(CC)c4cc(-c6ccc(-c7ccc(/C=c8/sc(=C(C#N)C#N)n(CC)c8=O)o7)c7nsnc67)ccc4-5)c4nsnc34)o2)c1=O,0.93,16.0,71.9,10.7,-5.21,-3.6,-5.88,-3.81,,,2022,10.1016/j.synthmet.2022.117189,"OPV-DB (Qiu, J., Zenodo, 2026, doi:10.5281/zenodo.20841543)"
PM6,IT-ClBr,CCCCC(CC)Cc1sc(-c2c3cc(-c4ccc(-c5sc(-c6cccs6)c6c5C(=O)c5c(CC(CC)CCCC)sc(CC(CC)CCCC)c5C6=O)s4)sc3c(-c3cc(F)c(CC(CC)CCCC)s3)c3ccsc23)cc1F,CCCCCCc1ccc(C2(c3ccc(CCCCCC)cc3)c3cc4c(cc3-c3sc5cc(/C=C6\C(=O)c7cc(Br)c(Cl)cc7C6=C(C#N)C#N)sc5c32)C(c2ccc(CCCCCC)cc2)(c2ccc(CCCCCC)cc2)c2c-4sc3cc(/C=C4\C(=O)c5cc(Br)c(Cl)cc5C4=C(C#N)C#N)sc23)cc1,0.76,20.67,68.7,10.79,-5.56,-3.65,-5.65,-3.67,,,2022,10.1021/acsaem.2c01249,"OPV-DB (Qiu, J., Zenodo, 2026, doi:10.5281/zenodo.20841543)"
PIDT-2FphanQ,Y6,CCCCCCc1ccc(C2(c3ccc(CCCCCC)cc3)c3cc4c(cc3-c3sccc32)C(c2ccc(CCCCCC)cc2)(c2ccc(CCCCCC)cc2)c2cc(-c3c(F)c(F)cc5nc6c7ccccc7c7ccccc7c6nc35)sc2-4)cc1,CCCCCCCCCCCc1c(/C=C2\C(=O)c3cc(F)c(F)cc3C2=C(C#N)C#N)sc2c1sc1c3c4nsnc4c4c5sc6c(CCCCCCCCCCC)c(/C=C7\C(=O)c8cc(F)c(F)cc8C7=C(C#N)C#N)sc6c5n(CC(CC)CCCC)c4c3n(CC(CC)CCCC)c21,0.84,19.7,65.9,10.9,-5.41,-3.53,-5.65,-4.09,,,2022,10.1016/j.polymer.2022.124867,"OPV-DB (Qiu, J., Zenodo, 2026, doi:10.5281/zenodo.20841543)"
PB2,ITCC,CCCCCCCCCCC(CCCCCCCC)COC(=O)c1cc2c(-c3ccc(-c4cc5c(-c6ccc(CC(CC)CCCC)s6)c6sccc6c(-c6ccc(CC(CC)CCCC)s6)c5s4)s3)sc(-c3cccs3)c2s1,CCCCCCc1ccc(C2(c3ccc(CCCCCC)cc3)c3cc4c(cc3-c3sc5cc(/C=C6\C(=O)c7sccc7C6=C(C#N)C#N)sc5c32)C(c2ccc(CCCCCC)cc2)(c2ccc(CCCCCC)cc2)c2c-4sc3cc(/C=C4\C(=O)c5sccc5C4=C(C#N)C#N)sc23)cc1,1.08,15.7,65.4,11.0,-4.94,-3.31,-5.508,-3.8,,,2022,10.1002/adma.202207009,"OPV-DB (Qiu, J., Zenodo, 2026, doi:10.5281/zenodo.20841543)"
PTO2,m-DTC-2Cl,CCOC(=O)c1ccsc1-c1cc2c(-c3cc(F)c(CC)s3)c3sc(-c4cc(C(=O)OCC)c(-c5cc6c(-c7cc(F)c(CC)s7)c7sc(-c8cc(C(=O)OCC)c(-c9cc%10c(-c%11cc(F)c(CC)s%11)c%11sccc%11c(-c%11cc(F)c(CC)s%11)c%10s9)s8)cc7c(-c7cc(F)c(CC)s7)c6s5)s4)cc3c(-c3cc(F)c(CC)s3)c2s1,CCCCCCCCC(CCCCCCCC)n1c2cc3c(cc2c2cc4c(cc21)-c1sc(/C=C2\C(=O)c5ccc(Cl)cc5C2=C(C#N)C#N)cc1C4(c1cccc(CCCCCC)c1)c1cccc(CCCCCC)c1)C(c1cccc(CCCCCC)c1)(c1cccc(CCCCCC)c1)c1cc(/C=C2\C(=O)c4ccc(Cl)cc4C2=C(C#N)C#N)sc1-3,1.05,16.8,63.1,11.1,-5.59,-3.67,-5.65,-3.89,,,2022,10.1002/adfm.202204720,"OPV-DB (Qiu, J., Zenodo, 2026, doi:10.5281/zenodo.20841543)"
PM6,ITOR-IC4F,CCCCC(CC)Cc1sc(-c2c3cc(-c4ccc(-c5sc(-c6cccs6)c6c5C(=O)c5c(CC(CC)CCCC)sc(CC(CC)CCCC)c5C6=O)s4)sc3c(-c3cc(F)c(CC(CC)CCCC)s3)c3ccsc23)cc1F,CCCCCCCCOc1ccc(C2(c3ccc(OCCCCCCCC)cc3)c3cc4c(cc3-c3sc5cc(/C=C6\C(=O)c7cc(F)c(F)cc7C6=C(C#N)C#N)sc5c32)C(c2ccc(OCCCCCCCC)cc2)(c2ccc(OCCCCCCCC)cc2)c2c-4sc3cc(/C=C4\C(=O)c5cc(F)c(F)cc5C4=C(C#N)C#N)sc23)cc1,0.899,18.05,68.37,11.1,-5.56,-3.65,-5.62,-4.09,,,2022,10.1016/j.solener.2022.02.049,"OPV-DB (Qiu, J., Zenodo, 2026, doi:10.5281/zenodo.20841543)"
PNTz4T,Y6,CCCCCCCCCCCCC(CCCCCCCCCC)Cc1csc(-c2cc3c(cc(-c4cc(CC(CCCCCCCCCC)CCCCCCCCCCCC)c(-c5ccc(-c6cccs6)s5)s4)c4nsnc43)c3nsnc23)c1,CCCCCCCCCCCc1c(/C=C2\C(=O)c3cc(F)c(F)cc3C2=C(C#N)C#N)sc2c1sc1c3c4nsnc4c4c5sc6c(CCCCCCCCCCC)c(/C=C7\C(=O)c8cc(F)c(F)cc8C7=C(C#N)C#N)sc6c5n(CC(CC)CCCC)c4c3n(CC(CC)CCCC)c21,0.71,23.4,67.0,11.1,-5.19,-3.67,-5.65,-4.09,,,2022,10.1021/acsami.2c01606,"OPV-DB (Qiu, J., Zenodo, 2026, doi:10.5281/zenodo.20841543)"
PBDT-ST,ITIC-2F,CCCCCCCCCCCCOC(=O)c1c2cc(-c3cc4c(-c5ccc(SCC(CC)CCCC)s5)c5sccc5c(-c5ccc(SCC(CC)CCCC)s5)c4s3)sc2c(C(=O)OCCCCCCCCCCCC)c2ccsc12,CCCCCCc1ccc(C2(c3ccc(CCCCCC)cc3)c3cc4c(cc3-c3sc5cc(/C=C6/C(=O)c7ccccc7C6=C(C#N)C#N)sc5c32)C(c2ccc(CCCCCC)cc2)(c2ccc(CCCCCC)cc2)c2c-4sc3cc(/C=C4/C(=O)c5cc(F)c(F)cc5C4=C(C#N)C#N)sc23)cc1,0.9,17.83,69.36,11.14,-5.52,-3.62,-5.705,-4.08,,,2022,10.1016/j.dyepig.2022.110459,"OPV-DB (Qiu, J., Zenodo, 2026, doi:10.5281/zenodo.20841543)"
PCE10,N2200,CCCCC(CC)COC(=O)c1sc2c(-c3cc4c(-c5ccc(CC(CC)CCCC)s5)c5sccc5c(-c5ccc(CC(CC)CCCC)s5)c4s3)scc2c1F,CCCCCCCCCCC(CCCCCCCC)CN1C(=O)c2ccc3c4c(c(-c5ccc(-c6cccs6)s5)cc(c24)C1=O)C(=O)N(CC(CCCCCCCC)CCCCCCCCCC)C3=O,0.796,12.3,53.96,5.26,-5.21,-3.6,-5.71,-4.02,,,2022,10.1016/j.cej.2022.138146,"OPV-DB (Qiu, J., Zenodo, 2026, doi:10.5281/zenodo.20841543)"
