Repository: AsadKhanJBNU/osc_predictor

# OSC Donor–Acceptor Property Predictor

Predicts **nine** electronic and photovoltaic properties of organic solar cell
donor–acceptor pairs **directly from SMILES** — no DFT and no device measurements
as inputs.

**Try it live:** https://huggingface.co/spaces/AsadWazir/osc_predictor

## About

Selected models from the combined SMILES-only pipeline:

| Property | Description | Selected model | Test *R*² |
|---|---|---|---|
| V_OC | Open-circuit voltage | ElasticNet | 45.8% |
| J_SC | Short-circuit current | ElasticNet | 69.5% |
| PCE | Power conversion efficiency | Ridge | 61.2% |
| HOMO_D | Donor HOMO | k-NN | 18.5% |
| LUMO_D | Donor LUMO | Extra Trees | 39.1% |

File: Dataset/Combined_Dataset.csv (part 21 of 28)
DonorName,AcceptorName,DonorSMILES,AcceptorSMILES,V_OC,J_SC,PCE,FF_percent,HOMO_D,LUMO_D,HOMO_A,LUMO_A,Lambda+,Lambda-,PubYear,DOI,source,orbital_label_type,split
PBDB-TF,ITCC,CCCCC(CC)Cc1sc(-c2c3cc(-c4ccc(-c5sc(-c6cccs6)c6c5C(=O)c5c(CC(CC)CCCC)sc(CC(CC)CCCC)c5C6=O)s4)sc3c(-c3cc(F)c(CC(CC)CCCC)s3)c3ccsc23)cc1F,CCCCCCc1ccc(C2(c3ccc(CCCCCC)cc3)c3cc4c(cc3-c3sc5cc(/C=C6\C(=O)c7sccc7C6=C(C#N)C#N)sc5c32)C(c2ccc(CCCCCC)cc2)(c2ccc(CCCCCC)cc2)c2c-4sc3cc(/C=C4\C(=O)c5sccc5C4=C(C#N)C#N)sc23)cc1,1.1,14.5,11.2,70.19,-5.49,-3.64,-5.508,-3.8,,,2021.0,10.1002/adma.202102787,opvdb_experimental,electrochemical,training
PBDB-TF,ITCC-Cl,CCCCC(CC)Cc1sc(-c2c3cc(-c4ccc(-c5sc(-c6cccs6)c6c5C(=O)c5c(CC(CC)CCCC)sc(CC(CC)CCCC)c5C6=O)s4)sc3c(-c3cc(F)c(CC(CC)CCCC)s3)c3ccsc23)cc1F,CCCCCCc1ccc(C2(c3ccc(CCCCCC)cc3)c3cc4c(cc3-c3sc5cc(/C=C6\C(=O)c7sc(Cl)cc7C6=C(C#N)C#N)sc5c32)C(c2ccc(CCCCCC)cc2)(c2ccc(CCCCCC)cc2)c2c-4sc3cc(/C=C4\C(=O)c5sc(Cl)cc5C4=C(C#N)C#N)sc23)cc1,1.01,17.0,11.2,64.9,-5.49,-3.64,-5.4,-3.78,,,2021.0,10.1002/adfm.202102189,opvdb_experimental,electrochemical,training
CD1,N2200,CCCCCCCC(CCCCC)CCn1nc2c(-c3cccs3)c(F)c(F)c(-c3ccc(-c4cc5c(-c6ccc(SCC(CCCC)CCCCCC)s6)c6sccc6c(-c6ccc(SCC(CCCC)CCCCCC)s6)c5s4)s3)c2n1,CCCCCCCCCCC(CCCCCCCC)CN1C(=O)c2ccc3c4c(c(-c5ccc(-c6cccs6)s5)cc(c24)C1=O)C(=O)N(CC(CCCCCCCC)CCCCCCCCCC)C3=O,0.91,9.61,5.12,58.6,-5.28,-2.91,-5.71,-4.02,,,2021.0,10.1016/j.orgel.2021.106134,opvdb_experimental,electrochemical,training
PBDB-T,Py-2H,CCCCC(CC)Cc1ccc(-c2c3cc(-c4ccc(-c5sc(-c6cccs6)c6c5C(=O)c5c(CC(CC)CCCC)sc(CC(CC)CCCC)c5C6=O)s4)sc3c(-c3ccc(CC(CC)CCCC)s3)c3ccsc23)s1,CCCCCCCCCCC(CCCCCCCC)Cc1cc(-c2cc(C(C)C)c3ccc4c(-c5cc(CC(CCCCCCCC)CCCCCCCCCC)c(/C=C6\C(=O)c7ccccc7C6=C(C#N)C#N)s5)cc(C(C)C)c5ccc2c3c45)sc1/C=C1\C(=O)c2ccccc2C1=C(C#N)C#N,1.01,10.64,5.13,47.8,-5.33,-3.48,-5.78,-3.74,,,2021.0,10.1016/j.synthmet.2021.116904,opvdb_experimental,electrochemical,training
J71,CTSe-IC,CCCCCCCCC(CCCCCC)Cn1nc2c(-c3cccs3)c(F)c(F)c(-c3ccc(-c4cc5c(-c6ccc([Si](CCC)(CCC)CCC)s6)c6sccc6c(-c6ccc([Si](CCC)(CCC)CCC)s6)c5s4)s3)c2n1,CCCCCCc1ccc(C2(c3ccc(CCCCCC)cc3)c3cc4c(cc3-c3sc5cc(/C=C6\C(=O)c7ccccc7C6=C(C#N)C#N)[se]c5c32)C(c2ccc(CCCCCC)cc2)(c2ccc(CCCCCC)cc2)c2c-4sc3cc(/C=C4\C(=O)c5ccccc5C4=C(C#N)C#N)[se]c23)cc1,0.925,18.21,11.59,68.8,-5.4,-3.24,-5.55,-3.9,,,2021.0,10.1021/acsami.1c12028,opvdb_experimental,electrochemical,training
BTR,Y6,CCCCCCc1cc(-c2cc3c(-c4cc(CC(CC)CCCC)c(CCCCCC)s4)c4sc(-c5cc(CCCCCC)c(-c6cc(CCCCCC)c(-c7ccc(/C=C8/SC(=S)N(CCCCCC)C8=O)s7)s6)s5)cc4c(-c4cc(CC(CC)CCCC)c(CCCCCC)s4)c3s2)sc1-c1cc(CCCCCC)c(-c2ccc(/C=C3/SC(=S)N(CCCCCC)C3=O)s2)s1,CCCCCCCCCCCc1c(/C=C2\C(=O)c3cc(F)c(F)cc3C2=C(C#N)C#N)sc2c1sc1c3c4nsnc4c4c5sc6c(CCCCCCCCCCC)c(/C=C7\C(=O)c8cc(F)c(F)cc8C7=C(C#N)C#N)sc6c5n(CC(CC)CCCC)c4c3n(CC(CC)CCCC)c21,0.837,22.6,11.88,62.79,-5.34,-3.53,-5.65,-4.09,,,2021.0,10.1021/acsaem.1c00617,opvdb_experimental,electrochemical,training
PBDB-T,IT-OM-2,CCCCC(CC)Cc1ccc(-c2c3cc(-c4ccc(-c5sc(-c6cccs6)c6c5C(=O)c5c(CC(CC)CCCC)sc(CC(CC)CCCC)c5C6=O)s4)sc3c(-c3ccc(CC(CC)CCCC)s3)c3ccsc23)s1,CCCCCCc1ccc(C2(c3ccc(CCCCCC)cc3)c3cc4c(cc3-c3sc5cc(/C=C6\C(=O)c7ccc(OC)cc7C6=C(C#N)C#N)sc5c32)C(c2ccc(CCCCCC)cc2)(c2ccc(CCCCCC)cc2)c2c-4sc3cc(/C=C4\C(=O)c5ccc(OC)cc5C4=C(C#N)C#N)sc23)cc1,0.93,17.53,11.9,73.0,-5.33,-3.48,-5.49,-3.86,,,2021.0,10.1016/j.synthmet.2021.116736,opvdb_experimental,electrochemical,training
FTAZ,INIC2,CCCCCCC(CCCC)CCc1c2cc(-c3ccc(-c4c(F)c(F)c(-c5cccs5)c5nn(CC(CCCC)CCCCCC)nc45)s3)sc2c(CCC(CCCC)CCCCCC)c2ccsc12,CCCCCCc1ccc(C2(c3ccc(CCCCCC)cc3)c3cc4c(cc3-c3sc5c(sc6cc(/C=C7\C(=O)c8c(F)cccc8C7=C(C#N)C#N)sc65)c32)C(c2ccc(CCCCCC)cc2)(c2ccc(CCCCCC)cc2)c2c-4sc3c2sc2cc(/C=C4\C(=O)c5c(F)cccc5C4=C(C#N)C#N)sc23)cc1,0.85,19.68,11.5,68.5,-5.38,-3.17,-5.52,-3.98,,,2021.0,10.1016/j.synthmet.2021.116736,opvdb_experimental,electrochemical,training
PBQx-TF,F-BTA3,CCCCCCC(CCCC)Cc1csc(-c2cc3c(s2)-c2sc(-c4cc(CC(CCCC)CCCCCC)c(-c5cc6c(-c7cc(F)c(CC(CC)CCCC)s7)c7sccc7c(-c7cc(F)c(CC(CC)CCCC)s7)c6s5)s4)cc2[C@H]2N=CC=N[C@H]32)c1,CCCCCCCCn1nc2c(C=c3sc(=C(C#N)C#N)n(CC)c3=O)cc(F)c(-c3cc4c(s3)-c3cc5c(cc3C4(c3ccc(CCCCCC)cc3)c3ccc(CCCCCC)cc3)-c3sc(-c4c(F)cc(C=c6sc(=C(C#N)C#N)n(CC)c6=O)c6nn(CCCCCCCC)nc46)cc3C5(c3ccc(CCCCCC)cc3)c3ccc(CCCCCC)cc3)c2n1,1.15,13.2,11.5,75.6,-5.41,-2.82,-5.52,-3.39,,,2021.0,10.1002/adma.202102420,opvdb_experimental,electrochemical,training
PBDB-T,A702,CCCCC(CC)Cc1ccc(-c2c3cc(-c4ccc(-c5sc(-c6cccs6)c6c5C(=O)c5c(CC(CC)CCCC)sc(CC(CC)CCCC)c5C6=O)s4)sc3c(-c3ccc(CC(CC)CCCC)s3)c3ccsc23)s1,CCCCCCCCCCC(CCCCCCCC)Cn1c2c3sc(/C=C4\C(=O)c5ccccc5C4=C(C#N)C#N)c(CCCCCC)c3sc2c2c3nn(CC(CC)CCCC)nc3c3c4sc5c(CCCCCC)c(/C=C6\C(=O)c7cc(-c8cccs8)ccc7C6=C(C#N)C#N)sc5c4n(CC(CCCCCCCC)CCCCCCCCCC)c3c21,0.9,21.93,11.84,60.0,-5.33,-3.53,-5.41,-3.74,,,2021.0,10.1021/acsaem.1c00584,opvdb_experimental,electrochemical,training
PTT-EFQX,PC71BM,CCCCCCCCC(CCCCCC)COC(=O)c1nc2c(-c3cccs3)c(F)c(F)c(-c3ccc(-c4cc5sccc5s4)s3)c2nc1C(=O)OCC(CCCCCC)CCCCCCCC,COC(=O)CCCC1(c2ccccc2)C23c4c5ccc6c7cc8c9c%10c(cc%11cc%12c%13c%14c(cc%15c%16ccc-5c2c%16c2c5c%16c%17c(c(c46)c7c9c%17c4c%10c%11c%13c4c%16c%14c%152)C513)C%12)C8,0.69,11.19,5.37,68.5,-5.32,-3.52,-5.9,-3.9,,,2021.0,10.1016/j.solener.2021.03.004,opvdb_experimental,electrochemical,training
J52-Cl,BTA17,CCCCCCCCC(CCCCCC)Cn1nc2c(-c3cccs3)c(F)c(F)c(-c3ccc(-c4cc5c(-c6cc(Cl)c(CC(CC)CCCC)s6)c6sccc6c(-c6cc(Cl)c(CC(CC)CCCC)s6)c5s4)s3)c2n1,CCc1ccc(C2(c3ccc(CC)cc3)c3cc4c(cc3-c3sc5cc(-c6ccc(C=C(C#N)C#N)c7nn(CC)nc67)sc5c32)C(c2ccc(CC)cc2)(c2ccc(CC)cc2)c2c-4sc3cc(-c4ccc(C=C(C#N)C#N)c5nn(CC)nc45)sc23)cc1,1.09,7.08,5.18,67.2,-5.39,-3.45,-5.41,-3.69,,,2021.0,10.1016/j.orgel.2021.106195,opvdb_experimental,electrochemical,training
PBBT-TSi,m-ITIC,CCCCCCCCCc1csc(-c2nc(CCCCCCCCC)c(-c3cc4c(-c5ccc([Si](CCC)(CCC)CCC)s5)c5sccc5c(-c5ccc([Si](CCC)(CCC)CCC)s5)c4s3)s2)n1,CCCCCCc1cccc(C2(c3cccc(CCCCCC)c3)c3cc4c(cc3-c3sc5cc(C=C6C(=O)c7ccccc7C6=C(C#N)C#N)sc5c32)C(c2cccc(CCCCCC)c2)(c2cccc(CCCCCC)c2)c2c-4sc3cc(C=C4C(=O)c5ccccc5C4=C(C#N)C#N)sc23)c1,1.052,2.26,0.96,40.33,-5.5,-3.5,-5.527,-3.854,,,2021.0,10.1016/j.orgel.2021.106130,opvdb_experimental,electrochemical,training
PM6,PBTIC-γ-2T,CCCCC(CC)Cc1sc(-c2c3cc(-c4ccc(-c5sc(-c6cccs6)c6c5C(=O)c5c(CC(CC)CCCC)sc(CC(CC)CCCC)c5C6=O)s4)sc3c(-c3cc(F)c(CC(CC)CCCC)s3)c3ccsc23)cc1F,CCCCCCCCCCCc1c(/C=C2\C(=O)c3ccccc3C2=C(C#N)C#N)sc2c1sc1c3c4nsnc4c4c5sc6c(CCCCCCCCCCC)c(/C=C7\C(=O)c8cc(-c9ccc(-c%10cccs%10)s9)ccc8C7=C(C#N)C#N)sc6c5n(CC(CCCCCCCC)CCCCCCCCCC)c4c3n(CC(CCCCCCCC)CCCCCCCCCC)c21,0.95,20.85,11.92,60.22,-5.56,-3.65,-5.51,-3.77,,,2021.0,10.1002/adfm.202100877,opvdb_experimental,electrochemical,training
PBDB-T,BTP-N,CCCCC(CC)Cc1ccc(-c2c3cc(-c4ccc(-c5sc(-c6cccs6)c6c5C(=O)c5c(CC(CC)CCCC)sc(CC(CC)CCCC)c5C6=O)s4)sc3c(-c3ccc(CC(CC)CCCC)s3)c3ccsc23)s1,CCCCCCCCCCCc1c(/C=C2\C(=O)c3cc(F)c(F)cc3C2=C(C#N)C#N)sc2c1sc1c3c4nn(CC(CC)CCCC)nc4c4c5sc6c(CCCCCCCCCCC)c(/C=C/C=C7\C(=O)c8cc(F)c(F)cc8C7=C(C#N)C#N)sc6c5n(CC(CCCC)CCCCCC)c4c3n(CC(CCCC)CCCCCC)c21,0.748,24.87,11.97,64.4,-5.33,-3.48,-5.63,-3.98,,,2021.0,10.1016/j.cej.2021.132830,opvdb_experimental,electrochemical,training
PBDB-T,i-IDSe-4F,CCCCC(CC)Cc1ccc(-c2c3cc(-c4ccc(-c5sc(-c6cccs6)c6c5C(=O)c5c(CC(CC)CCCC)sc(CC(CC)CCCC)c5C6=O)s4)sc3c(-c3ccc(CC(CC)CCCC)s3)c3ccsc23)s1,CCCCCCc1ccc(C2(c3ccc(CCCCCC)cc3)c3cc4c(cc3-c3[se]c(-c5scc(/C=C6\C(=O)c7cc(F)c(F)cc7C6=C(C#N)C#N)c5CC(CC)CCCCC)cc32)C(c2ccc(CCCCCC)cc2)(c2ccc(CCCCCC)cc2)c2cc(-c3scc(/C=C5\C(=O)c6cc(F)c(F)cc6C5=C(C#N)C#N)c3CC(CC)CCCCC)[se]c2-4)cc1,0.869,19.52,11.99,70.6,-5.33,-3.53,-4.99,-3.35,,,2021.0,10.1021/acsaem.1c03817,opvdb_experimental,electrochemical,training
PBDB-T,BT-BIC,CCCCC(CC)Cc1ccc(-c2c3cc(-c4ccc(-c5sc(-c6cccs6)c6c5C(=O)c5c(CC(CC)CCCC)sc(CC(CC)CCCC)c5C6=O)s4)sc3c(-c3ccc(CC(CC)CCCC)s3)c3ccsc23)s1,C=C/C=C\c1c(C)ccc2c1C(=O)/C(=C\c1sc3c(sc4c5c6nsnc6c6c7sc8c(CCCCCCCCCCC)c(/C=C9\C(=O)c%10c(ccc%11ccccc%10%11)C9=C(C#N)C#N)sc8c7n(CC(CC)CCCC)c6c5n(CC(CC)CCCC)c34)c1CCCCCCCCCCC)C2=C(C#N)C#N,0.72,15.3,7.0,63.8,-5.33,-3.48,-5.46,-3.73,,,2021.0,10.1021/jacs.1c00211,opvdb_experimental,electrochemical,training
PBCT-2F,Y6,CCc1csc(-c2cc(C#N)c(-c3cc(CC)c(-c4cc5c(-c6cc(F)c(CC)s6)c6sc(-c7sc(-c8cc(C#N)c(-c9cc(CC)c(-c%10cc%11c(-c%12cc(F)c(CC)s%12)c%12sc(-c%13sc(-c%14cc(C#N)c(-c%15cc(CC)c(-c%16cc%17c(-c%18cc(F)c(CC)s%18)c%18sccc%18c(-c%18cc(F)c(CC)s%18)c%17s%16)s%15)s%14)cc%13CC)cc%12c(-c%12cc(F)c(CC)s%12)c%11s%10)s9)s8)cc7CC)cc6c(-c6cc(F)c(CC)s6)c5s4)s3)s2)c1,CCCCCCCCCCCc1c(/C=C2\C(=O)c3cc(F)c(F)cc3C2=C(C#N)C#N)sc2c1sc1c3c4nsnc4c4c5sc6c(CCCCCCCCCCC)c(/C=C7\C(=O)c8cc(F)c(F)cc8C7=C(C#N)C#N)sc6c5n(CC(CC)CCCC)c4c3n(CC(CC)CCCC)c21,0.85,27.2,17.1,74.3,-5.58,-3.66,-5.65,-4.09,,,2021.0,10.1039/d1ee01957k,opvdb_experimental,electrochemical,training
PBDT-TTz,IT-4F,CCCCC(CC)COc1c2cc(-c3sc(-c4nnc(-c5cc(CC(CC)CCCC)cs5)nn4)cc3CC(CC)CCCC)sc2c(OCC(CC)CCCC)c2ccsc12,CCCCCCc1ccc(C2(c3ccc(CCCCCC)cc3)c3cc4c(cc3-c3sc5cc(/C=C6\C(=O)c7cc(F)c(F)cc7C6=C(C#N)C#N)sc5c32)C(c2ccc(CCCCCC)cc2)(c2ccc(CCCCCC)cc2)c2c-4sc3cc(/C=C4\C(=O)c5cc(F)c(F)cc5C4=C(C#N)C#N)sc23)cc1,0.94,12.4,7.4,63.9,-5.19,-2.9,-5.66,-4.14,,,2021.0,10.1016/j.dyepig.2021.109817,opvdb_experimental,electrochemical,training
PCE10,COTIC-4F,CCCCC(CC)COC(=O)c1sc2c(-c3cc4c(-c5ccc(CC(CC)CCCC)s5)c5sccc5c(-c5ccc(CC(CC)CCCC)s5)c4s3)scc2c1F,CCCCC(CC)COc1cc(/C=C2\C(=O)c3cc(F)c(F)cc3C2=C(C#N)C#N)sc1-c1cc2c(s1)-c1sc(-c3sc(/C=C4\C(=O)c5cc(F)c(F)cc5C4=C(C#N)C#N)cc3OCC(CC)CCCC)cc1C2(CC(CC)CCCC)CC(CC)CCCC,0.56,20.3,7.4,56.3,-5.21,-3.6,-5.26,-4.16,,,2021.0,10.1016/j.dyepig.2021.109171,opvdb_experimental,electrochemical,training
PST-TTC,Y6,CCCCCCCCOC(=O)c1ccsc1-c1ccc(-c2sc(-c3cc4c(-c5ccc(SCC(CC)CCCC)s5)c5sccc5c(-c5ccc(SCC(CC)CCCC)s5)c4s3)cc2C(=O)OCCCCCCCC)s1,CCCCCCCCCCCc1c(/C=C2\C(=O)c3cc(F)c(F)cc3C2=C(C#N)C#N)sc2c1sc1c3c4nsnc4c4c5sc6c(CCCCCCCCCCC)c(/C=C7\C(=O)c8cc(F)c(F)cc8C7=C(C#N)C#N)sc6c5n(CC(CC)CCCC)c4c3n(CC(CC)CCCC)c21,0.81,21.68,7.31,41.4,-5.39,-3.52,-5.65,-4.1,,,2021.0,10.1021/acsaem.1c01418,opvdb_experimental,electrochemical,training
PTBT,PCBM,CCCCC(CC)Cc1csc(-c2c3cc(-c4ccc(-c5sc(-c6cccs6)c6c5C(=O)c5c(CC(CC)CCCC)sc(CC(CC)CCCC)c5C6=O)s4)sc3c(-c3cc(CC(CC)CCCC)cs3)c3ccsc23)c1,COC(=O)CCCC1(c2ccccc2)C23c4c5c6c7c8c9c(c%10c%11c2c2c%12c4c4c%13c5c5c7c7c8c8c%14c9c%10c9c%10c%11c2c2c%11c%12c4c4c%12c%13c5c5c7c7c8c8c%14c9c9c%10c2c2c%11c4c4c%12c5c7c5c8c9c2c45)C613,0.86,11.7,7.07,70.0,-5.25,-3.38,-6.1,-3.7,,,2021.0,10.1021/acs.jpcc.1c07641,opvdb_experimental,electrochemical,training
PM6,PYN-BDT,CCCCC(CC)Cc1sc(-c2c3cc(-c4ccc(-c5sc(-c6cccs6)c6c5C(=O)c5c(CC(CC)CCCC)sc(CC(CC)CCCC)c5C6=O)s4)sc3c(-c3cc(F)c(CC(CC)CCCC)s3)c3ccsc23)cc1F,CCCCCCCCCCCc1c(/C=C2\C(=O)c3cc4ccccc4cc3C2=C(C#N)C#N)sc2c1sc1c3c4nsnc4c4c5sc6c(CCCCCCCCCCC)c(/C=C7\C(=O)c8cc9cc(-c%10cc%11c(-c%12ccc(CC(CCCCCC)CCCCCCCC)s%12)c%12sccc%12c(-c%12ccc(CC(CCCCCC)CCCCCCCC)s%12)c%11s%10)ccc9cc8C7=C(C#N)C#N)sc6c5n(CC(CCCCCCCC)CCCCCCCCCC)c4c3n(CC(CCCCCCCC)CCCCCCCCCC)c21,0.97,14.36,7.24,52.0,-5.56,-3.65,-5.6,-3.76,,,2021.0,10.1021/acsenergylett.1c00009,opvdb_experimental,electrochemical,training
J52-Cl,BTA13,CCCCCCCCC(CCCCCC)Cn1nc2c(-c3cccs3)c(F)c(F)c(-c3ccc(-c4cc5c(-c6cc(Cl)c(CC(CC)CCCC)s6)c6sccc6c(-c6cc(Cl)c(CC(CC)CCCC)s6)c5s4)s3)c2n1,CCCCCCCCn1nc2c(/C=c3/sc(=C(C#N)C#N)n(CC)c3=O)ccc(-c3cc4sc5c(c4s3)C(c3ccc(CCCCCC)cc3)(c3ccc(CCCCCC)cc3)c3cc4c(cc3-5)C(c3ccc(CCCCCC)cc3)(c3ccc(CCCCCC)cc3)c3c-4sc4cc(-c5ccc(/C=c6/sc(=C(C#N)C#N)n(CC)c6=O)c6nn(CCCCCCCC)nc56)sc34)c2n1,1.23,9.95,7.16,58.4,-5.39,-3.45,-5.34,-3.62,,,2021.0,10.1016/j.orgel.2021.106195,opvdb_experimental,electrochemical,training
P-FT,m-ITIC,CCc1sc(-c2c3cc(-c4ccc(-c5c(F)c(F)c(-c6ccc(-c7cc8c(-c9cc(F)c(CC)s9)c9oc(-c%10ccc(-c%11c(F)c(F)c(-c%12ccc(-c%13cc%14c(-c%15cc(F)c(CC)s%15)c%15oc(-c%16ccc(-c%17c(F)c(F)c(-c%18cccs%18)c%18nn(CC)nc%17%18)s%16)cc%15c(-c%15cc(F)c(CC)s%15)c%14o%13)s%12)c%12nn(CC)nc%11%12)s%10)cc9c(-c9cc(F)c(CC)s9)c8o7)s6)c6nn(CC)nc56)s4)oc3c(-c3cc(F)c(CC)s3)c3ccoc23)cc1F,CCCCCCc1cccc(C2(c3cccc(CCCCCC)c3)c3cc4c(cc3-c3sc5cc(C=C6C(=O)c7ccccc7C6=C(C#N)C#N)sc5c32)C(c2cccc(CCCCCC)c2)(c2cccc(CCCCCC)c2)c2c-4sc3cc(C=C4C(=O)c5ccccc5C4=C(C#N)C#N)sc23)c1,0.924,17.64,11.43,70.1,-5.48,-3.48,-5.527,-3.854,,,2021.0,10.1039/d1ta04214a,opvdb_experimental,electrochemical,training
PBDB-T,GL1,CCCCC(CC)Cc1ccc(-c2c3cc(-c4ccc(-c5sc(-c6cccs6)c6c5C(=O)c5c(CC(CC)CCCC)sc(CC(CC)CCCC)c5C6=O)s4)sc3c(-c3ccc(CC(CC)CCCC)s3)c3ccsc23)s1,CCCCCCc1ccc(C2(c3ccc(CCCCCC)cc3)c3cc(/C=C4\C(=O)c5cc(F)c(F)cc5C4=C(C#N)C#N)sc3-c3sc4c5c(sc4c32)-c2sc3c4c(sc3c2C5(c2ccc(CCCCCC)cc2)c2ccc(CCCCCC)cc2)-c2sc(/C=C3\C(=O)c5cc(F)c(F)cc5C3=C(C#N)C#N)cc2C4(c2ccc(CCCCCC)cc2)c2ccc(CCCCCC)cc2)cc1,0.761,22.59,11.43,66.5,-5.33,-3.48,-5.4,-3.83,,,2021.0,10.1021/acsami.1c13035,opvdb_experimental,electrochemical,training
J52-F,JC2,CCCCCCCCC(CCCCCC)Cn1nc2c(-c3cccs3)c(F)c(F)c(-c3ccc(-c4cc5c(-c6cc(F)c(CC(CC)CCCC)s6)c6sccc6c(-c6cc(F)c(CC(CC)CCCC)s6)c5s4)s3)c2n1,CCCCCCCCC1(CCCCCCCC)c2cc3c(cc2-c2sc(-c4c5cc(C(=O)OCC)sc5c(/C=c5\sc(=C(C#N)C#N)n(CC)c5=O)c5nn(CC(CC)CCCC)nc45)cc21)C(CCCCCCCC)(CCCCCCCC)c1cc(-c2c4cc(C(=O)OCC)sc4c(/C=c4\sc(=C(C#N)C#N)n(CC)c4=O)c4nn(CC(CC)CCCC)nc24)sc1-3,0.991,18.05,11.44,63.9,-5.36,-3.42,-5.48,-3.73,,,2021.0,10.1039/d1tc02700j,opvdb_experimental,electrochemical,training
PBDB-T-2Cl,ITCC-Cl,CCCCC(CC)Cc1sc(-c2c3cc(-c4ccc(-c5sc(-c6cccs6)c6c5C(=O)c5c(CC(CC)CCCC)sc(CC(CC)CCCC)c5C6=O)s4)sc3c(-c3cc(Cl)c(CC(CC)CCCC)s3)c3ccsc23)cc1Cl,CCCCCCc1ccc(C2(c3ccc(CCCCCC)cc3)c3cc4c(cc3-c3sc5cc(/C=C6\C(=O)c7sc(Cl)cc7C6=C(C#N)C#N)sc5c32)C(c2ccc(CCCCCC)cc2)(c2ccc(CCCCCC)cc2)c2c-4sc3cc(/C=C4\C(=O)c5sc(Cl)cc5C4=C(C#N)C#N)sc23)cc1,1.04,16.7,11.4,65.7,-5.52,-3.6,-5.4,-3.78,,,2021.0,10.1002/adfm.202102189,opvdb_experimental,electrochemical,training
PM6,Qx-2,CCCCC(CC)Cc1sc(-c2c3cc(-c4ccc(-c5sc(-c6cccs6)c6c5C(=O)c5c(CC(CC)CCCC)sc(CC(CC)CCCC)c5C6=O)s4)sc3c(-c3cc(F)c(CC(CC)CCCC)s3)c3ccsc23)cc1F,CCc1ccc(-c2c3cc(-c4ccc(-c5c(F)c(F)c(-c6ccc(-c7cc8c(-c9ccc(CC)s9)c9sc(-c%10ccc(-c%11c(F)c(F)c(-c%12ccc(-c%13cc%14c(-c%15ccc(CC)s%15)c%15sc(-c%16ccc(-c%17c(F)c(F)c(-c%18cccs%18)c%18nc(-c%19sc(CC)c(F)c%19F)c(-c%19sc(CC)c(F)c%19F)nc%17%18)s%16)cc%15c(-c%15ccc(CC)s%15)c%14s%13)s%12)c%12nc(-c%13sc(CC)c(F)c%13F)c(-c%13sc(CC)c(F)c%13F)nc%11%12)s%10)cc9c(-c9ccc(CC)s9)c8s7)s6)c6nc(-c7sc(CC)c(F)c7F)c(-c7sc(CC)c(F)c7F)nc56)s4)sc3c(-c3ccc(CC)s3)c3ccsc23)s1,0.93,26.5,18.2,74.0,-5.56,-3.65,-5.4,-3.1,,,2022.0,10.1002/chem.202203356,opvdb_experimental,electrochemical,training
J52-Cl,BTA1,CCCCCCCCC(CCCCCC)Cn1nc2c(-c3cccs3)c(F)c(F)c(-c3ccc(-c4cc5c(-c6cc(Cl)c(CC(CC)CCCC)s6)c6sccc6c(-c6cc(Cl)c(CC(CC)CCCC)s6)c5s4)s3)c2n1,CCCCCCCCn1nc2c(/C=C3\SC(=S)N(CC)C3=O)ccc(-c3cc4c(s3)-c3cc5c(cc3C4(c3ccc(CCCCCC)cc3)c3ccc(CCCCCC)cc3)-c3sc(-c4ccc(/C=C6\SC(=S)N(CC)C6=O)c6nn(CCCCCCCC)nc46)cc3C5(c3ccc(CCCCCC)cc3)c3ccc(CCCCCC)cc3)c2n1,1.332,1.5,0.62,30.88,-5.39,-3.45,-5.49,-3.55,,,2022.0,10.1016/j.joule.2022.07.001,opvdb_experimental,electrochemical,training
PI-BDT1,Y6,CCCCCCCCCCC(CCCCCCCC)CNC(=O)c1ccsc1-c1cnc(-c2sc(-c3cc4c(OCC(CCCCCCCC)CCCCCCCCCC)c5sccc5c(OCC(CCCCCCCC)CCCCCCCCCC)c4s3)cc2C(=O)NCC(CCCCCCCC)CCCCCCCCCC)cn1,CCCCCCCCCCCc1c(/C=C2\C(=O)c3cc(F)c(F)cc3C2=C(C#N)C#N)sc2c1sc1c3c4nsnc4c4c5sc6c(CCCCCCCCCCC)c(/C=C7\C(=O)c8cc(F)c(F)cc8C7=C(C#N)C#N)sc6c5n(CC(CC)CCCC)c4c3n(CC(CC)CCCC)c21,0.62,0.5,0.1,23.4,-5.38,-3.38,-5.65,-4.1,,,2022.0,10.1039/d2py01329k,opvdb_experimental,electrochemical,training
PTB7-Th,PPDI-TT2F,CCCCC(CC)COC(=O)c1sc2csc(-c3cc4c(-c5ccc(CC(CC)CCCC)s5)c5sccc5c(-c5ccc(CC(CC)CCCC)s5)c4s3)c2c1F,CCCCCCC(CCCCCC)N1C(=O)c2ccc3c4ccc5c6c(cc(-c7cc(F)c(-c8sccc8F)s7)c(c7ccc(c2c37)C1=O)c64)C(=O)N(C(CCCCCC)CCCCCC)C5=O,0.77,3.11,0.67,28.16,-5.29,-3.72,-5.65,-3.92,,,2022.0,10.1016/j.dyepig.2022.110462,opvdb_experimental,electrochemical,training
PM6,PBTIC-δ-2F2T,CCCCC(CC)Cc1sc(-c2c3cc(-c4ccc(-c5sc(-c6cccs6)c6c5C(=O)c5c(CC(CC)CCCC)sc(CC(CC)CCCC)c5C6=O)s4)sc3c(-c3cc(F)c(CC(CC)CCCC)s3)c3ccsc23)cc1F,CCCCCCCCCCCc1c(/C=C2\C(=O)c3ccccc3C2=C(C#N)C#N)sc2c1sc1c3c4nsnc4c4c5sc6c(CCCCCCCCCCC)c(/C=C7\C(=O)c8ccc(-c9cc(F)c(-c%10sccc%10F)s9)cc8C7=C(C#N)C#N)sc6c5n(CC(CCCCCCCC)CCCCCCCCCC)c4c3n(CC(CCCCCCCC)CCCCCCCCCC)c21,0.08,0.91,0.02,24.8,-5.56,-3.65,-5.58,-3.83,,,2022.0,10.1016/j.enrev.2022.100008,opvdb_experimental,electrochemical,training
J52-Cl,BTA11,CCCCCCCCC(CCCCCC)Cn1nc2c(-c3cccs3)c(F)c(F)c(-c3ccc(-c4cc5c(-c6cc(Cl)c(CC(CC)CCCC)s6)c6sccc6c(-c6cc(Cl)c(CC(CC)CCCC)s6)c5s4)s3)c2n1,CCc1ccc(C2(c3ccc(CC)cc3)c3cc4c(cc3-c3sc5cc(-c6ccc(/C=C7\SC(=S)N(CC)C7=O)c7nn(CC)nc67)sc5c32)C(c2ccc(CC)cc2)(c2ccc(CC)cc2)c2c-4sc3cc(-c4ccc(/C=C5\SC(=S)N(CC)C5=O)c5nn(CC)nc45)sc23)cc1,1.2,0.43,0.13,25.9,-5.39,-3.45,-5.29,-3.53,,,2021.0,10.1016/j.orgel.2021.106195,opvdb_experimental,electrochemical,training
PBDB-T,CPIC-1,CCCCC(CC)Cc1ccc(-c2c3cc(-c4ccc(-c5sc(-c6cccs6)c6c5C(=O)c5c(CC(CC)CCCC)sc(CC(CC)CCCC)c5C6=O)s4)sc3c(-c3ccc(CC(CC)CCCC)s3)c3ccsc23)s1,CCCCCCCCC1(CCCCCCCC)c2cc(/C=C3\C(=O)c4cc(F)c(F)cc4C3=C(C#N)C#N)sc2-c2sc(/C=C3\C(=O)c4cc(F)c(F)cc4C3=C(C#N)C#N)cc21,0.38,5.16,0.63,31.9,-5.33,-3.48,-5.61,-3.62,,,2021.0,10.1002/asia.202101147,opvdb_experimental,electrochemical,training
PBDB-T,A1,CCCCC(CC)Cc1ccc(-c2c3cc(-c4ccc(-c5sc(-c6cccs6)c6c5C(=O)c5c(CC(CC)CCCC)sc(CC(CC)CCCC)c5C6=O)s4)sc3c(-c3ccc(CC(CC)CCCC)s3)c3ccsc23)s1,CCCCCCCCN1C(=O)c2c(-c3ccccc3)cc3c4c(cc(-c5ccccc5)c(c24)C1=O)C1C=C(c2ccccc2)C2=C4C1=C3C=C(c1ccccc1)C4C(=O)N(CCCCCCCC)C2=O,0.7,4.47,1.28,41.13,-5.33,-3.48,-5.66,-3.7,,,2021.0,10.1039/d1nj00540e,opvdb_experimental,electrochemical,training
PBDB-T,BT-BIC,CCCCC(CC)Cc1ccc(-c2c3cc(-c4ccc(-c5sc(-c6cccs6)c6c5C(=O)c5c(CC(CC)CCCC)sc(CC(CC)CCCC)c5C6=O)s4)sc3c(-c3ccc(CC(CC)CCCC)s3)c3ccsc23)s1,CCCCCCCCCCCc1c(/C=C2\C(=O)c3c(ccc4ccccc34)C2=C(C#N)C#N)sc2c1sc1c3c4nsnc4c4c5sc6c(CCCCCCCCCCC)c(/C=C7\C(=O)c8c(ccc9ccccc89)C7=C(C#N)C#N)sc6c5n(CC(CC)CCCC)c4c3n(CC(CC)CCCC)c21,0.72,15.0,6.8,63.5,-5.38,-3.5,-5.46,-3.73,,,2021.0,10.1021/jacs.1c00211,opvdb_experimental,electrochemical,training
PBDB-TF,A-WSSe-Cl,CCCCC(CC)Cc1sc(-c2c3cc(-c4ccc(-c5sc(-c6cccs6)c6c5C(=O)c5c(CC(CC)CCCC)sc(CC(CC)CCCC)c5C6=O)s4)sc3c(-c3cc(F)c(CC(CC)CCCC)s3)c3ccsc23)cc1F,CCCCCCCCCCCc1c(/C=C2\C(=O)c3cc(Cl)c(Cl)cc3C2=C(C#N)C#N)[se]c2c1SC1c3c(c4c(c5nsnc35)c3sc5c(CCCCCCCCCCC)c(/C=C6\C(=O)c7cc(Cl)c(Cl)cc7C6=C(C#N)C#N)sc5c3n4CC(CCCC)CCCCCC)N(CC(CCCC)CCCCCC)C21,0.85,26.58,17.51,77.5,-5.49,-3.64,-5.7,-3.86,,,2021.0,10.1002/anie.202104766,opvdb_experimental,electrochemical,training
PM7,Y6-BO,CCCCC(CC)Cc1sc(-c2c3ccsc3c(-c3cc(Cl)c(CC(CC)CCCC)s3)c3sc(-c4ccc(-c5sc(-c6cccs6)c6c5C(=O)c5c(CC(CC)CCCC)sc(CC(CC)CCCC)c5C6=O)s4)cc23)cc1Cl,CCCCCCCCCCCc1c(/C=C2\C(=O)c3cc(F)c(F)cc3C2=C(C#N)C#N)sc2c1sc1c3c4nsnc4c4c5sc6c(CCCCCCCCCCC)c(/C=C7\C(=O)c8cc(F)c(F)cc8C7=C(C#N)C#N)sc6c5n(CC(CCCC)CCCCCC)c4c3n(CC(CCCC)CCCCCC)c21,0.861,26.7,17.6,76.4,-5.575,-3.67,-5.65,-4.1,,,2021.0,10.1016/j.nanoen.2021.106814,opvdb_experimental,electrochemical,training
PBDB-TF,BTP-4Cl,CCCCC(CC)Cc1sc(-c2c3cc(-c4ccc(-c5sc(-c6cccs6)c6c5C(=O)c5c(CC(CC)CCCC)sc(CC(CC)CCCC)c5C6=O)s4)sc3c(-c3cc(F)c(CC(CC)CCCC)s3)c3ccsc23)cc1F,CCCCCCCCCc1c(/C=C2\C(=O)c3cc(Cl)c(Cl)cc3C2=C(C#N)C#N)sc2c1sc1c3c4nsnc4c4c5sc6c(CCC)c(/C=C7\C(=O)c8cc(Cl)c(Cl)cc8C7=C(C#N)C#N)sc6c5n(CC(CCCC)CCCCCC)c4c3n(CC(CCCC)CCCCCC)c21,0.838,26.7,17.7,79.0,-5.49,-3.64,-5.66,-4.14,,,2021.0,10.1002/anie.202102622,opvdb_experimental,electrochemical,training
PM6,PNDI-2FT,CCCCC(CC)Cc1sc(-c2c3cc(-c4ccc(-c5sc(-c6cccs6)c6c5C(=O)c5c(CC(CC)CCCC)sc(CC(CC)CCCC)c5C6=O)s4)sc3c(-c3cc(F)c(CC(CC)CCCC)s3)c3ccsc23)cc1F,CCCCCCCCCCC(CCCCCCCC)CN1C(=O)c2ccc3c4c(c(-c5cc(F)c(-c6sccc6F)s5)cc(c24)C1=O)C(=O)N(CC(CCCCCCCC)CCCCCCCCCC)C3=O,0.926,12.52,6.72,58.0,-5.56,-3.65,-5.93,-4.02,,,2021.0,10.1021/acsami.1c03739,opvdb_experimental,electrochemical,training
PTST,O-IDTBR,CCCCCCCCCCCCc1csc(-c2ccc(/C=C/c3ccccc3)cc2)c1,CCCCCCCCC1(CCCCCCCC)c2cc3c(cc2-c2sc(-c4ccc(/C=C5\SC(=S)N(CC)C5=O)c5nsnc45)cc21)C(CCCCCCCC)(CCCCCCCC)c1cc(-c2ccc(/C=C4\SC(=S)N(CC)C4=O)c4nsnc24)sc1-3,0.73,14.02,6.77,64.8,-5.41,-2.94,-5.52,-3.89,,,2021.0,10.1039/d1py01051d,opvdb_experimental,electrochemical,training
PM6,BN-T,CCCCC(CC)Cc1sc(-c2c3cc(-c4ccc(-c5sc(-c6cccs6)c6c5C(=O)c5c(CC(CC)CCCC)sc(CC(CC)CCCC)c5C6=O)s4)sc3c(-c3cc(F)c(CC(CC)CCCC)s3)c3ccsc23)cc1F,CCCCCCCCCCCCc1csc(-c2cnc(-c3sc(-c4cccs4)c(CCCCCCCCCCCC)c3B(c3ccccc3)c3ccccc3)cn2)c1B(c1ccccc1)c1ccccc1,1.013,4.31,1.59,38.7,-5.56,-3.65,-5.43,-3.85,,,2021.0,10.1016/j.joule.2021.02.002,opvdb_experimental,electrochemical,training
PBDB-T,PzDP-T,CCCCC(CC)Cc1ccc(-c2c3cc(-c4ccc(-c5sc(-c6cccs6)c6c5C(=O)c5c(CC(CC)CCCC)sc(CC(CC)CCCC)c5C6=O)s4)sc3c(-c3ccc(CC(CC)CCCC)s3)c3ccsc23)s1,CCCCCCCCCCCCC(CCCCCCCCCC)CN1C(=O)C(c2ccccc2)=c2nc3c(nc21)=C(c1ccc(-c2cccs2)cc1)C(=O)N3CC(CCCCCCCCCC)CCCCCCCCCCCC,0.71,4.46,1.33,42.0,-5.33,-3.48,-5.87,-4.05,,,2021.0,10.1002/chem.202102084,opvdb_experimental,electrochemical,training
PTQ10,PC61BM,CCCCCCCCC(CCCCCC)COc1cnc2c(-c3cccs3)c(F)c(F)cc2n1,COC(=O)CCCC1(c2ccccc2)C23c4c5c6c7c8c9c(c%10c%11c2c2c%12c4c4c%13c5c5c7c7c8c8c%14c9c%10c9c%10c%11c2c2c%11c%12c4c4c%12c%13c5c5c7c7c8c8c%14c9c9c%10c2c2c%11c4c4c%12c5c7c5c8c9c2c45)C613,0.94,10.78,7.51,74.0,-5.54,-2.92,-6.1,-3.7,,,2022.0,10.1039/d2ta01205g,opvdb_experimental,electrochemical,training
PBDT-3T,ITCPTC,CCCCC(CC)Cc1ccsc1-c1ccc(-c2sc(-c3cc4c(-c5cc(F)c(CC(CC)CCCC)s5)c5sccc5c(-c5cc(F)c(CC(CC)CCCC)s5)c4s3)cc2CC(CC)CCCC)s1,CCCCCCc1ccc(C2(c3ccc(CCCCCC)cc3)c3cc4c(cc3-c3sc5cc(/C=C6\C(=O)c7cscc7C6=C(C#N)C#N)sc5c32)C(c2ccc(CCCCCC)cc2)(c2ccc(CCCCCC)cc2)c2c-4sc3cc(/C=C4\C(=O)c5cscc5C4=C(C#N)C#N)sc23)cc1,0.95,13.92,7.51,56.61,-5.48,-3.21,-5.63,-3.96,,,2022.0,10.1016/j.polymer.2022.124639,opvdb_experimental,electrochemical,training
PM2,PC61BM,CCCCCCCCCCC(CCCCCCCC)Cc1ccc(-c2c3cc(-c4cnc(-c5cc6c(s5)-c5sc(-c7nccc8nsnc78)cc5C6(CC(CC)CCCC)CC(CC)CCCC)c5nsnc45)sc3c(-c3ccc(CC(CCCCCCCC)CCCCCCCCCC)s3)c3ccsc23)s1,COC(=O)CCCC1(c2ccccc2)C23c4c5c6c7c8c9c(c%10c%11c2c2c%12c4c4c%13c5c5c7c7c8c8c%14c9c%10c9c%10c%11c2c2c%11c%12c4c4c%12c%13c5c5c7c7c8c8c%14c9c9c%10c2c2c%11c4c4c%12c5c7c5c8c9c2c45)C613,0.822,13.76,7.51,66.4,-5.3,-3.9,-6.1,-3.7,,,2022.0,10.1002/solr.202200135,opvdb_experimental,electrochemical,training
PTB7-Th,IEIC3,CCCCC(CC)COC(=O)c1sc2csc(-c3cc4c(-c5ccc(CC(CC)CCCC)s5)c5sccc5c(-c5ccc(CC(CC)CCCC)s5)c4s3)c2c1F,CCCCCCc1ccc(C2(c3ccc(CCCCCC)cc3)c3cc4c(cc3-c3sc(-c5sc(/C=C6\C(=O)c7ccccc7C6=C(C#N)C#N)cc5CCCCCC)cc32)C(c2ccc(CCCCCC)cc2)(c2ccc(CCCCCC)cc2)c2cc(-c3sc(/C=C5\C(=O)c6ccccc6C5=C(C#N)C#N)cc3CCCCCC)sc2-4)cc1,0.93,12.8,7.4,58.0,-5.21,-3.6,-5.46,-3.86,,,2022.0,10.1002/cjoc.202200027,opvdb_experimental,electrochemical,training
P3HT,DCNBT-IDT,CCCCCCc1ccsc1,CCCCCCCCC1(CCCCCCCC)c2cc3c(cc2-c2sccc21)C(CCCCCCCC)(CCCCCCCC)c1cc(-c2c(C#N)c(C#N)cc4nsnc24)sc1-3,0.65,16.7,7.35,68.0,-5.01,-3.12,-5.59,-3.75,,,2022.0,10.1002/solr.202200073,opvdb_experimental,electrochemical,training
PBDB-T-2Cl,PC71BM,CCCCC(CC)Cc1sc(-c2c3cc(-c4ccc(-c5sc(-c6cccs6)c6c5C(=O)c5c(CC(CC)CCCC)sc(CC(CC)CCCC)c5C6=O)s4)sc3c(-c3cc(Cl)c(CC(CC)CCCC)s3)c3ccsc23)cc1Cl,COC(=O)CCCC1(c2ccccc2)C23c4c5ccc6c7cc8c9c%10c(cc%11cc%12c%13c%14c(cc%15c%16ccc-5c2c%16c2c5c%16c%17c(c(c46)c7c9c%17c4c%10c%11c%13c4c%16c%14c%152)C513)C%12)C8,0.97,11.73,7.28,63.83,-5.52,-3.6,-5.9,-3.9,,,2022.0,10.1016/j.orgel.2022.106728,opvdb_experimental,electrochemical,training
PTB7-Th,4TIC-4F,CCCCC(CC)COC(=O)c1sc2csc(-c3cc4c(-c5ccc(CC(CC)CCCC)s5)c5sccc5c(-c5ccc(CC(CC)CCCC)s5)c4s3)c2c1F,CCCCCCc1ccc(C2(c3ccc(CCCCCC)cc3)c3cc(/C=C4\C(=O)c5cc(F)c(F)cc5C4=C(C#N)C#N)sc3-c3sc4c5c(sc4c32)-c2sc(/C=C3\C(=O)c4cc(F)c(F)cc4C3=C(C#N)C#N)cc2C5(c2ccc(CCCCCC)cc2)c2ccc(CCCCCC)cc2)cc1,0.63,17.7,7.25,65.0,-5.21,-3.6,-5.63,-4.115,,,2022.0,10.1016/j.cej.2022.135020,opvdb_experimental,electrochemical,training
PTB7-Th,N3,CC(CC)CCCC(=O)OCC1=C(SC(=C1)C2=CC3=C(S2)C(=O)C4=C(C3=O)C5=CC(=CC(=C5S4)F)C(CC)CCCC)C(=O)OCCCC(CC)C,CCCCCCCCCCCc1c(/C=C2\C(=O)c3cc(F)c(F)cc3C2=C(C#N)C#N)sc2c1sc1c3c4nsnc4c4c5sc6c(CCCCCCCCCCC)c(/C=C7\C(=O)c8cc(F)c(F)cc8C7=C(C#N)C#N)sc6c5n(CCC(CC)CCCC)c4c3n(CCC(CC)CCCC)c21,0.81,15.15,7.18,58.5,-5.24,-3.64,-5.64,-3.86,,,2022.0,10.1021/acsaem.2c00186,opvdb_experimental,electrochemical,training
PBDBT,PCBM,CCCCC(CC)Cc1sc(-c2c3cc(-c4cccc5nsnc45)sc3c(-c3cc(Cl)c(CC(CC)CCCC)s3)c3ccsc23)cc1Cl,COC(=O)CCCC1(c2ccccc2)C23c4c5c6c7c8c9c(c%10c%11c2c2c%12c4c4c%13c5c5c7c7c8c8c%14c9c%10c9c%10c%11c2c2c%11c%12c4c4c%12c%13c5c5c7c7c8c8c%14c9c9c%10c2c2c%11c4c4c%12c5c7c5c8c9c2c45)C613,0.89,12.5,7.1,63.7,-5.33,-3.48,-6.1,-3.7,,,2022.0,10.1002/advs.202200366,opvdb_experimental,electrochemical,training
PTzBT,Y6,CCCCCCCCC(CCCCCC)Cc1ccsc1-c1nc2sc(-c3sc(-c4cc(CC(CCCC)CCCCCC)c(-c5nc6sc(-c7sccc7CC(CCCC)CCCCCC)nc6s5)s4)cc3CC(CCCCCC)CCCCCCCC)nc2s1,CCCCCCCCCCCc1c(/C=C2\C(=O)c3cc(F)c(F)cc3C2=C(C#N)C#N)sc2c1sc1c3c4nsnc4c4c5sc6c(CCCCCCCCCCC)c(/C=C7\C(=O)c8cc(F)c(F)cc8C7=C(C#N)C#N)sc6c5n(CC(CC)CCCC)c4c3n(CC(CC)CCCC)c21,0.76,14.5,7.0,64.0,-5.12,-2.76,-5.65,-4.09,,,2022.0,10.1002/aenm.202203443,opvdb_experimental,electrochemical,training
P132,PC71BM,CCCCCCCCCCCc1nc(-c2c3cc(-c4scc5c4C(=O)N(CC(CC)CCCC)C5=O)sc3c(-c3nc(CCCCCCCCCCC)c(CCCCCCCCCCC)s3)c3ccsc23)sc1CCCCCCCCCCC,COC(=O)CCCC1(c2ccccc2)C23c4c5ccc6c7cc8c9c%10c(cc%11cc%12c%13c%14c(cc%15c%16ccc-5c2c%16c2c5c%16c%17c(c(c46)c7c9c%17c4c%10c%11c%13c4c%16c%14c%152)C513)C%12)C8,0.86,12.78,7.03,64.0,-5.54,-3.38,-5.9,-3.9,,,2022.0,10.1002/ente.202200215,opvdb_experimental,electrochemical,training
PBQ-0F,ITIC,CCCCCCCCOc1cccc(-c2nc3c(-c4cccs4)ccc(-c4ccc(-c5cc6c(-c7ccc(CC(CC)CCCC)s7)c7sccc7c(-c7ccc(CC(CC)CCCC)s7)c6s5)s4)c3nc2-c2cccc(OCCCCCCCC)c2)c1,CCCCCCc1ccc(C2(c3ccc(CCCCCC)cc3)c3cc4c(cc3-c3sc5cc(C=C6C(=O)c7ccccc7C6=C(C#N)C#N)sc5c32)C(c2ccc(CCCCCC)cc2)(c2ccc(CCCCCC)cc2)c2c-4sc3cc(C=C4C(=O)c5ccccc5C4=C(C#N)C#N)sc23)cc1,0.69,16.16,6.68,60.0,-5.18,-3.48,-5.576,-3.916,,,2022.0,10.1021/accountsmr.2c00020,opvdb_experimental,electrochemical,training
D18-Cl,BTP-eC9,CCCCCCC(CCCC)Cc1csc(-c2cc3c4nsnc4c4cc(-c5cc(CC(CCCC)CCCCCC)c(-c6cc7c(-c8cc(Cl)c(CC(CC)CCCC)s8)c8sccc8c(-c8cc(Cl)c(CC(CC)CCCC)s8)c7s6)s5)sc4c3s2)c1,CCCCCCCCCc1c(/C=C2\C(=O)c3cc(Cl)c(Cl)cc3C2=C(C#N)C#N)sc2c1sc1c3c4nsnc4c4c5sc6c(CCCCCCCCC)c(/C=C7\C(=O)c8cc(Cl)c(Cl)cc8C7=C(C#N)C#N)sc6c5n(CC(CCCC)CCCCCC)c4c3n(CC(CCCC)CCCCCC)c21,0.917,25.42,18.25,78.29,-5.51,-2.77,-5.68,-3.9,,,2022.0,10.1002/adma.202208997,opvdb_experimental,electrochemical,training
PBDTTTC-T,P0TP,CCCCC(CC)CC(=O)c1cc2c(-c3cc4c(-c5ccc(CC(CC)CCCC)s5)c5sccc5c(-c5ccc(CC(CC)CCCC)s5)c4s3)scc2s1,CCCCC(CC)CN1C(=O)c2ccc3c4ccc5c6c(cc(-c7cc8c9c(ccc%10c%11ccc%12c%13c(ccc(c7c9%10)c%13%11)C(=O)N(CC(CC)CCCC)C%12=O)C(=O)N(CC(CC)CCCC)C8=O)c(c7ccc(c2c37)C1=O)c64)C(=O)N(CC(CC)CCCC)C5=O,0.84,2.11,0.76,42.7,-5.13,-3.27,-5.74,-3.84,,,2022.0,10.1002/cjoc.202200027,opvdb_experimental,electrochemical,training
PBDTTTC-T,P2TP,CCCCC(CC)CC(=O)c1cc2c(-c3cc4c(-c5ccc(CC(CC)CCCC)s5)c5sccc5c(-c5ccc(CC(CC)CCCC)s5)c4s3)scc2s1,CCCCC(CC)CN1C(=O)c2ccc3c4ccc5c6c(cc(-c7ccc(-c8ccc(-c9cc%10c%11c(ccc%12c%13ccc%14c%15c(ccc(c9c%11%12)c%15%13)C(=O)N(CC(CC)CCCC)C%14=O)C(=O)N(CC(CC)CCCC)C%10=O)s8)s7)c(c7ccc(c2c37)C1=O)c64)C(=O)N(CC(CC)CCCC)C5=O,0.83,3.05,0.79,31.3,-5.13,-3.27,-5.63,-3.76,,,2022.0,10.1002/cjoc.202200027,opvdb_experimental,electrochemical,training
PM6,BTA3,CCCCC(CC)Cc1sc(-c2c3cc(-c4ccc(-c5sc(-c6cccs6)c6c5C(=O)c5c(CC(CC)CCCC)sc(CC(CC)CCCC)c5C6=O)s4)sc3c(-c3cc(F)c(CC(CC)CCCC)s3)c3ccsc23)cc1F,CCCCCCCCn1nc2c(/C=c3\sc(=C(C#N)C#N)n(CC)c3=O)ccc(-c3cc4c(s3)-c3cc5c(cc3C4(c3ccc(CCCCCC)cc3)c3ccc(CCCCCC)cc3)-c3sc(-c4ccc(/C=c6\sc(=C(C#N)C#N)n(CC)c6=O)c6nn(CCCCCCCC)nc46)cc3C5(c3ccc(CCCCCC)cc3)c3ccc(CCCCCC)cc3)c2n1,1.282,0.86,0.51,48.3,-5.56,-3.65,-5.49,-3.72,,,2022.0,10.1021/acsaem.2c01601,opvdb_experimental,electrochemical,training
PBDB-T,PTz-BO,CCCCC(CC)Cc1ccc(-c2c3cc(-c4ccc(-c5sc(-c6cccs6)c6c5C(=O)c5c(CC(CC)CCCC)sc(CC(CC)CCCC)c5C6=O)s4)sc3c(-c3ccc(CC(CC)CCCC)s3)c3ccsc23)s1,CCCCCCCCCCCCC(CCCCCCCCCC)Cn1c2c3sc(/C=C4\C(=O)c5ccccc5C4=C(C#N)C#N)c(CC(CCCC)CCCCCC)c3sc2c2c3nn(C)nc3c3c4sc5c(CC(CCCC)CCCCCC)c(C/C=C6/C(=O)c7cc(-c8cccs8)ccc7C6=C(C#N)C#N)sc5c4n(CC(CCCCCCCCCC)CCCCCCCCCCCC)c3c21,0.928,24.16,15.76,70.3,-5.33,-3.48,-5.58,-3.56,,,2022.0,10.1002/aenm.202203044,opvdb_experimental,electrochemical,training
PBDB-T,IDTT-BOA,CCCCC(CC)Cc1ccc(-c2c3cc(-c4ccc(-c5sc(-c6cccs6)c6c5C(=O)c5c(CC(CC)CCCC)sc(CC(CC)CCCC)c5C6=O)s4)sc3c(-c3ccc(CC(CC)CCCC)s3)c3ccsc23)s1,CCCCCCc1ccc(C2(c3ccc(CCCCCC)cc3)c3cc4c(cc3-c3sc5cc(/C=C(\C#N)c6nc7ccccc7o6)sc5c32)C(c2ccc(CCCCCC)cc2)(c2ccc(CCCCCC)cc2)c2c-4sc3cc(/C=C(\C#N)c4nc5ccccc5o4)sc23)cc1,1.19,4.95,2.16,36.6,-5.33,-3.48,-5.41,-3.41,,,2022.0,10.1016/j.orgel.2022.106446,opvdb_experimental,electrochemical,training
P3HT,PYT,CCCCCCc1ccsc1,CCCCCCCCCCCCC(CCCCCCCCCC)Cn1c2c3sc(/C=C4\C(=O)c5ccccc5C4=C(C#N)C#N)c(CCCCCCCCCCC)c3sc2c2c3nsnc3c3c4sc5c(CCCCCCCCCCC)c(/C=C6\C(=O)c7cc(-c8cccs8)ccc7C6=C(C#N)C#N)sc5c4n(CC(CCCCCCCCCC)CCCCCCCCCCCC)c3c21,0.49,5.7,1.65,60.0,-5.01,-3.12,-5.63,-3.72,,,2022.0,10.1002/solr.202200073,opvdb_experimental,electrochemical,training
PffBT4T-2OD,P(4CF8CH-PDI-TT),CCCCCCCCCCC(CCCCCCCC)Cc1csc(-c2c(F)c(F)c(-c3cc(CC(CCCCCCCC)CCCCCCCCCC)c(-c4ccc(-c5cccs5)s4)s3)c3nsnc23)c1,CCCCCCC(CC(F)(F)C(F)(F)C(F)(F)C(F)(F)F)N1C(=O)c2ccc3c4ccc5c6c(cc(-c7ccc(-c8cccs8)s7)c(c7ccc(c2c37)C1=O)c64)C(=O)N(C(CCCCCC)CC(F)(F)C(F)(F)C(F)(F)C(F)(F)F)C5=O,0.724,5.54,1.71,42.71,-5.3,-3.51,-5.65,-4.06,,,2022.0,10.1021/acsami.2c16908,opvdb_experimental,electrochemical,training
PTB7-Th,PFPDIBT-TT2F,CCCCC(CC)COC(=O)c1sc2csc(-c3cc4c(-c5ccc(CC(CC)CCCC)s5)c5sccc5c(-c5ccc(CC(CC)CCCC)s5)c4s3)c2c1F,CCCCCCC(CCCCCC)n1c(=O)c2ccc3c4ccc5c(=O)n(C(CCCCCC)CCCCCC)c(=O)c6cc7c8c(sc9c8sc8c%10cc%11c(=O)n(C(CCCCCC)CCCCCC)c(=O)c%12cc(-c%13cc(F)c(-c%14sccc%14F)s%13)c%13c%14ccc%15c(=O)n(C(CCCCCC)CCCCCC)c(=O)c%16cc(c89)c(c%14c%15%16)c%10c%13c%12%11)c8cc(c1=O)c2c3c8c7c4c56,0.87,7.67,1.72,25.76,-5.29,-3.72,-5.76,-3.93,,,2022.0,10.1016/j.dyepig.2022.110462,opvdb_experimental,electrochemical,training
PM6,Y6-O,CCCCC(CC)Cc1sc(-c2c3cc(-c4ccc(-c5sc(-c6cccs6)c6c5C(=O)c5c(CC(CC)CCCC)sc(CC(CC)CCCC)c5C6=O)s4)sc3c(-c3cc(F)c(CC(CC)CCCC)s3)c3ccsc23)cc1F,CCOc1c(/C=C2\C(=O)c3cc(F)c(F)cc3C2=C(C#N)C#N)sc2c1sc1c3c4nsnc4c4c5sc6c(OCC)c(/C=C7\C(=O)c8cc(F)c(F)cc8C7=C(C#N)C#N)sc6c5n(CC)c4c3n(CC)c21,0.975,22.8,17.2,77.5,-5.56,-3.65,-5.75,-3.71,,,2022.0,10.1039/d2mh01229d,opvdb_experimental,electrochemical,training
PM6,LC301,CCCCC(CC)Cc1sc(-c2c3cc(-c4ccc(-c5sc(-c6cccs6)c6c5C(=O)c5c(CC(CC)CCCC)sc(CC(CC)CCCC)c5C6=O)s4)sc3c(-c3cc(F)c(CC(CC)CCCC)s3)c3ccsc23)cc1F,CCCCCCC(CCCC)Cc1c(/C=C2\C(=O)c3cscc3C2=C(C#N)C#N)sc2c1sc1c3c4nsnc4c4c5sc6c(CC(CCCC)CCCCCC)c(/C=C7\C(=O)c8cc(F)c(F)cc8C7=C(C#N)C#N)sc6c5n(CC(CC)CCCC)c4c3n(CC(CC)CCCC)c21,0.911,24.21,17.21,78.1,-5.56,-3.65,-5.66,-3.87,,,2022.0,10.1021/acsami.2c10557,opvdb_experimental,electrochemical,training
PM6,PY-82,CCCCC(CC)Cc1sc(-c2c3cc(-c4ccc(-c5sc(-c6cccs6)c6c5C(=O)c5c(CC(CC)CCCC)sc(CC(CC)CCCC)c5C6=O)s4)sc3c(-c3cc(F)c(CC(CC)CCCC)s3)c3ccsc23)cc1F,CCCCCCCCC(CCCCCC)Cc1ccc(-c2c3nc(-c4ccc(-c5cc6c(-c7ccc(CC(CC)CCCC)s7)c7sccc7c(-c7ccc(CC(CC)CCCC)s7)c6s5)s4)sc3c(-c3ccc(CC(CCCCCC)CCCCCCCC)s3)c3nc(-c4cccs4)sc23)s1,0.95,23.82,17.15,75.8,-5.56,-3.65,-5.67,-3.89,,,2022.0,10.1039/d2ee00972b,opvdb_experimental,electrochemical,training
PM6-CNBT-15,L8-BO,CCCCCCC(CCCC)Cc1csc(-c2c(C#N)c(C#N)c(-c3cc(CC(CCCC)CCCCCC)c(-c4cc5c(-c6cc(F)c(CC(CC)CCCC)s6)c6sc(-c7ccc(-c8sc(-c9ccc(-c%10cc%11c(-c%12cc(F)c(CC(CC)CCCC)s%12)c%12sccc%12c(-c%12cc(F)c(CC(CC)CCCC)s%12)c%11s%10)s9)c9c8C(=O)c8c(CC(CC)CCCC)sc(CC(CC)CCCC)c8C9=O)s7)cc6c(-c6cc(F)c(CC(CC)CCCC)s6)c5s4)s3)c3nsnc23)c1,CCCCCCC(CCCC)Cc1c(/C=C2\C(=O)c3cc(F)c(F)cc3C2=C(C#N)C#N)sc2c1sc1c3c4nsnc4c4c5sc6c(CC(CCCC)CCCCCC)c(/C=C7\C(=O)c8cc(F)c(F)cc8C7=C(C#N)C#N)sc6c5n(CC(CC)CCCC)c4c3n(CC(CC)CCCC)c21,0.911,25.45,16.83,72.59,-5.54,-3.47,-5.68,-3.92,,,2022.0,10.1021/acs.chemmater.2c01827,opvdb_experimental,electrochemical,training
PTzBI-dF,Y6,CCCCCCCCN1C(=O)c2c(c(-c3cc(F)c(-c4cc5c(-c6cc(F)c(CC(CC)CCCC)s6)c6sccc6c(-c6cc(F)c(CC(CC)CCCC)s6)c5s4)s3)c3nn(CCC(CC)CCCC)nc3c2-c2cc(F)cs2)C1=O,CCCCCCCCCCCc1c(/C=C2\C(=O)c3cc(F)c(F)cc3C2=C(C#N)C#N)sc2c1sc1c3c4nsnc4c4c5sc6c(CCCCCCCCCCC)c(/C=C7\C(=O)c8cc(F)c(F)cc8C7=C(C#N)C#N)sc6c5n(CC(CC)CCCC)c4c3n(CC(CC)CCCC)c21,0.825,26.89,16.88,76.1,-5.55,-3.83,-5.65,-4.09,,,2022.0,10.1002/adfm.202205338,opvdb_experimental,electrochemical,training
PM6,BTP-PhC6,CCCCC(CC)Cc1sc(-c2c3cc(-c4ccc(-c5sc(-c6cccs6)c6c5C(=O)c5c(CC(CC)CCCC)sc(CC(CC)CCCC)c5C6=O)s4)sc3c(-c3cc(F)c(CC(CC)CCCC)s3)c3ccsc23)cc1F,CCc1ccc(-c2c(/C=C3\C(=O)c4cc(F)c(F)cc4C3=C(C#N)C#N)sc3c2sc2c4c5nsnc5c5c6sc7c(-c8ccc(CC)cc8)c(/C=C8\C(=O)c9cc(F)c(F)cc9C8=C(C#N)C#N)sc7c6n(CC)c5c4n(CC)c32)cc1,0.865,25.0,16.7,77.0,-5.56,-3.65,-5.58,-3.85,,,2022.0,10.1002/marc.202200345,opvdb_experimental,electrochemical,training
PM6,Y6-1O,CCCCC(CC)Cc1sc(-c2c3cc(-c4ccc(-c5sc(-c6cccs6)c6c5C(=O)c5c(CC(CC)CCCC)sc(CC(CC)CCCC)c5C6=O)s4)sc3c(-c3cc(F)c(CC(CC)CCCC)s3)c3ccsc23)cc1F,CCCCCCCCCCCOc1c(/C=C2\C(=O)c3cc(F)c(F)cc3C2=C(C#N)C#N)sc2c1sc1c3c4nsnc4c4c5sc6c(CCCCCCCCCCC)c(/C=C7\C(=O)c8cc(F)c(F)cc8C7=C(C#N)C#N)sc6c5n(CC)c4c3n(CC)c21,0.9,25.51,16.81,73.5,-5.56,-3.65,-5.71,-3.84,,,2022.0,10.1021/acs.chemmater.2c02851,opvdb_experimental,electrochemical,training
D18,BTP-Cy-4Cl,CCCCCCC(CCCC)Cc1csc(-c2cc3c4nsnc4c4cc(-c5cc(CC(CCCC)CCCCCC)c(-c6cc7c(-c8cc(F)c(CC(CC)CCCC)s8)c8sccc8c(-c8cc(F)c(CC(CC)CCCC)s8)c7s6)s5)sc4c3s2)c1,CCCCCCC(CCCC)Cc1c(/C=C2\C(=O)c3cc(Cl)c(Cl)cc3C2=C(C#N)C#N)sc2c1sc1c3c4nsnc4c4c5sc6c(CC(CCCC)CCCCCC)c(/C=C7\C(=O)c8cc(Cl)c(Cl)cc8C7=C(C#N)C#N)sc6c5n(CCCCCCCCCCc5ccccc5)c4c3n(CCCCCCCCCCc3ccccc3)c21,0.89,24.14,16.5,76.8,-5.51,-2.77,-5.72,-3.97,,,2022.0,10.1002/adma.202210760,opvdb_experimental,electrochemical,training
PIDT-QxTM,Y6,CCCCCCc1ccc(C2(c3ccc(CCCCCC)cc3)c3cc4c(cc3-c3sccc32)C(c2ccc(CCCCCC)cc2)(c2ccc(CCCCCC)cc2)c2cc(-c3ccc(-c5ccc(-c6cccs6)c6nc(-c7ccc(OC)cc7)c(-c7ccc(OC)cc7)nc56)s3)sc2-4)cc1,CCCCCCCCCCCc1c(/C=C2\C(=O)c3cc(F)c(F)cc3C2=C(C#N)C#N)sc2c1sc1c3c4nsnc4c4c5sc6c(CCCCCCCCCCC)c(/C=C7\C(=O)c8cc(F)c(F)cc8C7=C(C#N)C#N)sc6c5n(CC(CC)CCCC)c4c3n(CC(CC)CCCC)c21,0.73,17.18,6.5,51.8,-5.06,-3.06,-5.65,-4.09,,,2022.0,10.1016/j.jiec.2022.07.023,opvdb_experimental,electrochemical,training
PTB7-Th,PNDIS-HD,CCCCC(CC)COC(=O)c1sc2csc(-c3cc4c(-c5ccc(CC(CC)CCCC)s5)c5sccc5c(-c5ccc(CC(CC)CCCC)s5)c4s3)c2c1F,CCCCCCCCC(CCCCCC)CN1C(=O)c2ccc3c4c(c(-c5ccc[se]5)cc(c24)C1=O)C(=O)N(CC(CCCCCC)CCCCCCCC)C3=O,0.81,18.8,7.73,51.0,-5.21,-3.6,-5.65,-3.92,,,2022.0,10.1016/j.synthmet.2022.117189,opvdb_experimental,electrochemical,training
PTzBT,PC71BM,CCCCCCCCC(CCCCCC)Cc1ccsc1-c1nc2sc(-c3sc(-c4cc(CC(CCCC)CCCCCC)c(-c5nc6sc(-c7sccc7CC(CCCC)CCCCCC)nc6s5)s4)cc3CC(CCCCCC)CCCCCCCC)nc2s1,COC(=O)CCCC1(c2ccccc2)C23c4c5ccc6c7cc8c9c%10c(cc%11cc%12c%13c%14c(cc%15c%16ccc-5c2c%16c2c5c%16c%17c(c(c46)c7c9c%17c4c%10c%11c%13c4c%16c%14c%152)C513)C%12)C8,0.86,12.1,7.7,73.0,-5.12,-2.76,-5.9,-3.9,,,2022.0,10.1002/aenm.202203443,opvdb_experimental,electrochemical,training
PTB7,B1,CCCCC(CC)COC(=O)c1sc2c(-c3cc4c(OCC(CC)CCCC)c5sccc5c(OCC(CC)CCCC)c4s3)scc2c1F,CCCCCCc1cc(-c2cc3c(-c4ccc(SCC(CC)CCCC)cc4)c4sc(-c5cc(CCCCCC)c(-c6cc(CCCCCC)c(-c7ccc(/C=C8/SC(=S)N(CCCC)C8=O)s7)s6)s5)cc4c(-c4ccc(SCC(CC)CCCC)cc4)c3s2)sc1-c1cc(CCCCCC)c(-c2ccc(/C=C3/SC(=S)N(CCCC)C3=O)s2)s1,1.37,12.5,7.9,46.4,-5.19,-3.43,-5.37,-3.51,,,2022.0,10.1016/j.optmat.2022.112852,opvdb_experimental,electrochemical,training
PTzBI-oF,N2200,CCCCCCCCN1C(=O)c2c(c(-c3cc(F)c(-c4cc5c(-c6ccc(CC(CC)CCCC)s6)c6sccc6c(-c6ccc(CC(CC)CCCC)s6)c5s4)s3)c3nn(CC(CC)CCCC)nc3c2-c2cc(F)cs2)C1=O,CCCCCCCCCCC(CCCCCCCC)CN1C(=O)c2ccc3c4c(c(-c5ccc(-c6cccs6)s5)cc(c24)C1=O)C(=O)N(CC(CCCCCCCC)CCCCCCCCCC)C3=O,0.871,14.55,7.8,60.7,-5.25,-3.25,-5.71,-4.02,,,2022.0,10.1016/j.orgel.2022.106721,opvdb_experimental,electrochemical,training
PM6,DY1,CCCCC(CC)Cc1sc(-c2c3cc(-c4ccc(-c5sc(-c6cccs6)c6c5C(=O)c5c(CC(CC)CCCC)sc(CC(CC)CCCC)c5C6=O)s4)sc3c(-c3cc(F)c(CC(CC)CCCC)s3)c3ccsc23)cc1F,CCCCCCCCCCCc1c(/C=C2\C(=O)c3cc(F)c(F)cc3C2=C(C#N)C#N)sc2c1sc1c3c4nsnc4c4c5sc6c(CCCCCCCCCCC)c(/C=C7/C(=O)c8cc(F)c(F)cc8C7=C(C#N)C#N)sc6c5n(CC(CC)CCCC)c4c3n(CCCCCCOc3ccc(OCCCCCCn4c5c6sc(/C=C7\C(=O)c8cc(F)c(F)cc8C7=C(C#N)C#N)c(CCCCCCCCCCC)c6sc5c5c6nsnc6c6c7sc8c(CCCCCCCCCCC)c(/C=C9/C(=O)c%10cc(F)c(F)cc%10C9=C(C#N)C#N)sc8c7n(CC(CC)CCCC)c6c54)cc3)c21,0.87,25.67,16.46,73.24,-5.5,-3.61,-5.7,-3.93,,,2022.0,10.1002/adma.202206563,opvdb_experimental,electrochemical,training
PM6,PY2Se-F,CCCCC(CC)Cc1sc(-c2c3cc(-c4ccc(-c5sc(-c6cccs6)c6c5C(=O)c5c(CC(CC)CCCC)sc(CC(CC)CCCC)c5C6=O)s4)sc3c(-c3cc(F)c(CC(CC)CCCC)s3)c3ccsc23)cc1F,CCCCCCCCCCCCC(CCCCCCCCCC)Cn1c2c(sc3c(CCCCCCCCCCC)c(/C=C4\C(=O)c5c(F)cccc5C4=C(C#N)C#N)[se]c32)c2c3nsnc3c3c4sc5c(CCCCCCCCCCC)c(/C=C6\C(=O)c7c(F)cccc7C6=C(C#N)C#N)[se]c5c4n(CC(CCCCCCCCCC)CCCCCCCCCCCC)c3c21,0.877,24.86,16.32,74.87,-5.56,-3.65,-5.76,-3.93,,,2022.0,10.1002/cjoc.202200770,opvdb_experimental,electrochemical,training
PM6,PZC17,CCCCC(CC)Cc1sc(-c2c3cc(-c4ccc(-c5sc(-c6cccs6)c6c5C(=O)c5c(CC(CC)CCCC)sc(CC(CC)CCCC)c5C6=O)s4)sc3c(-c3cc(F)c(CC(CC)CCCC)s3)c3ccsc23)cc1F,C=Cc1ccc2c(c1)C(=O)/C(=C/c1sc3c(sc4c5c6nc7cc(F)c(F)cc7nc6c6c7sc8c(CCCCCCCCCCC)c(/C=C9\C(=O)c%10ccccc%10C9=C(C#N)C#N)sc8c7n(CC(CCCCCCCCCC)CCCCCCCCCCCC)c6c5n(CC(CCCCCCCCCC)CCCCCCCCCCCC)c34)c1CCCCCCCCCCC)C2=C(C#N)C#N,0.926,23.35,16.33,75.54,-5.56,-3.65,-5.6,-3.79,,,2022.0,10.1002/adfm.202214248,opvdb_experimental,electrochemical,training
JD40-BDD20,PJTVT,CCCCCCC(CCCC)Cc1cc(-c2cc3c4nsnc4c4cc(-c5cc(CC(CCCC)CCCCCC)c(-c6cc7c(-c8ccc(CC(CC)CCCC)s8)c8sc(-c9ccc(-c%10sc(-c%11cccs%11)c%11c%10C(=O)c%10c(CC(CC)CCCC)sc(CC(CC)CCCC)c%10C%11=O)s9)cc8c(-c8ccc(CC(CC)CCCC)s8)c7s6)s5)sc4c3s2)sc1-c1cc2c(-c3ccc(CC(CC)CCCC)s3)c3sccc3c(-c3ccc(CC(CC)CCCC)s3)c2s1,CCCCCCCCCCCCC(CCCCCCCCCC)Cn1c2c3sc(/C=C4\C(=O)c5ccccc5C4=C(C#N)C#N)c(CCCCCCCCCCC)c3sc2c2c3nsnc3c3c4sc5c(CCCCCCCCCCC)c(/C=C6\C(=O)c7cc(-c8ccc(/C=C/c9cccs9)s8)ccc7C6=C(C#N)C#N)sc5c4n(CC(CCCCCCCCCC)CCCCCCCCCCCC)c3c21,0.91,23.88,16.35,75.54,-5.28,-3.27,-5.57,-3.69,,,2022.0,10.1039/d2ee01996e,opvdb_experimental,electrochemical,training
PM6,PYTCl-A,CCCCC(CC)Cc1sc(-c2c3cc(-c4ccc(-c5sc(-c6cccs6)c6c5C(=O)c5c(CC(CC)CCCC)sc(CC(CC)CCCC)c5C6=O)s4)sc3c(-c3cc(F)c(CC(CC)CCCC)s3)c3ccsc23)cc1F,CCCCCCCCCCCc1c(/C=C2\C(=O)c3ccccc3C2=C(C#N)C#N)sc2c1sc1c3c4nsnc4c4c5sc6c(CCCCCCCCCCC)c(/C=C7/C(=O)c8cc(-c9ccc(-c%10ccc%11c(c%10)C(=O)/C(=C\c%10sc%12c(sc%13c%14c%15nsnc%15c%15c%16sc%17c(CCCCCCCCCCC)c(/C=C%18/C(=O)c%19cc(-c%20sc(CCCCCCc%21cc(Cl)cs%21)cc%20Cl)ccc%19C%18=C(C#N)C#N)sc%17c%16n(CC(CCCCCCCC)CCCCCCCCCC)c%15c%14n(CC(CCCCCCCC)CCCCCCCCCC)c%12%13)c%10CCCCCCCCCCC)C%11=C(C#N)C#N)s9)ccc8C7=C(C#N)C#N)sc6c5n(CC(CCCCCCCC)CCCCCCCCCC)c4c3n(CC(CCCCCCCC)CCCCCCCCCC)c21,0.942,23.49,16.16,73.04,-5.56,-3.65,-5.69,-3.92,,,2022.0,10.1002/adma.202208008,opvdb_experimental,electrochemical,training
PBDS-T,BTP-eC9,CCCCC(CC)Cc1sc(CC(CC)CCCC)c2c1C(=O)c1c(-c3cccs3)sc(-c3ccc(-c4cc5c(-c6ccc([Si](CCC)(CCC)CCC)s6)c6sccc6c(-c6ccc([Si](CCC)(CCC)CCC)s6)c5s4)s3)c1C2=O,CCCCCCCCCc1c(/C=C2\C(=O)c3cc(Cl)c(Cl)cc3C2=C(C#N)C#N)sc2c1sc1c3c4nsnc4c4c5sc6c(CCCCCCCCC)c(/C=C7\C(=O)c8cc(Cl)c(Cl)cc8C7=C(C#N)C#N)sc6c5n(CC(CCCC)CCCCCC)c4c3n(CC(CCCC)CCCCCC)c21,0.86,25.5,16.2,74.0,-5.35,-3.67,-5.68,-3.9,,,2022.0,10.1016/j.cej.2022.134878,opvdb_experimental,electrochemical,training
PTB7-Th,PDI-E,CCCCC(CC)COC(=O)c1sc2csc(-c3cc4c(-c5ccc(CC(CC)CCCC)s5)c5sccc5c(-c5ccc(CC(CC)CCCC)s5)c4s3)c2c1F,CCCCCCCCC(CCCCCC)CN1C(=O)c2ccc3c4ccc5c6c(cc(C#Cc7cc8c9c(ccc%10c%11ccc%12c%13c(ccc(c7c9%10)c%13%11)C(=O)N(CC(CCCCCC)CCCCCCCC)C%12=O)C(=O)N(CC(CCCCCC)CCCCCCCC)C8=O)c(c7ccc(c2c37)C1=O)c64)C(=O)N(CC(CCCCCC)CCCCCCCC)C5=O,0.66,7.33,2.66,55.0,-5.21,-3.6,-5.9,-3.9,,,2022.0,10.1016/j.dyepig.2022.110787,opvdb_experimental,electrochemical,training
P3HT,Y18,CCCCCCc1ccsc1,CCc1c(/C=C2\C(=O)c3cc(F)c(F)cc3C2=C(C#N)C#N)sc2c1sc1c3c4nn(CC)nc4c4c5sc6c(CC)c(/C=C7\C(=O)c8cc(F)c(F)cc8C7=C(C#N)C#N)sc6c5n(CC)c4c3n(CC)c21,0.41,15.05,2.66,43.0,-5.01,-3.12,-5.58,-3.98,,,2022.0,10.1016/j.dyepig.2022.110375,opvdb_experimental,electrochemical,training
PBDB-T,PYFS-Reg,CCCCC(CC)Cc1ccc(-c2c3cc(-c4ccc(-c5sc(-c6cccs6)c6c5C(=O)c5c(CC(CC)CCCC)sc(CC(CC)CCCC)c5C6=O)s4)sc3c(-c3ccc(CC(CC)CCCC)s3)c3ccsc23)s1,CCCCCCCCCCCc1c(/C=C2\C(=O)c3ccccc3C2=C(C#N)C#N)sc2c1sc1c3c4nsnc4c4c5sc6c(CCCCCCCCCCC)c(/C=C7\C(=O)c8cc(-c9ccc(CCCCCCCCc%10ccc(-c%11ccc%12c(c%11)C(=O)/C(=C\c%11sc%13c(sc%14c%15c%16nsnc%16c%16c%17sc%18c(CCCCCCCCCCC)c(/C=C%19\C(=O)c%20cc(-c%21cc%22c(-c%23cc(Cl)c(CC(CC)CCCC)s%23)c%23sccc%23c(-c%23cc(Cl)c(CC(CC)CCCC)s%23)c%22s%21)ccc%20C%19=C(C#N)C#N)sc%18c%17n(CC(CCCCCCCC)CCCCCCCCCC)c%16c%15n(CC(CCCCCCCC)CCCCCCCCCC)c%13%14)c%11CCCCCCCCCCC)C%12=C(C#N)C#N)s%10)s9)ccc8C7=C(C#N)C#N)sc6c5n(CC(CCCCCCCC)CCCCCCCCCC)c4c3n(CC(CCCCCCCC)CCCCCCCCCC)c21,0.92,23.52,16.09,74.0,-5.33,-3.48,-5.61,-4.1,,,2022.0,10.1039/d2ee02523j,opvdb_experimental,electrochemical,training
