Repository: AsadKhanJBNU/osc_predictor

# OSC Donor–Acceptor Property Predictor

Predicts **nine** electronic and photovoltaic properties of organic solar cell
donor–acceptor pairs **directly from SMILES** — no DFT and no device measurements
as inputs.

**Try it live:** https://huggingface.co/spaces/AsadWazir/osc_predictor

## About

Selected models from the combined SMILES-only pipeline:

| Property | Description | Selected model | Test *R*² |
|---|---|---|---|
| V_OC | Open-circuit voltage | ElasticNet | 45.8% |
| J_SC | Short-circuit current | ElasticNet | 69.5% |
| PCE | Power conversion efficiency | Ridge | 61.2% |
| HOMO_D | Donor HOMO | k-NN | 18.5% |
| LUMO_D | Donor LUMO | Extra Trees | 39.1% |

File: Dataset/Examined_Dataset_1.csv (part 21 of 24)
DonorName,AcceptorName,DonorSMILES,AcceptorSMILES,V_OC,J_SC,FF_percent,PCE,HOMO_D,LUMO_D,HOMO_A,LUMO_A,Lambda+,Lambda-,PubYear,DOI,Source_Database
PBDB-T,PYF-T-o,CCCCC(CC)Cc1ccc(-c2c3cc(-c4ccc(-c5sc(-c6cccs6)c6c5C(=O)c5c(CC(CC)CCCC)sc(CC(CC)CCCC)c5C6=O)s4)sc3c(-c3ccc(CC(CC)CCCC)s3)c3ccsc23)s1,CCCCCCCCCCCCC(CCCCCCCCCC)Cn1c2c3sc(/C=C4\C(=O)c5c(F)cccc5C4=C(C#N)C#N)c(CCCCCCCCCCC)c3sc2c2c3nsnc3c3c4sc5c(CCCCCCCCCCC)c(/C=C6\C(=O)c7c(ccc(-c8cccs8)c7F)C6=C(C#N)C#N)sc5c4n(CC(CCCCCCCCCC)CCCCCCCCCCCC)c3c21,0.775,24.14,63.43,11.86,-5.33,-3.48,-5.715,-3.805,,,2022,10.1021/acsenergylett.2c01732,"OPV-DB (Qiu, J., Zenodo, 2026, doi:10.5281/zenodo.20841543)"
PBDTTS-2FQx,Y6,CCCCC(CC)COc1cc(-c2nc3c(-c4cccs4)ccc(-c4ccc(-c5cc6c(-c7ccc(SCC(CC)CCCC)s7)c7sccc7c(-c7ccc(SCC(CC)CCCC)s7)c6s5)s4)c3nc2-c2ccc(F)c(OCC(CC)CCCC)c2)ccc1F,CCCCCCCCCCCc1c(/C=C2\C(=O)c3cc(F)c(F)cc3C2=C(C#N)C#N)sc2c1sc1c3c4nsnc4c4c5sc6c(CCCCCCCCCCC)c(/C=C7\C(=O)c8cc(F)c(F)cc8C7=C(C#N)C#N)sc6c5n(CC(CC)CCCC)c4c3n(CC(CC)CCCC)c21,0.82,22.86,63.51,11.83,-5.42,-3.72,-5.65,-4.09,,,2022,10.1039/d2py01122k,"OPV-DB (Qiu, J., Zenodo, 2026, doi:10.5281/zenodo.20841543)"
D18,4T-3,CCCCCCC(CCCC)Cc1csc(-c2cc3c4nsnc4c4cc(-c5cc(CC(CCCC)CCCCCC)c(-c6cc7c(-c8cc(F)c(CC(CC)CCCC)s8)c8sccc8c(-c8cc(F)c(CC(CC)CCCC)s8)c7s6)s5)sc4c3s2)c1,CCCCC(CC)Cc1cc(/C=C2\C(=O)c3cc(F)c(F)cc3C2=C(C#N)C#N)sc1-c1sc(-c2cc(CC(CC)CCCC)c(-c3sc(/C=C4\C(=O)c5cc(F)c(F)cc5C4=C(C#N)C#N)cc3CC(CC)CCCC)s2)cc1CC(CC)CCCC,0.93,18.28,70.97,12.04,-5.51,-2.77,-5.86,-3.98,,,2022,10.1002/chem.202201675,"OPV-DB (Qiu, J., Zenodo, 2026, doi:10.5281/zenodo.20841543)"
P117,Y6,CCCCCCCCCCCCOc1c2cc(-c3cc4c5nc6c(nc5c5ccsc5c4s3)C(=O)N(CC(CCCCCCCC)CCCCCCCCCC)C6=O)sc2c(OCCCCCCCCCCCC)c2ccsc12,CCCCCCCCCCCc1c(/C=C2\C(=O)c3cc(F)c(F)cc3C2=C(C#N)C#N)sc2c1sc1c3c4nsnc4c4c5sc6c(CCCCCCCCCCC)c(/C=C7\C(=O)c8cc(F)c(F)cc8C7=C(C#N)C#N)sc6c5n(CC(CC)CCCC)c4c3n(CC(CC)CCCC)c21,0.83,22.86,64.0,12.14,-5.3,-3.43,-5.65,-4.09,,,2022,10.1002/marc.202200060,"OPV-DB (Qiu, J., Zenodo, 2026, doi:10.5281/zenodo.20841543)"
PM6,TIT-2Cl,CCCCC(CC)Cc1sc(-c2c3cc(-c4ccc(-c5sc(-c6cccs6)c6c5C(=O)c5c(CC(CC)CCCC)sc(CC(CC)CCCC)c5C6=O)s4)sc3c(-c3cc(F)c(CC(CC)CCCC)s3)c3ccsc23)cc1F,CCCCCCc1ccc(C2(c3ccc(CCCCCC)cc3)c3cc4c5sc6c(c5n(CCCCCC)c4cc3-c3sc(/C=C4\C(=O)c5cc(Cl)c(Cl)cc5C4=C(C#N)C#N)cc32)C(c2ccc(CCCCCC)cc2)(c2ccc(CCCCCC)cc2)c2cc(/C=C3\C(=O)c4cc(Cl)c(Cl)cc4C3=C(C#N)C#N)sc2-6)cc1,0.908,21.71,61.89,12.2,-5.56,-3.65,-5.48,-3.91,,,2022,10.1002/adfm.202200629,"OPV-DB (Qiu, J., Zenodo, 2026, doi:10.5281/zenodo.20841543)"
PM6,NTIC,CCCCC(CC)Cc1sc(-c2c3cc(-c4ccc(-c5sc(-c6cccs6)c6c5C(=O)c5c(CC(CC)CCCC)sc(CC(CC)CCCC)c5C6=O)s4)sc3c(-c3cc(F)c(CC(CC)CCCC)s3)c3ccsc23)cc1F,CCCCCCc1ccc(C2(c3ccc(CCCCCC)cc3)c3cc(/C=C4\C(=O)c5ccccc5C4=C(C#N)C#N)sc3-c3ccc4c5c(ccc4c32)-c2sc(/C=C3\C(=O)c4ccccc4C3=C(C#N)C#N)cc2C5(c2ccc(CCCCCC)cc2)c2ccc(CCCCCC)cc2)cc1,0.941,18.0,71.6,12.2,-5.56,-3.65,-5.525,-3.755,,,2022,10.1002/cjoc.202200027,"OPV-DB (Qiu, J., Zenodo, 2026, doi:10.5281/zenodo.20841543)"
P127,Y6,CCCCCCCCCCCCc1csc2c3cc4c(cc3c3sc(-c5cc6c(-c7ccc(CC(CC)CCCC)s7)c7sccc7c(-c7ccc(CC(CC)CCCC)s7)c6s5)c(CCCCCCCCCCCC)c3c12)C(=O)c1c(CC(CC)CCCC)sc(CC(CC)CCCC)c1C4=O,CCCCCCCCCCCc1c(/C=C2\C(=O)c3cc(F)c(F)cc3C2=C(C#N)C#N)sc2c1sc1c3c4nsnc4c4c5sc6c(CCCCCCCCCCC)c(/C=C7\C(=O)c8cc(F)c(F)cc8C7=C(C#N)C#N)sc6c5n(CC(CC)CCCC)c4c3n(CC(CC)CCCC)c21,0.82,22.24,67.0,12.27,-5.47,-3.34,-5.65,-4.09,,,2022,10.1016/j.polymer.2022.124892,"OPV-DB (Qiu, J., Zenodo, 2026, doi:10.5281/zenodo.20841543)"
PM6,IT-FBr,CCCCC(CC)Cc1sc(-c2c3cc(-c4ccc(-c5sc(-c6cccs6)c6c5C(=O)c5c(CC(CC)CCCC)sc(CC(CC)CCCC)c5C6=O)s4)sc3c(-c3cc(F)c(CC(CC)CCCC)s3)c3ccsc23)cc1F,CCCCCCc1ccc(C2(c3ccc(CCCCCC)cc3)c3cc4c(cc3-c3sc5cc(/C=C6\C(=O)c7cc(Br)c(F)cc7C6=C(C#N)C#N)sc5c32)C(c2ccc(CCCCCC)cc2)(c2ccc(CCCCCC)cc2)c2c-4sc3cc(/C=C4\C(=O)c5cc(Br)c(F)cc5C4=C(C#N)C#N)sc23)cc1,0.89,20.84,66.6,12.35,-5.56,-3.65,-5.66,-3.65,,,2022,10.1021/acsaem.2c01249,"OPV-DB (Qiu, J., Zenodo, 2026, doi:10.5281/zenodo.20841543)"
PCE10,6T-OFIC,CCCCC(CC)COC(=O)c1sc2c(-c3cc4c(-c5ccc(CC(CC)CCCC)s5)c5sccc5c(-c5ccc(CC(CC)CCCC)s5)c4s3)scc2c1F,CCCCCCCCc1c(/C=C2\C(=O)c3cc(F)c(F)cc3C2=C(C#N)C#N)sc2c3c(sc12)-c1sc2c4c(sc2c1C3(c1ccc(CCCCCC)cc1)c1ccc(CCCCCC)cc1)-c1sc2c(CCCCCCCC)c(/C=C3\C(=O)c5cc(F)c(F)cc5C3=C(C#N)C#N)sc2c1C4(c1ccc(CCCCCC)cc1)c1ccc(CCCCCC)cc1,0.701,26.35,66.9,12.37,-5.21,-3.6,-5.47,-3.89,,,2022,10.1016/j.orgel.2022.106642,"OPV-DB (Qiu, J., Zenodo, 2026, doi:10.5281/zenodo.20841543)"
P2F-EHp,ITIC-4F,CCc1c(F)cc(-c2c3cc(-c4ccc(-c5c6c(c(-c7ccc(-c8cc9c(-c%10cc(F)c(CC)c(F)c%10)c%10sc(-c%11ccc(-c%12c%13c(c(-c%14ccc(-c%15cc%16c(-c%17cc(F)c(CC)c(F)c%17)c%17sc(-c%18ccc(-c%19c%20c(c(-c%21cccs%21)c%21nn(CC)nc%19%21)C(=O)N(CC)C%20=O)s%18)cc%17c(-c%17cc(F)c(CC)c(F)c%17)c%16s%15)s%14)c%14nn(CC)nc%12%14)C(=O)N(CC)C%13=O)s%11)cc%10c(-c%10cc(F)c(CC)c(F)c%10)c9s8)s7)c7nn(CC)nc57)C(=O)N(CC)C6=O)s4)sc3c(-c3cc(F)c(CC)c(F)c3)c3ccsc23)cc1F,CCCCCCc1ccc(C2(c3ccc(CCCCCC)cc3)c3cc4c(cc3-c3sc5cc(/C=C6/C(=O)c7cc(F)c(F)cc7C6=C(C#N)C#N)sc5c32)C(c2ccc(CCCCCC)cc2)(c2ccc(CCCCCC)cc2)c2c-4sc3cc(/C=C4/C(=O)c5cc(F)c(F)cc5C4=C(C#N)C#N)sc23)cc1,0.893,19.95,69.8,12.43,-5.38,-3.06,-5.82,-4.24,,,2022,10.1002/adfm.202205338,"OPV-DB (Qiu, J., Zenodo, 2026, doi:10.5281/zenodo.20841543)"
PBDTTS-2FClQx,Y6,CCCCC(CC)COc1cc(-c2nc3c(-c4cccs4)ccc(-c4ccc(-c5cc6c(-c7ccc(SCC(CC)CCCC)s7)c7sccc7c(-c7ccc(SCC(CC)CCCC)s7)c6s5)s4)c3nc2-c2cc(F)c(F)c(OCC(CC)CCCC)c2)ccc1Cl,CCCCCCCCCCCc1c(/C=C2\C(=O)c3cc(F)c(F)cc3C2=C(C#N)C#N)sc2c1sc1c3c4nsnc4c4c5sc6c(CCCCCCCCCCC)c(/C=C7\C(=O)c8cc(F)c(F)cc8C7=C(C#N)C#N)sc6c5n(CC(CC)CCCC)c4c3n(CC(CC)CCCC)c21,0.85,22.54,64.68,12.41,-5.47,-3.81,-5.65,-4.09,,,2022,10.1039/d2py01122k,"OPV-DB (Qiu, J., Zenodo, 2026, doi:10.5281/zenodo.20841543)"
PBDB-T,PYTT-3,CCCCC(CC)Cc1ccc(-c2c3cc(-c4ccc(-c5sc(-c6cccs6)c6c5C(=O)c5c(CC(CC)CCCC)sc(CC(CC)CCCC)c5C6=O)s4)sc3c(-c3ccc(CC(CC)CCCC)s3)c3ccsc23)s1,CCCCCCCCCCCc1c(/C=C2/C(=O)c3cscc3C2=C(C#N)C#N)sc2c1sc1c3c4nsnc4c4c5sc6c(CCCCCCCCCCC)c(/C=C7/C(=O)c8c(csc8-c8cccs8)C7=C(C#N)C#N)sc6c5n(CC(CCCCCCCC)CCCCCCCCCC)c4c3n(CC(CCCCCCCC)CCCCCCCCCC)c21,0.82,21.99,68.5,12.41,-5.33,-3.48,-5.76,-3.88,,,2022,10.1016/j.enrev.2022.100008,"OPV-DB (Qiu, J., Zenodo, 2026, doi:10.5281/zenodo.20841543)"
PTB7-Th,asy-PNDI1FTVT,CCCCC(CC)COC(=O)c1sc2csc(-c3cc4c(-c5ccc(CC(CC)CCCC)s5)c5sccc5c(-c5ccc(CC(CC)CCCC)s5)c4s3)c2c1F,CCCCCCCCCCC(CCCCCCCC)CN1C(=O)c2ccc3c4c(c(-c5ccc(/C=C/c6sccc6F)s5)cc(c24)C1=O)C(=O)N(CC(CCCCCCCC)CCCCCCCCCC)C3=O,0.74,11.5,54.0,4.6,-5.29,-3.72,-5.75,-3.91,,,2022,10.1039/d2py01219g,"OPV-DB (Qiu, J., Zenodo, 2026, doi:10.5281/zenodo.20841543)"
PBDB-T,PNDI2T,CCCCC(CC)Cc1ccc(-c2c3cc(-c4ccc(-c5sc(-c6cccs6)c6c5C(=O)c5c(CC(CC)CCCC)sc(CC(CC)CCCC)c5C6=O)s4)sc3c(-c3ccc(CC(CC)CCCC)s3)c3ccsc23)s1,CCCCCCC(CCCCCC)CCN1C(=O)c2ccc3c4c(c(-c5cccs5)cc(c24)C1=O)C(=O)N(CCC(CCCCCC)CCCCCC)C3=O,0.899,8.87,56.78,4.53,-5.33,-3.48,-5.59,-3.82,,,2022,10.1039/d2nr00437b,"OPV-DB (Qiu, J., Zenodo, 2026, doi:10.5281/zenodo.20841543)"
PBDTTTC-T,PPDIDTT,CCCCC(CC)CC(=O)c1cc2c(-c3cc4c(-c5ccc(CC(CC)CCCC)s5)c5sccc5c(-c5ccc(CC(CC)CCCC)s5)c4s3)scc2s1,CCCCCCCCCCCCC(CCCCCCCCCC)CN1C(=O)c2ccc3c4ccc5c6c(cc(-c7cc8sc9ccsc9c8s7)c(c7ccc(c2c37)C1=O)c64)C(=O)N(CC(CCCCCCCCCC)CCCCCCCCCCCC)C5=O,0.765,9.77,60.9,4.63,-5.13,-3.27,-5.7,-3.8,,,2022,10.1002/cjoc.202200027,"OPV-DB (Qiu, J., Zenodo, 2026, doi:10.5281/zenodo.20841543)"
PBDB-T,PNIT,CCCCC(CC)Cc1ccc(-c2c3cc(-c4ccc(-c5sc(-c6cccs6)c6c5C(=O)c5c(CC(CC)CCCC)sc(CC(CC)CCCC)c5C6=O)s4)sc3c(-c3ccc(CC(CC)CCCC)s3)c3ccsc23)s1,CCCCCCCCCCCCC(CCCCCCCCCC)CN1C(=O)c2ccc3c4c(c(-c5ccc(-c6ccc7c(c6)N(CC(CCCCCC)CCCCCCCC)C(=O)/C7=C6/C(=O)N(CC(CCCCCC)CCCCCCCC)c7cc(-c8cccs8)ccc76)s5)cc(c24)C1=O)C(=O)N(CC(CCCCCCCCCC)CCCCCCCCCCCC)C3=O,0.866,10.36,57.7,5.32,-5.33,-3.53,-5.94,-3.99,,,2022,10.1021/acs.chemmater.2c00065,"OPV-DB (Qiu, J., Zenodo, 2026, doi:10.5281/zenodo.20841543)"
PTB7-Th,IEIC2,CCCCC(CC)COC(=O)c1sc2csc(-c3cc4c(-c5ccc(CC(CC)CCCC)s5)c5sccc5c(-c5ccc(CC(CC)CCCC)s5)c4s3)c2c1F,CCCCCCc1ccc(C2(c3ccc(CCCCCC)cc3)c3cc4c(cc3-c3sc(-c5sc(/C=C6\C(=O)c7ccccc7C6=C(C#N)C#N)cc5CCCC)cc32)C(c2ccc(CCCCCC)cc2)(c2ccc(CCCCCC)cc2)c2cc(-c3sc(/C=C5\C(=O)c6ccccc6C5=C(C#N)C#N)cc3CCCC)sc2-4)cc1,0.91,11.1,50.0,5.4,-5.21,-3.6,-5.45,-3.87,,,2022,10.1002/cjoc.202200027,"OPV-DB (Qiu, J., Zenodo, 2026, doi:10.5281/zenodo.20841543)"
PTB7-Th,IUIC,CCCCC(CC)COC(=O)c1sc2csc(-c3cc4c(-c5ccc(CC(CC)CCCC)s5)c5sccc5c(-c5ccc(CC(CC)CCCC)s5)c4s3)c2c1F,CCc1ccc(C2(c3ccc(CC)cc3)c3cc4c(cc3-c3sc5c6c(sc5c32)-c2sc(/C=C3\C(=O)c5cc(F)c(F)cc5C3=C(C#N)C#N)cc2C6(c2ccc(CC)cc2)c2ccc(CC)cc2)C(c2ccc(CC)cc2)(c2ccc(CC)cc2)c2c-4sc3c4c(sc23)-c2sc(/C=C3\C(=O)c5cc(F)c(F)cc5C3=C(C#N)C#N)cc2C4(c2ccc(CC)cc2)c2ccc(CC)cc2)cc1,0.796,21.74,64.9,11.2,-5.21,-3.6,-5.45,-3.87,,,2022,10.1002/cjoc.202200027,"OPV-DB (Qiu, J., Zenodo, 2026, doi:10.5281/zenodo.20841543)"
PTQ10,ITIC-4F,CCCCCCCCC(CCCCCC)COc1cnc2c(-c3cccs3)c(F)c(F)cc2n1,CCCCCCc1ccc(C2(c3ccc(CCCCCC)cc3)c3cc4c(cc3-c3sc5cc(/C=C6/C(=O)c7cc(F)c(F)cc7C6=C(C#N)C#N)sc5c32)C(c2ccc(CCCCCC)cc2)(c2ccc(CCCCCC)cc2)c2c-4sc3cc(/C=C4/C(=O)c5cc(F)c(F)cc5C4=C(C#N)C#N)sc23)cc1,0.95,19.81,61.0,11.25,-5.54,-2.92,-5.82,-4.24,,,2022,10.1002/solr.202200815,"OPV-DB (Qiu, J., Zenodo, 2026, doi:10.5281/zenodo.20841543)"
PTB7-Th,O-IDTBR,CCCCC(CC)COC(=O)c1sc2csc(-c3cc4c(-c5ccc(CC(CC)CCCC)s5)c5sccc5c(-c5ccc(CC(CC)CCCC)s5)c4s3)c2c1F,CCCCCCCCC1(CCCCCCCC)c2cc3c(cc2-c2sc(-c4ccc(/C=C5\SC(=S)N(CC)C5=O)c5nsnc45)cc21)C(CCCCCCCC)(CCCCCCCC)c1cc(-c2ccc(/C=C4\SC(=S)N(CC)C4=O)c4nsnc24)sc1-3,1.03,17.18,63.84,11.3,-5.25,-3.64,-5.45,-3.9,,,2022,10.1021/acsaem.2c02282,"OPV-DB (Qiu, J., Zenodo, 2026, doi:10.5281/zenodo.20841543)"
PBDB-T,X-PCIC,CCCCC(CC)Cc1ccc(-c2c3cc(-c4ccc(-c5sc(-c6cccs6)c6c5C(=O)c5c(CC(CC)CCCC)sc(CC(CC)CCCC)c5C6=O)s4)sc3c(-c3ccc(CC(CC)CCCC)s3)c3ccsc23)s1,CCCCCCc1nc2c(-c3cc4c(s3)C3SC(/C=C5\C(=O)c6cc(F)c(F)cc6C5C(C#N)C#N)=CC3C4(CC(CC)CCCC)CC(CC)CCCC)c3sc(CCCCCC)nc3c(-c3cc4c(s3)-c3sc(/C=C5\C(=O)C6CC(F)C(F)=CC6C5=C(C#N)C#N)cc3C4(CC(CC)CCCC)CC(CC)CCCC)c2s1,0.84,21.8,62.51,11.5,-5.33,-3.48,-5.37,-3.79,,,2022,10.1002/chem.202201675,"OPV-DB (Qiu, J., Zenodo, 2026, doi:10.5281/zenodo.20841543)"
PBDB-TF,HF-PCIC,CCCCC(CC)Cc1sc(-c2c3cc(-c4ccc(-c5sc(-c6cccs6)c6c5C(=O)c5c(CC(CC)CCCC)sc(CC(CC)CCCC)c5C6=O)s4)sc3c(-c3cc(F)c(CC(CC)CCCC)s3)c3ccsc23)cc1F,CCCCC(CC)CC1(CC(CC)CCCC)C2=C(SC(c3cc(F)c(-c4cc5c(s4)-c4sc(/C=C6\C(=O)c7cc(F)c(F)cc7C6=C(C#N)C#N)cc4C5(CC(CC)CCCC)CC(CC)CCCC)cc3F)C2)c2sc(/C=C3\C(=O)c4cc(F)c(F)cc4C3=C(C#N)C#N)cc21,0.91,17.81,70.77,11.49,-5.49,-3.64,-5.53,-3.83,,,2022,10.1002/chem.202201675,"OPV-DB (Qiu, J., Zenodo, 2026, doi:10.5281/zenodo.20841543)"
PTzBI-oF,PC71BM,CCCCCCCCN1C(=O)c2c(c(-c3cc(F)c(-c4cc5c(-c6ccc(CC(CC)CCCC)s6)c6sccc6c(-c6ccc(CC(CC)CCCC)s6)c5s4)s3)c3nn(CC(CC)CCCC)nc3c2-c2cc(F)cs2)C1=O,COC(=O)CCCC1(c2ccccc2)C23c4c5ccc6c7cc8c9c%10c(cc%11cc%12c%13c%14c(cc%15c%16ccc-5c2c%16c2c5c%16c%17c(c(c46)c7c9c%17c4c%10c%11c%13c4c%16c%14c%152)C513)C%12)C8,0.906,17.37,74.0,11.6,-5.25,-3.25,-5.9,-3.9,,,2022,10.1016/j.orgel.2022.106721,"OPV-DB (Qiu, J., Zenodo, 2026, doi:10.5281/zenodo.20841543)"
PIDT-FphanQ,Y6,CCCCCCc1ccc(C2(c3ccc(CCCCCC)cc3)c3cc4c(cc3-c3sccc32)C(c2ccc(CCCCCC)cc2)(c2ccc(CCCCCC)cc2)c2cc(-c3cc(F)cc5nc6c7ccccc7c7ccccc7c6nc35)sc2-4)cc1,CCCCCCCCCCCc1c(/C=C2\C(=O)c3cc(F)c(F)cc3C2=C(C#N)C#N)sc2c1sc1c3c4nsnc4c4c5sc6c(CCCCCCCCCCC)c(/C=C7\C(=O)c8cc(F)c(F)cc8C7=C(C#N)C#N)sc6c5n(CC(CC)CCCC)c4c3n(CC(CC)CCCC)c21,0.79,21.4,68.7,11.6,-5.33,-3.47,-5.65,-4.09,,,2022,10.1016/j.polymer.2022.124867,"OPV-DB (Qiu, J., Zenodo, 2026, doi:10.5281/zenodo.20841543)"
J52-2F,i-IEICO-4F,CCCCCCCCC(CCCCCC)Cn1nc2c(-c3cccs3)c(F)c(F)c(-c3ccc(-c4cc5c(-c6cc(F)c(CC(CC)CCCC)s6)c6sccc6c(-c6cc(F)c(CC(CC)CCCC)s6)c5s4)s3)c2n1,CCCCCCc1ccc(C2(c3ccc(CCCCCC)cc3)c3cc4c(cc3-c3sc(-c5scc(/C=C6\C(=O)c7cc(F)c(F)cc7C6=C(C#N)C#N)c5OCC(CC)CCCC)cc32)C(c2ccc(CCCCCC)cc2)(c2ccc(CCCCCC)cc2)c2cc(-c3scc(/C=C5\C(=O)c6cc(F)c(F)cc6C5=C(C#N)C#N)c3OCC(CC)CCCC)sc2-4)cc1,0.932,19.65,64.3,11.78,-5.36,-3.42,-5.018,-3.331,,,2022,10.1002/slct.202201508,"OPV-DB (Qiu, J., Zenodo, 2026, doi:10.5281/zenodo.20841543)"
PBClTTz-0,PC71BM,CCCCC(CC)COC(=O)c1sc2c(-c3cc4c(-c5cc(CC(CC)CCCC)c(Cl)s5)c5sccc5c(-c5cc(CC(CC)CCCC)c(Cl)s5)c4s3)scc2c1F,COC(=O)CCCC1(c2ccccc2)C23c4c5ccc6c7cc8c9c%10c(cc%11cc%12c%13c%14c(cc%15c%16ccc-5c2c%16c2c5c%16c%17c(c(c46)c7c9c%17c4c%10c%11c%13c4c%16c%14c%152)C513)C%12)C8,0.94,9.08,57.77,4.94,-5.55,-3.87,-5.9,-3.9,,,2022,10.1016/j.orgel.2022.106728,"OPV-DB (Qiu, J., Zenodo, 2026, doi:10.5281/zenodo.20841543)"
PTB7-Th,PFPDIT-TT2F,CCCCC(CC)COC(=O)c1sc2csc(-c3cc4c(-c5ccc(CC(CC)CCCC)s5)c5sccc5c(-c5ccc(CC(CC)CCCC)s5)c4s3)c2c1F,CCCCCCC(CCCCCC)n1c(=O)c2ccc3c4ccc5c(=O)n(C(CCCCCC)CCCCCC)c(=O)c6cc7c8c(sc9c%10cc%11c(=O)n(C(CCCCCC)CCCCCC)c(=O)c%12cc(-c%13cc(F)c(-c%14sccc%14F)s%13)c%13c%14ccc%15c(=O)n(C(CCCCCC)CCCCCC)c(=O)c%16cc(c98)c(c%14c%15%16)c%10c%13c%12%11)c8cc(c1=O)c2c3c8c7c4c56,0.84,13.05,46.42,5.11,-5.29,-3.72,-5.92,-3.89,,,2022,10.1016/j.dyepig.2022.110462,"OPV-DB (Qiu, J., Zenodo, 2026, doi:10.5281/zenodo.20841543)"
PTB7-Th,FBM,CCCCC(CC)COC(=O)c1sc2csc(-c3cc4c(-c5ccc(CC(CC)CCCC)s5)c5sccc5c(-c5ccc(CC(CC)CCCC)s5)c4s3)c2c1F,CCCCCCCCC1(CCCCCCCC)c2cc(-c3ccc(C=C(C#N)C#N)c4nsnc34)ccc2-c2ccc(-c3ccc(C=C(C#N)C#N)c4nsnc34)cc21,0.88,11.2,51.0,5.1,-5.21,-3.6,-6.25,-4.14,,,2022,10.1016/j.synthmet.2022.117189,"OPV-DB (Qiu, J., Zenodo, 2026, doi:10.5281/zenodo.20841543)"
PBCl-Qx5Cl,Y6,CCCCC(CC)Cc1cc(-c2nc3c(-c4ccc(-c5cc6c(-c7cc(Cl)c(CC(CC)CCCC)s7)c7sccc7c(-c7cc(Cl)c(CC(CC)CCCC)s7)c6s5)s4)cc(Cl)c(-c4cccs4)c3nc2-c2cc(CC(CC)CCCC)c(Cl)s2)sc1Cl,CCCCCCCCCCCc1c(/C=C2\C(=O)c3cc(F)c(F)cc3C2=C(C#N)C#N)sc2c1sc1c3c4nsnc4c4c5sc6c(CCCCCCCCCCC)c(/C=C7\C(=O)c8cc(F)c(F)cc8C7=C(C#N)C#N)sc6c5n(CC(CC)CCCC)c4c3n(CC(CC)CCCC)c21,0.79,24.47,61.3,11.82,-5.54,-3.4,-5.65,-4.1,,,2022,10.1021/acsami.2c00764,"OPV-DB (Qiu, J., Zenodo, 2026, doi:10.5281/zenodo.20841543)"
D18,BTP-Cy-4F,CCCCCCC(CCCC)Cc1csc(-c2cc3c4nsnc4c4cc(-c5cc(CC(CCCC)CCCCCC)c(-c6cc7c(-c8cc(F)c(CC(CC)CCCC)s8)c8sccc8c(-c8cc(F)c(CC(CC)CCCC)s8)c7s6)s5)sc4c3s2)c1,CCCCCCC(CCCC)Cc1c(/C=C2\C(=O)c3cc(F)c(F)cc3C2=C(C#N)C#N)sc2c1sc1c3c4nsnc4c4c5sc6c(CC(CCCC)CCCCCC)c(/C=C7\C(=O)c8cc(F)c(F)cc8C7=C(C#N)C#N)sc6c5n(CCCCCCCCCCc5ccccc5)c4c3n(CCCCCCCCCCc3ccccc3)c21,0.937,24.86,79.51,18.52,-5.51,-2.77,-5.66,-3.89,,,2022,10.1002/adma.202210760,"OPV-DB (Qiu, J., Zenodo, 2026, doi:10.5281/zenodo.20841543)"
PM6,Y6-BO,CCCCC(CC)Cc1sc(-c2c3cc(-c4ccc(-c5sc(-c6cccs6)c6c5C(=O)c5c(CC(CC)CCCC)sc(CC(CC)CCCC)c5C6=O)s4)sc3c(-c3cc(F)c(CC(CC)CCCC)s3)c3ccsc23)cc1F,CCCCCCCCCCCc1c(/C=C2\C(=O)c3cc(F)c(F)cc3C2=C(C#N)C#N)sc2c1sc1c3c4nsnc4c4c5sc6c(CCCCCCCCCCC)c(/C=C7\C(=O)c8cc(F)c(F)cc8C7=C(C#N)C#N)sc6c5n(CC(CCCC)CCCCCC)c4c3n(CC(CCCC)CCCCCC)c21,0.86,27.16,79.3,18.6,-5.56,-3.65,-5.65,-4.1,,,2022,10.1039/d2ee02553a,"OPV-DB (Qiu, J., Zenodo, 2026, doi:10.5281/zenodo.20841543)"
PBDB-T,PNDI10,CCCCC(CC)Cc1ccc(-c2c3cc(-c4ccc(-c5sc(-c6cccs6)c6c5C(=O)c5c(CC(CC)CCCC)sc(CC(CC)CCCC)c5C6=O)s4)sc3c(-c3ccc(CC(CC)CCCC)s3)c3ccsc23)s1,CCCCCCCCCCC(CCCCCCCC)CN1C(=O)c2ccc3c4c(c(-c5ccc(/C(C#N)=C/c6cc(OCC(CC)CCCC)c(/C=C(\C#N)c7ccc(-c8cc9c%10c(c(-c%11ccc(-c%12cccs%12)s%11)cc%11c%10c8C(=O)N(CC(CCCCCCCC)CCCCCCCCCC)C%11=O)C(=O)N(CC(CCCCCCCC)CCCCCCCCCC)C9=O)s7)cc6OCC(CC)CCCC)s5)cc(c24)C1=O)C(=O)N(CC(CCCCCCCC)CCCCCCCCCC)C3=O,0.86,10.93,72.0,6.7,-5.33,-3.53,-5.93,-3.87,,,2022,10.1039/d2ra03062d,"OPV-DB (Qiu, J., Zenodo, 2026, doi:10.5281/zenodo.20841543)"
B1,PYF-T-o,CCCCCCc1cc(-c2cc3c(-c4ccc(SCC(CC)CCCC)cc4)c4sc(-c5cc(CCCCCC)c(-c6cc(CCCCCC)c(-c7ccc(/C=C8/SC(=S)N(CCCC)C8=O)s7)s6)s5)cc4c(-c4ccc(SCC(CC)CCCC)cc4)c3s2)sc1-c1cc(CCCCCC)c(-c2ccc(/C=C3/SC(=S)N(CCCC)C3=O)s2)s1,CCCCCCCCCCCCC(CCCCCCCCCC)Cn1c2c3sc(/C=C4\C(=O)c5c(F)cccc5C4=C(C#N)C#N)c(CCCCCCCCCCC)c3sc2c2c3nsnc3c3c4sc5c(CCCCCCCCCCC)c(/C=C6\C(=O)c7c(ccc(-c8cccs8)c7F)C6=C(C#N)C#N)sc5c4n(CC(CCCCCCCCCC)CCCCCCCCCCCC)c3c21,0.87,4.33,56.01,2.1,-5.37,-3.51,-5.715,-3.805,,,2022,10.1021/acsenergylett.2c01732,"OPV-DB (Qiu, J., Zenodo, 2026, doi:10.5281/zenodo.20841543)"
PIDT-DTN,ITIC,CCc1ccc(C2(c3ccc(CC)cc3)c3cc4c(cc3-c3sccc32)C(c2ccc(CC)cc2)(c2ccc(CC)cc2)c2cc(-c3sc(-c5sc(-c6cc(CC)c(-c7cc8c(s7)-c7cc9c(cc7C8(c7ccc(CC)cc7)c7ccc(CC)cc7)-c7sc(-c8sc(-c%10sc(-c%11cc(CC)c(-c%12cc%13c(s%12)-c%12cc%14c(cc%12C%13(c%12ccc(CC)cc%12)c%12ccc(CC)cc%12)-c%12sc(-c%13sc(-c%15sc(-c%16cc(CC)cs%16)c%16c%15C(=O)c%15ccccc%15C%16=O)cc%13CC)cc%12C%14(c%12ccc(CC)cc%12)c%12ccc(CC)cc%12)s%11)c%11c%10C(=O)c%10ccccc%10C%11=O)cc8CC)cc7C9(c7ccc(CC)cc7)c7ccc(CC)cc7)s6)c6c5C(=O)c5ccccc5C6=O)cc3CC)sc2-4)cc1,CCCCCCc1ccc(C2(c3ccc(CCCCCC)cc3)c3cc4c(cc3-c3sc5cc(C=C6C(=O)c7ccccc7C6=C(C#N)C#N)sc5c32)C(c2ccc(CCCCCC)cc2)(c2ccc(CCCCCC)cc2)c2c-4sc3cc(C=C4C(=O)c5ccccc5C4=C(C#N)C#N)sc23)cc1,0.97,3.8,29.0,1.1,-5.37,-3.48,-5.576,-3.916,,,2022,10.1021/accountsmr.2c00020,"OPV-DB (Qiu, J., Zenodo, 2026, doi:10.5281/zenodo.20841543)"
PffBT4T-2OD,P(20CH-PDI-TT),CCCCCCCCCCC(CCCCCCCC)Cc1csc(-c2c(F)c(F)c(-c3cc(CC(CCCCCCCC)CCCCCCCCCC)c(-c4ccc(-c5cccs5)s4)s3)c3nsnc23)c1,CCCCCCCCCCC(CCCCCCCC)CN1C(=O)c2ccc3c4ccc5c6c(cc(-c7ccc(-c8cccs8)s7)c(c7ccc(c2c37)C1=O)c64)C(=O)N(CC(CCCCCCCC)CCCCCCCCCC)C5=O,0.78,3.57,39.61,1.1,-5.3,-3.51,-6.1,-3.9,,,2022,10.1021/acsami.2c16908,"OPV-DB (Qiu, J., Zenodo, 2026, doi:10.5281/zenodo.20841543)"
PBDT-3T,IT-4F,CCCCC(CC)Cc1ccsc1-c1ccc(-c2sc(-c3cc4c(-c5cc(F)c(CC(CC)CCCC)s5)c5sccc5c(-c5cc(F)c(CC(CC)CCCC)s5)c4s3)cc2CC(CC)CCCC)s1,CCCCCCc1ccc(C2(c3ccc(CCCCCC)cc3)c3cc4c(cc3-c3sc5cc(/C=C6\C(=O)c7cc(F)c(F)cc7C6=C(C#N)C#N)sc5c32)C(c2ccc(CCCCCC)cc2)(c2ccc(CCCCCC)cc2)c2c-4sc3cc(/C=C4\C(=O)c5cc(F)c(F)cc5C4=C(C#N)C#N)sc23)cc1,0.85,3.99,31.0,1.05,-5.48,-3.21,-5.66,-4.14,,,2022,10.1021/accountsmr.2c00020,"OPV-DB (Qiu, J., Zenodo, 2026, doi:10.5281/zenodo.20841543)"
P3HT,B1,CCCCCCc1ccsc1,CCCCCCc1cc(-c2cc3c(-c4ccc(SCC(CC)CCCC)cc4)c4sc(-c5cc(CCCCCC)c(-c6cc(CCCCCC)c(-c7ccc(/C=C8/SC(=S)N(CCCC)C8=O)s7)s6)s5)cc4c(-c4ccc(SCC(CC)CCCC)cc4)c3s2)sc1-c1cc(CCCCCC)c(-c2ccc(/C=C3/SC(=S)N(CCCC)C3=O)s2)s1,1.15,5.1,25.6,1.5,-5.01,-3.12,-5.37,-3.51,,,2022,10.1016/j.optmat.2022.112852,"OPV-DB (Qiu, J., Zenodo, 2026, doi:10.5281/zenodo.20841543)"
P3HT,N2200,CCCCCCc1ccsc1,CCCCCCCCCCC(CCCCCCCC)CN1C(=O)c2ccc3c4c(c(-c5ccc(-c6cccs6)s5)cc(c24)C1=O)C(=O)N(CC(CCCCCCCC)CCCCCCCCCC)C3=O,0.49,4.5,68.0,1.5,-5.01,-3.12,-5.71,-4.02,,,2022,10.1002/solr.202200073,"OPV-DB (Qiu, J., Zenodo, 2026, doi:10.5281/zenodo.20841543)"
PM6,DY3,CCCCC(CC)Cc1sc(-c2c3cc(-c4ccc(-c5sc(-c6cccs6)c6c5C(=O)c5c(CC(CC)CCCC)sc(CC(CC)CCCC)c5C6=O)s4)sc3c(-c3cc(F)c(CC(CC)CCCC)s3)c3ccsc23)cc1F,CCCCCCCCCCCc1c(/C=C2\C(=O)c3cc(F)c(F)cc3C2=C(C#N)C#N)sc2c1sc1c3c4nsnc4c4c5sc6c(CCCCCCCCCCC)c(/C=C7/C(=O)c8cc(F)c(F)cc8C7=C(C#N)C#N)sc6c5n(CC(CC)CCCC)c4c3n(CCCCCCCCCCOc3ccc(OCCCCCCCCCCn4c5c6sc(/C=C7\C(=O)c8cc(F)c(F)cc8C7=C(C#N)C#N)c(CCCCCCCCCCC)c6sc5c5c6nsnc6c6c7sc8c(CCCCCCCCCCC)c(/C=C9/C(=O)c%10cc(F)c(F)cc%10C9=C(C#N)C#N)sc8c7n(CC(CC)CCCC)c6c54)cc3)c21,0.87,26.2,76.21,17.33,-5.5,-3.61,-5.72,-3.95,,,2022,10.1002/adma.202206563,"OPV-DB (Qiu, J., Zenodo, 2026, doi:10.5281/zenodo.20841543)"
PQB-2,PY-IT,CCCCCCC(CCCC)Cc1csc(-c2cc3c4nccnc4c4cc(-c5cc(CC(CCCC)CCCCCC)c(-c6cc7c(-c8cc(F)c(CC(CC)CCCC)s8)c8sc(-c9ccc(-c%10sc(-c%11ccc(-c%12cc%13c(-c%14cc(F)c(CC(CC)CCCC)s%14)c%14sccc%14c(-c%14cc(F)c(CC(CC)CCCC)s%14)c%13s%12)s%11)c%11c%10C(=O)c%10c(CC(CC)CCCC)sc(CC(CC)CCCC)c%10C%11=O)s9)cc8c(-c8cc(F)c(CC(CC)CCCC)s8)c7s6)s5)sc4c3s2)c1,CCCCCCCCCCCc1c(/C=C2\C(=O)c3ccccc3C2=C(C#N)C#N)sc2c1sc1c3c4nsnc4c4c5sc6c(CCCCCCCCCCC)c(/C=C7\C(=O)c8cc(-c9cccs9)ccc8C7=C(C#N)C#N)sc6c5n(CC(CCCCCCCC)CCCCCCCCCC)c4c3n(CC(CCCCCCCC)CCCCCCCCCC)c21,0.942,24.2,76.5,18.1,-5.45,-3.59,-5.66,-3.7,,,2022,10.1039/d2ee03535a,"OPV-DB (Qiu, J., Zenodo, 2026, doi:10.5281/zenodo.20841543)"
PTQ10,Y6,CCCCCCCCC(CCCCCC)COc1cnc2c(-c3cccs3)c(F)c(F)cc2n1,CCCCCCCCCCCc1c(/C=C2\C(=O)c3cc(F)c(F)cc3C2=C(C#N)C#N)sc2c1sc1c3c4nsnc4c4c5sc6c(CCCCCCCCCCC)c(/C=C7\C(=O)c8cc(F)c(F)cc8C7=C(C#N)C#N)sc6c5n(CC(CC)CCCC)c4c3n(CC(CC)CCCC)c21,0.855,26.7,78.0,17.81,-5.54,-2.92,-5.65,-4.09,,,2022,10.1002/solr.202201090,"OPV-DB (Qiu, J., Zenodo, 2026, doi:10.5281/zenodo.20841543)"
PM6,BTP-2F-ThCl,CCCCC(CC)Cc1sc(-c2c3cc(-c4ccc(-c5sc(-c6cccs6)c6c5C(=O)c5c(CC(CC)CCCC)sc(CC(CC)CCCC)c5C6=O)s4)sc3c(-c3cc(F)c(CC(CC)CCCC)s3)c3ccsc23)cc1F,CCCCCCCCCCCc1c(/C=C2\C(=O)c3c(csc3Cl)C2C(C#N)C#N)sc2c1SC1c3c(c4c(c5nsnc35)c3sc5c(CCCCCCCCCCC)c(/C=C6\C(=O)c7cc(F)c(F)cc7C6=C(C#N)C#N)sc5c3n4CC(CC)CCCC)N(CC(CC)CCCC)C21,0.872,26.46,76.7,17.7,-5.56,-3.65,-5.7,-3.99,,,2022,10.1021/acsomega.2c06181,"OPV-DB (Qiu, J., Zenodo, 2026, doi:10.5281/zenodo.20841543)"
PBTTz3Cl,L8-BO,CCCCCCCCc1csc(-c2sc(-c3cc(CCCCCCCC)c(-c4cc5c(-c6cc(Cl)c(CC(CC)CCCC)s6)c6sccc6c(-c6cc(Cl)c(CC(CC)CCCC)s6)c5s4)s3)nc2Cl)c1,CCCCCCC(CCCC)Cc1c(/C=C2\C(=O)c3cc(F)c(F)cc3C2=C(C#N)C#N)sc2c1sc1c3c4nsnc4c4c5sc6c(CC(CCCC)CCCCCC)c(/C=C7\C(=O)c8cc(F)c(F)cc8C7=C(C#N)C#N)sc6c5n(CC(CC)CCCC)c4c3n(CC(CC)CCCC)c21,0.888,26.6,77.81,18.38,-5.56,-3.6,-5.68,-3.9,,,2022,10.1002/adma.202208750,"OPV-DB (Qiu, J., Zenodo, 2026, doi:10.5281/zenodo.20841543)"
P3HT,F8IC,CCCCCCc1ccsc1,CCCCCCc1ccc(C2(c3ccc(CCCCCC)cc3)c3c(sc4cc(/C=C5\C(=O)c6cc(F)c(F)cc6C5=C(C#N)C#N)sc34)-c3sc4c5c(sc4c32)-c2sc3cc(/C=C4\C(=O)c6cc(F)c(F)cc6C4=C(C#N)C#N)sc3c2C5(c2ccc(CCCCCC)cc2)c2ccc(CCCCCC)cc2)cc1,0.57,1.94,31.6,0.35,-5.01,-3.12,-5.4,-4.0,,,2023,10.1016/j.polymer.2023.125890,"OPV-DB (Qiu, J., Zenodo, 2026, doi:10.5281/zenodo.20841543)"
PM6,PQx3,CCCCC(CC)Cc1sc(-c2c3cc(-c4ccc(-c5sc(-c6cccs6)c6c5C(=O)c5c(CC(CC)CCCC)sc(CC(CC)CCCC)c5C6=O)s4)sc3c(-c3cc(F)c(CC(CC)CCCC)s3)c3ccsc23)cc1F,CCCCCCCCCCCCC(CCCCCCCCCC)Cn1c2c3sc(/C=C4\C(=O)c5ccccc5C4=C(C#N)C#N)c(CCCCCCCCCCC)c3sc2c2c3ncc(-c4ccc(Cl)cc4)nc3c3c4sc5c(CCCCCCCCCCC)c(C/C=C6/C(=O)c7cc(-c8cccs8)ccc7C6=C(C#N)C#N)sc5c4n(CC(CCCCCCCCCC)CCCCCCCCCCCC)c3c21,0.934,25.21,76.72,18.06,-5.56,-3.65,-5.6,-3.76,,,2023,10.1002/adma.202307398,"OPV-DB (Qiu, J., Zenodo, 2026, doi:10.5281/zenodo.20841543)"
PBDB-T,ITIC,CCCCC(CC)Cc1ccc(-c2c3cc(-c4ccc(-c5sc(-c6cccs6)c6c5C(=O)c5c(CC(CC)CCCC)sc(CC(CC)CCCC)c5C6=O)s4)sc3c(-c3ccc(CC(CC)CCCC)s3)c3ccsc23)s1,CCCCCCc1ccc(C2(c3ccc(CCCCCC)cc3)c3cc4c(cc3-c3sc5cc(C=C6C(=O)c7ccccc7C6=C(C#N)C#N)sc5c32)C(c2ccc(CCCCCC)cc2)(c2ccc(CCCCCC)cc2)c2c-4sc3cc(C=C4C(=O)c5ccccc5C4=C(C#N)C#N)sc23)cc1,0.94,25.9,80.82,19.86,-5.33,-3.48,-5.576,-3.916,,,2023,10.1016/j.chphi.2023.100407,"OPV-DB (Qiu, J., Zenodo, 2026, doi:10.5281/zenodo.20841543)"
D18-Cl,PY-IT,CCCCCCC(CCCC)Cc1csc(-c2cc3c4nsnc4c4cc(-c5cc(CC(CCCC)CCCCCC)c(-c6cc7c(-c8cc(Cl)c(CC(CC)CCCC)s8)c8sccc8c(-c8cc(Cl)c(CC(CC)CCCC)s8)c7s6)s5)sc4c3s2)c1,CCCCCCCCCCCc1c(/C=C2\C(=O)c3ccccc3C2=C(C#N)C#N)sc2c1sc1c3c4nsnc4c4c5sc6c(CCCCCCCCCCC)c(/C=C7\C(=O)c8cc(-c9cccs9)ccc8C7=C(C#N)C#N)sc6c5n(CC(CCCCCCCC)CCCCCCCCCC)c4c3n(CC(CCCCCCCC)CCCCCCCCCC)c21,0.97,23.6,75.7,17.3,-5.51,-2.77,-5.68,-3.94,,,2023,10.1002/adma.202305424,"OPV-DB (Qiu, J., Zenodo, 2026, doi:10.5281/zenodo.20841543)"
D18,EH-HD-4F,CCCCCCC(CCCC)Cc1csc(-c2cc3c4nsnc4c4cc(-c5cc(CC(CCCC)CCCCCC)c(-c6cc7c(-c8cc(F)c(CC(CC)CCCC)s8)c8sccc8c(-c8cc(F)c(CC(CC)CCCC)s8)c7s6)s5)sc4c3s2)c1,CCCCCCCCCCCc1c(/C=C2\C(=O)c3cc(F)c(F)cc3C2=C(C#N)C#N)sc2c1sc1c3c4nsnc4c4c5sc6c(CCCCCCCCCCC)c(/C=C7\C(=O)c8cc(F)c(F)cc8C7=C(C#N)C#N)sc6c5n(CC(CCCCCC)CCCCCCCC)c4c3n(CC(CC)CCCC)c21,0.84,27.24,78.12,18.1,-5.51,-2.77,-5.69,-4.04,,,2023,10.1039/d3ta07443a,"OPV-DB (Qiu, J., Zenodo, 2026, doi:10.5281/zenodo.20841543)"
PM6,BTP-S9,CCCCC(CC)Cc1sc(-c2c3cc(-c4ccc(-c5sc(-c6cccs6)c6c5C(=O)c5c(CC(CC)CCCC)sc(CC(CC)CCCC)c5C6=O)s4)sc3c(-c3cc(F)c(CC(CC)CCCC)s3)c3ccsc23)cc1F,CCc1c(/C=C2\C(=O)c3cc(Cl)c(Cl)cc3C2=C(C#N)C#N)sc2c1sc1c3c4nsnc4c4c5sc6c(CC)c(/C=C7\C(=O)c8cc9cc(F)c(F)cc9cc8C7=C(C#N)C#N)sc6c5n(CC)c4c3n(CC)c21,0.85,27.7,78.7,18.5,-5.56,-3.65,-5.63,-4.09,,,2023,10.1039/d3ee00630a,"OPV-DB (Qiu, J., Zenodo, 2026, doi:10.5281/zenodo.20841543)"
PM6,L15,CCCCC(CC)Cc1sc(-c2c3cc(-c4ccc(-c5sc(-c6cccs6)c6c5C(=O)c5c(CC(CC)CCCC)sc(CC(CC)CCCC)c5C6=O)s4)sc3c(-c3cc(F)c(CC(CC)CCCC)s3)c3ccsc23)cc1F,CCCCCCCCCCCc1c(/C=C2\C(=O)c3ccccc3C2=C(C#N)C#N)sc2c1sc1c3c4nsnc4c4c5sc6c(CCCCCCCCCCC)c(/C=C7\C(=O)c8cc(-c9cc%10c(=O)n(CC(CCCCCC)CCCCCCCC)c(=O)c%11ccsc%11c%10s9)ccc8C7=C(C#N)C#N)sc6c5n(CC(CCCCCCCC)CCCCCCCCCC)c4c3n(CC(CCCCCCCC)CCCCCCCCCC)c21,0.93,25.95,77.26,18.72,-5.56,-3.65,-5.75,-3.94,,,2023,10.1002/adma.202308334,"OPV-DB (Qiu, J., Zenodo, 2026, doi:10.5281/zenodo.20841543)"
L1,L8-BO,CCc1csc(-c2cc3oc(=O)c4cc(-c5cc(CC)c(-c6cc7c(-c8ccc(CC)s8)c8sc(-c9sc(-c%10cc%11oc(=O)c%12cc(-c%13cc(CC)c(-c%14cc%15c(-c%16ccc(CC)s%16)c%16sc(-c%17sc(-c%18cc%19oc(=O)c%20cc(-c%21cc(CC)c(-c%22cc%23c(-c%24ccc(CC)s%24)c%24sccc%24c(-c%24ccc(CC)s%24)c%23s%22)s%21)sc%20c%19s%18)cc%17CC)cc%16c(-c%16ccc(CC)s%16)c%15s%14)s%13)sc%12c%11s%10)cc9CC)cc8c(-c8ccc(CC)s8)c7s6)s5)sc4c3s2)c1,CCCCCCC(CCCC)Cc1c(/C=C2\C(=O)c3cc(F)c(F)cc3C2=C(C#N)C#N)sc2c1sc1c3c4nsnc4c4c5sc6c(CC(CCCC)CCCCCC)c(/C=C7\C(=O)c8cc(F)c(F)cc8C7=C(C#N)C#N)sc6c5n(CC(CC)CCCC)c4c3n(CC(CC)CCCC)c21,0.901,26.38,78.9,18.75,-5.45,-2.79,-5.68,-3.9,,,2023,10.1002/adfm.202312545,"OPV-DB (Qiu, J., Zenodo, 2026, doi:10.5281/zenodo.20841543)"
PTO,IT-4F,CCCCCCCCCCCc1c(/C=C2\C(=O)c3ccccc3C2=C(C#N)C#N)sc2c1sc1c3c4nsnc4c4c5sc6c(CCCCCCCCCCC)c(/C=C7/C(=O)c8cc(-c9cc%10sccc%10s9)ccc8C7=C(C#N)C#N)sc6c5n(CC(CCCCCCCC)CCCCCCCCCC)c4c3n(CC(CCCCCCCC)CCCCCCCCCC)c21,CCCCCCc1ccc(C2(c3ccc(CCCCCC)cc3)c3cc4c(cc3-c3sc5cc(/C=C6\C(=O)c7cc(F)c(F)cc7C6=C(C#N)C#N)sc5c32)C(c2ccc(CCCCCC)cc2)(c2ccc(CCCCCC)cc2)c2c-4sc3cc(/C=C4\C(=O)c5cc(F)c(F)cc5C4=C(C#N)C#N)sc23)cc1,0.94,18.96,66.35,11.83,-5.61,-3.59,-5.66,-4.14,,,2023,10.1039/d3py00229b,"OPV-DB (Qiu, J., Zenodo, 2026, doi:10.5281/zenodo.20841543)"
P3HT,H1,CCCCCCc1ccsc1,CCN1C(=O)C2=C(c3ccc(-c4ccc5c(c4)C(=C4c6cc(-c7ccc(C8=C9C(=O)N(CC)C(c%10cccs%10)=C9C(=O)N8CC)s7)ccc6-c6ccc(-c7ccc(C8=C9C(=O)N(CC)C(c%10cccs%10)=C9C(=O)N8CC)s7)cc64)c4cc(-c6ccc(C7=C8C(=O)N(CC)C(c9cccs9)=C8C(=O)N7CC)s6)ccc4-5)s3)N(CC)C(=O)C2=C1c1cccs1,1.17,7.74,60.0,5.42,-5.01,-3.12,-5.51,-3.84,,,2023,10.1016/j.jphotochem.2023.115162,"OPV-DB (Qiu, J., Zenodo, 2026, doi:10.5281/zenodo.20841543)"
D18,IDIC,CCCCCCC(CCCC)Cc1csc(-c2cc3c4nsnc4c4cc(-c5cc(CC(CCCC)CCCCCC)c(-c6cc7c(-c8cc(F)c(CC(CC)CCCC)s8)c8sccc8c(-c8cc(F)c(CC(CC)CCCC)s8)c7s6)s5)sc4c3s2)c1,CCCCCCC1(CCCCCC)c2cc3c(cc2-c2sc(/C=C4\C(=O)c5ccccc5C4=C(C#N)C#N)cc21)C(CCCCCC)(CCCCCC)c1cc(/C=C2\C(=O)c4ccccc4C2=C(C#N)C#N)sc1-3,0.951,17.36,68.93,11.38,-5.51,-2.77,-5.69,-3.91,,,2023,10.1002/adma.202308216,"OPV-DB (Qiu, J., Zenodo, 2026, doi:10.5281/zenodo.20841543)"
PBTz-F,Y6-BO,CCCCCCCCC(CCCCCC)Cc1nc2c(-c3ccc(-c4cc5c(-c6cc(F)c(CC(CC)CCCC)s6)c6sccc6c(-c6cc(F)c(CC(CC)CCCC)s6)c5s4)s3)c(F)c(F)c(-c3cccs3)c2s1,CCCCCCCCCCCc1c(/C=C2\C(=O)c3cc(F)c(F)cc3C2=C(C#N)C#N)sc2c1sc1c3c4nsnc4c4c5sc6c(CCCCCCCCCCC)c(/C=C7\C(=O)c8cc(F)c(F)cc8C7=C(C#N)C#N)sc6c5n(CC(CCCC)CCCCCC)c4c3n(CC(CCCC)CCCCCC)c21,0.88,22.48,57.59,11.38,-5.43,-3.37,-5.65,-4.1,,,2023,10.1016/j.orgel.2023.106860,"OPV-DB (Qiu, J., Zenodo, 2026, doi:10.5281/zenodo.20841543)"
PTB7-Th,L8-BO,CCCCC(CC)COC(=O)c1sc2csc(-c3cc4c(-c5ccc(CC(CC)CCCC)s5)c5sccc5c(-c5ccc(CC(CC)CCCC)s5)c4s3)c2c1F,CCCCCCC(CCCC)Cc1c(/C=C2\C(=O)c3cc(F)c(F)cc3C2=C(C#N)C#N)sc2c1sc1c3c4nsnc4c4c5sc6c(CC(CCCC)CCCCCC)c(/C=C7\C(=O)c8cc(F)c(F)cc8C7=C(C#N)C#N)sc6c5n(CC(CC)CCCC)c4c3n(CC(CC)CCCC)c21,0.706,24.3,66.1,11.3,-5.21,-3.6,-5.68,-3.9,,,2023,10.1002/adma.202308608,"OPV-DB (Qiu, J., Zenodo, 2026, doi:10.5281/zenodo.20841543)"
PBDB-T-2Cl,4TFIC-4F,CCCCC(CC)Cc1sc(-c2c3cc(-c4ccc(-c5sc(-c6cccs6)c6c5C(=O)c5c(CC(CC)CCCC)sc(CC(CC)CCCC)c5C6=O)s4)sc3c(-c3cc(Cl)c(CC(CC)CCCC)s3)c3ccsc23)cc1Cl,CCCCCCCCC1(CCCCCCCC)c2cc3c(cc2-c2cc4c(cc21)-c1sc2cc(/C=C5\C(=O)c6cc(F)c(F)cc6C5=C(C#N)C#N)sc2c1C4(c1ccc(CCCCCC)cc1)c1ccc(CCCCCC)cc1)C(c1ccc(CCCCCC)cc1)(c1ccc(CCCCCC)cc1)c1c-3sc2cc(/C=C3\C(=O)c4cc(F)c(F)cc4C3=C(C#N)C#N)sc12,0.93,16.56,73.0,11.24,-5.52,-3.6,-5.66,-3.98,,,2023,10.1016/j.jphotochem.2023.115162,"OPV-DB (Qiu, J., Zenodo, 2026, doi:10.5281/zenodo.20841543)"
PM6,IXIC-4Cl,CCCCC(CC)Cc1sc(-c2c3cc(-c4ccc(-c5sc(-c6cccs6)c6c5C(=O)c5c(CC(CC)CCCC)sc(CC(CC)CCCC)c5C6=O)s4)sc3c(-c3cc(F)c(CC(CC)CCCC)s3)c3ccsc23)cc1F,CCCCCCc1ccc(C2(c3ccc(CCCCCC)cc3)c3c(sc4cc(/C=C5\C(=O)c6cc(Cl)c(Cl)cc6C5=C(C#N)C#N)sc34)-c3sc4c5c(sc4c32)-c2sc3cc(/C=C4\C(=O)c6cc(Cl)c(Cl)cc6C4=C(C#N)C#N)sc3c2C5(c2ccc(CCCCCC)cc2)c2ccc(CCCCCC)cc2)cc1,0.76,23.6,65.2,11.64,-5.56,-3.65,-5.2,-3.95,,,2023,10.1039/d3ee00602f,"OPV-DB (Qiu, J., Zenodo, 2026, doi:10.5281/zenodo.20841543)"
PM6,ITIC-Th,CCCCC(CC)Cc1sc(-c2c3cc(-c4ccc(-c5sc(-c6cccs6)c6c5C(=O)c5c(CC(CC)CCCC)sc(CC(CC)CCCC)c5C6=O)s4)sc3c(-c3cc(F)c(CC(CC)CCCC)s3)c3ccsc23)cc1F,CCCCCCc1ccc(C2(c3ccc(CCCCCC)s3)c3cc4c(cc3-c3sc5cc(/C=C6\C(=O)c7ccccc7C6=C(C#N)C#N)sc5c32)C(c2ccc(CCCCCC)s2)(c2ccc(CCCCCC)s2)c2c-4sc3cc(/C=C4\C(=O)c5ccccc5C4=C(C#N)C#N)sc23)s1,0.98,16.4,71.4,11.5,-5.56,-3.65,-5.673,-3.909,,,2023,10.1021/acsaem.3c00093,"OPV-DB (Qiu, J., Zenodo, 2026, doi:10.5281/zenodo.20841543)"
Y6,D18,CCCCCCCCCCCc1c(/C=C2\C(=O)c3cc(F)c(F)cc3C2=C(C#N)C#N)sc2c1sc1c3c4nsnc4c4c5sc6c(CCCCCCCCCCC)c(/C=C7\C(=O)c8cc(F)c(F)cc8C7=C(C#N)C#N)sc6c5n(CC(CC)CCCC)c4c3n(CC(CC)CCCC)c21,CCCCCCC(CCCC)Cc1csc(-c2cc3c4nsnc4c4cc(-c5cc(CC(CCCC)CCCCCC)c(-c6cc7c(-c8cc(F)c(CC(CC)CCCC)s8)c8sccc8c(-c8cc(F)c(CC(CC)CCCC)s8)c7s6)s5)sc4c3s2)c1,0.849,18.58,49.51,7.81,-5.65,-4.09,-5.51,-2.77,,,2023,10.1021/acsaem.3c00694,"OPV-DB (Qiu, J., Zenodo, 2026, doi:10.5281/zenodo.20841543)"
PTB7-Th,COTIC-4F,CCCCC(CC)COC(=O)c1sc2csc(-c3cc4c(-c5ccc(CC(CC)CCCC)s5)c5sccc5c(-c5ccc(CC(CC)CCCC)s5)c4s3)c2c1F,CCCCC(CC)COc1cc(/C=C2\C(=O)c3cc(F)c(F)cc3C2=C(C#N)C#N)sc1-c1cc2c(s1)-c1sc(-c3sc(/C=C4\C(=O)c5cc(F)c(F)cc5C4=C(C#N)C#N)cc3OCC(CC)CCCC)cc1C2(CC(CC)CCCC)CC(CC)CCCC,0.551,24.95,61.0,8.55,-5.21,-3.6,-5.26,-4.16,,,2023,10.1021/acsenergylett.3c01444,"OPV-DB (Qiu, J., Zenodo, 2026, doi:10.5281/zenodo.20841543)"
PBDB-T,P1,CCCCC(CC)Cc1ccc(-c2c3cc(-c4ccc(-c5sc(-c6cccs6)c6c5C(=O)c5c(CC(CC)CCCC)sc(CC(CC)CCCC)c5C6=O)s4)sc3c(-c3ccc(CC(CC)CCCC)s3)c3ccsc23)s1,CCCCCCCCc1cc(-c2c(-c3cccs3)sc3c(-c4cc(CCCCCCCC)c(CCCCCCCC)s4)c(-c4ccc(-c5cccc6nsnc56)s4)sc23)sc1CCCCCCCC,0.857,15.09,62.0,8.12,-5.33,-3.48,-5.34,-3.53,,,2023,10.1021/acsapm.3c03141,"OPV-DB (Qiu, J., Zenodo, 2026, doi:10.5281/zenodo.20841543)"
PM6,F-M,CCCCC(CC)Cc1sc(-c2c3cc(-c4ccc(-c5sc(-c6cccs6)c6c5C(=O)c5c(CC(CC)CCCC)sc(CC(CC)CCCC)c5C6=O)s4)sc3c(-c3cc(F)c(CC(CC)CCCC)s3)c3ccsc23)cc1F,CCCCCCCCC1(CCCCCCCC)c2cc3c(cc2-c2cc4c(cc21)-c1sc(/C=C2\C(=O)c5cc(C)ccc5C2=C(C#N)C#N)cc1C4(CCCCCCCC)CCCCCCCC)C(CCCCCCCC)(CCCCCCCC)c1cc(/C=C2\C(=O)c4cc(C)ccc4C2=C(C#N)C#N)sc1-3,1.067,14.82,69.6,11.19,-5.56,-3.65,-5.42,-3.7,,,2023,10.1002/solr.202300728,"OPV-DB (Qiu, J., Zenodo, 2026, doi:10.5281/zenodo.20841543)"
PFETVT-T,L15,CCCCCCC(CCCC)COC(=O)c1c(F)csc1/C=C/c1sc(-c2cccs2)c(F)c1C(=O)OCC(CCCC)CCCCCC,CCCCCCCCCCCc1c(/C=C2\C(=O)c3ccccc3C2=C(C#N)C#N)sc2c1sc1c3c4nsnc4c4c5sc6c(CCCCCCCCCCC)c(/C=C7\C(=O)c8cc(-c9cc%10c(=O)n(CC(CCCCCC)CCCCCCCC)c(=O)c%11ccsc%11c%10s9)ccc8C7=C(C#N)C#N)sc6c5n(CC(CCCCCCCC)CCCCCCCCCC)c4c3n(CC(CCCCCCCC)CCCCCCCCCC)c21,0.93,19.74,64.33,11.81,-5.63,-3.18,-5.75,-3.94,,,2023,10.1002/aenm.202301110,"OPV-DB (Qiu, J., Zenodo, 2026, doi:10.5281/zenodo.20841543)"
PETVT-FT,L15,CCCCCCC(CCCC)COC(=O)c1ccsc1/C=C/c1sc(-c2scc(F)c2F)cc1C(=O)OCC(CCCC)CCCCCC,CCCCCCCCCCCc1c(/C=C2\C(=O)c3ccccc3C2=C(C#N)C#N)sc2c1sc1c3c4nsnc4c4c5sc6c(CCCCCCCCCCC)c(/C=C7\C(=O)c8cc(-c9cc%10c(=O)n(CC(CCCCCC)CCCCCCCC)c(=O)c%11ccsc%11c%10s9)ccc8C7=C(C#N)C#N)sc6c5n(CC(CCCCCCCC)CCCCCCCCCC)c4c3n(CC(CCCCCCCC)CCCCCCCCCC)c21,0.98,3.76,52.43,1.92,-5.7,-3.09,-5.75,-3.94,,,2023,10.1002/aenm.202301110,"OPV-DB (Qiu, J., Zenodo, 2026, doi:10.5281/zenodo.20841543)"
PTB7-Th,B1,CCCCC(CC)COC(=O)c1sc2csc(-c3cc4c(-c5ccc(CC(CC)CCCC)s5)c5sccc5c(-c5ccc(CC(CC)CCCC)s5)c4s3)c2c1F,CCCCCCc1cc(-c2cc3c(-c4ccc(SCC(CC)CCCC)cc4)c4sc(-c5cc(CCCCCC)c(-c6cc(CCCCCC)c(-c7ccc(/C=C8/SC(=S)N(CCCC)C8=O)s7)s6)s5)cc4c(-c4ccc(SCC(CC)CCCC)cc4)c3s2)sc1-c1cc(CCCCCC)c(-c2ccc(/C=C3/SC(=S)N(CCCC)C3=O)s2)s1,0.94,5.82,38.0,2.06,-5.21,-3.6,-5.37,-3.51,,,2023,10.1002/ajoc.202300377,"OPV-DB (Qiu, J., Zenodo, 2026, doi:10.5281/zenodo.20841543)"
D18-ChCl,PYF-T-o,CCCCCCC(CCCC)Cc1csc(-c2cc3c4nsnc4c4cc(-c5cc(CC(CC)CCCCCC)c(-c6cc7c(-c8cc(Cl)c(CCCCCCC9CCCCC9)s8)c8sccc8c(-c8cc(Cl)c(CCCCCCC9CCCCC9)s8)c7s6)s5)sc4c3s2)c1,CCCCCCCCCCCCC(CCCCCCCCCC)Cn1c2c3sc(/C=C4\C(=O)c5c(F)cccc5C4=C(C#N)C#N)c(CCCCCCCCCCC)c3sc2c2c3nsnc3c3c4sc5c(CCCCCCCCCCC)c(/C=C6\C(=O)c7c(ccc(-c8cccs8)c7F)C6=C(C#N)C#N)sc5c4n(CC(CCCCCCCCCC)CCCCCCCCCCCC)c3c21,0.905,25.72,73.4,17.1,-5.53,-2.83,-5.715,-3.805,,,2023,10.1002/adfm.202306791,"OPV-DB (Qiu, J., Zenodo, 2026, doi:10.5281/zenodo.20841543)"
P3HT,Flu-RH,CCCCCCc1ccsc1,CCN1C(=O)/C(=C/c2ccc(-c3ccc4c(c3)C(CC)(CC)c3cc(-c5ccc(/C=C6\SC(=S)N(CC)C6=O)s5)ccc3-4)s2)SC1=S,1.03,5.7,52.0,3.08,-5.01,-3.12,-5.58,-3.53,,,2023,10.1016/j.jphotochem.2023.115162,"OPV-DB (Qiu, J., Zenodo, 2026, doi:10.5281/zenodo.20841543)"
PM6,P3,CCCCC(CC)Cc1sc(-c2c3cc(-c4ccc(-c5sc(-c6cccs6)c6c5C(=O)c5c(CC(CC)CCCC)sc(CC(CC)CCCC)c5C6=O)s4)sc3c(-c3cc(F)c(CC(CC)CCCC)s3)c3ccsc23)cc1F,CCCCCCc1csc(-c2ccc(-c3cc(CCCCCC)c(/C=C/c4csc(-c5cc6c(OCC(CC)CCCC)c7sc(-c8ccc(C9=C%10C(=O)N(CC(CC)CCCC)C(c%11ccc(-c%12cc%13c(OCC(CC)CCCC)c%14sccc%14c(OCC(CC)CCCC)c%13s%12)s%11)=C%10C(=O)N9CC(CC)CCCC)s8)cc7c(OCC(CC)CCCC)c6s5)c4)s3)c3nsnc23)c1,0.98,4.49,38.56,1.7,-5.56,-3.65,-5.31,-3.6,,,2023,10.1002/chem.202300653,"OPV-DB (Qiu, J., Zenodo, 2026, doi:10.5281/zenodo.20841543)"
PC2,PY-IT,CCCCCCC1(CCCCCC)c2ccccc2-c2cc3c(cc21)c1cc2c(cc1n3CC)-c1ccc(-c3ccc(-c4c(OCCCC)c(OCCCC)c(-c5cccs5)c5nsnc45)s3)cc1C2(CCCCCC)CCCCCC,CCCCCCCCCCCc1c(/C=C2\C(=O)c3ccccc3C2=C(C#N)C#N)sc2c1sc1c3c4nsnc4c4c5sc6c(CCCCCCCCCCC)c(/C=C7\C(=O)c8cc(-c9cccs9)ccc8C7=C(C#N)C#N)sc6c5n(CC(CCCCCCCC)CCCCCCCCCC)c4c3n(CC(CCCCCCCC)CCCCCCCCCC)c21,0.94,23.42,72.3,15.92,-5.43,-3.56,-5.68,-3.94,,,2023,10.1002/smll.202303226,"OPV-DB (Qiu, J., Zenodo, 2026, doi:10.5281/zenodo.20841543)"
PR2,Y6,CCCCCCCCCCC(CCCCCCCC)Cc1csc(-c2cc(F)c(-c3cc(CC(CCCCCCCC)CCCCCCCCCC)c(-c4ccc(-c5ccc(-c6sc(-c7cc(F)c(-c8cc(CC(CCCCCCCC)CCCCCCCCCC)c(-c9cc%10sc%11ccsc%11c%10s9)s8)c8nsnc78)cc6CC(CCCCCCCC)CCCCCCCCCC)s5)s4)s3)c3nsnc23)c1,CCCCCCCCCCCc1c(/C=C2\C(=O)c3cc(F)c(F)cc3C2=C(C#N)C#N)sc2c1sc1c3c4nsnc4c4c5sc6c(CCCCCCCCCCC)c(/C=C7\C(=O)c8cc(F)c(F)cc8C7=C(C#N)C#N)sc6c5n(CC(CC)CCCC)c4c3n(CC(CC)CCCC)c21,0.841,25.49,73.9,15.84,-5.25,-3.685,-5.65,-4.09,,,2023,10.1002/smll.202303226,"OPV-DB (Qiu, J., Zenodo, 2026, doi:10.5281/zenodo.20841543)"
PBDB-T-2Cl,Y6-BO,CCCCC(CC)Cc1sc(-c2c3cc(-c4ccc(-c5sc(-c6cccs6)c6c5C(=O)c5c(CC(CC)CCCC)sc(CC(CC)CCCC)c5C6=O)s4)sc3c(-c3cc(Cl)c(CC(CC)CCCC)s3)c3ccsc23)cc1Cl,CCCCCCCCCCCc1c(/C=C2\C(=O)c3cc(F)c(F)cc3C2=C(C#N)C#N)sc2c1sc1c3c4nsnc4c4c5sc6c(CCCCCCCCCCC)c(/C=C7\C(=O)c8cc(F)c(F)cc8C7=C(C#N)C#N)sc6c5n(CC(CCCC)CCCCCC)c4c3n(CC(CCCC)CCCCCC)c21,0.85,24.48,74.55,15.98,-5.52,-3.6,-5.65,-4.1,,,2023,10.1002/adom.202302202,"OPV-DB (Qiu, J., Zenodo, 2026, doi:10.5281/zenodo.20841543)"
SM1,PC61BM,CCCCCCCCc1cc(/C=C(/C#N)C(=O)OCC(CC)CCCC)sc1-c1ccc(-c2sc(-c3cc4c(-c5ccc(CC(CC)CCCC)s5)c5sc(-c6cc(CCCCCCCC)c(-c7ccc(-c8sc(/C=C(\C#N)C(=O)OCC(CC)CCCC)cc8CCCCCCCC)s7)s6)cc5c(-c5ccc(CC(CC)CCCC)s5)c4s3)cc2CCCCCCCC)s1,COC(=O)CCCC1(c2ccccc2)C23c4c5c6c7c8c9c(c%10c%11c2c2c%12c4c4c%13c5c5c7c7c8c8c%14c9c%10c9c%10c%11c2c2c%11c%12c4c4c%12c%13c5c5c7c7c8c8c%14c9c9c%10c2c2c%11c4c4c%12c5c7c5c8c9c2c45)C613,0.75,7.06,48.0,2.53,-5.25,-2.8,-6.1,-3.7,,,2023,10.1016/j.orgel.2023.106913,"OPV-DB (Qiu, J., Zenodo, 2026, doi:10.5281/zenodo.20841543)"
PM6,PQx2,CCCCC(CC)Cc1sc(-c2c3cc(-c4ccc(-c5sc(-c6cccs6)c6c5C(=O)c5c(CC(CC)CCCC)sc(CC(CC)CCCC)c5C6=O)s4)sc3c(-c3cc(F)c(CC(CC)CCCC)s3)c3ccsc23)cc1F,CCCCCCCCCCCCC(CCCCCCCCCC)Cn1c2c3sc(/C=C4\C(=O)c5ccccc5C4=C(C#N)C#N)c(CCCCCCCCCCC)c3sc2c2c3nc4c5ccccc5c5ccccc5c4nc3c3c4sc5c(CCCCCCCCCCC)c(C/C=C6/C(=O)c7cc(-c8cccs8)ccc7C6=C(C#N)C#N)sc5c4n(CC(CCCCCCCCCC)CCCCCCCCCCCC)c3c21,0.899,5.63,51.61,2.61,-5.56,-3.65,-5.55,-3.72,,,2023,10.1002/adma.202307398,"OPV-DB (Qiu, J., Zenodo, 2026, doi:10.5281/zenodo.20841543)"
SM3,PC61BM,CCCCCCCCOc1cc(-c2ccc(-c3ccc4c5c(cccc35)C(=O)N(CCCCCCCC)C4=O)s2)c(F)cc1-c1ccc(-c2ccc3c4c(cccc24)C(=O)N(CCCCCCCC)C3=O)s1,COC(=O)CCCC1(c2ccccc2)C23c4c5c6c7c8c9c(c%10c%11c2c2c%12c4c4c%13c5c5c7c7c8c8c%14c9c%10c9c%10c%11c2c2c%11c%12c4c4c%12c%13c5c5c7c7c8c8c%14c9c9c%10c2c2c%11c4c4c%12c5c7c5c8c9c2c45)C613,0.79,7.19,44.0,2.49,-5.95,-3.68,-6.1,-3.7,,,2023,10.1016/j.orgel.2023.106913,"OPV-DB (Qiu, J., Zenodo, 2026, doi:10.5281/zenodo.20841543)"
PBDB-T,BTOIC,CCCCC(CC)Cc1ccc(-c2c3cc(-c4ccc(-c5sc(-c6cccs6)c6c5C(=O)c5c(CC(CC)CCCC)sc(CC(CC)CCCC)c5C6=O)s4)sc3c(-c3ccc(CC(CC)CCCC)s3)c3ccsc23)s1,CCOc1c2c(c(OCC)c3c1C(c1ccc(CC)cc1)(c1ccc(CC)cc1)c1c-3sc3cc(/C=C4\C(=O)c5c(csc5C)C4=C(C#N)C#N)sc13)C(c1ccc(CC)cc1)(c1ccc(CC)cc1)c1c-2sc2cc(/C=C3\C(=O)c4c(csc4C)C3=C(C#N)C#N)sc12,0.862,18.6,68.4,10.96,-5.33,-3.48,-5.42,-3.94,,,2023,10.1021/accountsmr.3c00160,"OPV-DB (Qiu, J., Zenodo, 2026, doi:10.5281/zenodo.20841543)"
PTC,IT-4F,CCCCC(CC)Cc1sc(-c2c3cc(-c4cc(C(=O)CC5CCCCC5)cs4)sc3c(-c3cc(F)c(CC(CC)CCCC)s3)c3ccsc23)cc1F,CCCCCCc1ccc(C2(c3ccc(CCCCCC)cc3)c3cc4c(cc3-c3sc5cc(/C=C6\C(=O)c7cc(F)c(F)cc7C6=C(C#N)C#N)sc5c32)C(c2ccc(CCCCCC)cc2)(c2ccc(CCCCCC)cc2)c2c-4sc3cc(/C=C4\C(=O)c5cc(F)c(F)cc5C4=C(C#N)C#N)sc23)cc1,0.95,18.39,61.03,10.66,-5.65,-3.7,-5.66,-4.14,,,2023,10.1039/d3py00229b,"OPV-DB (Qiu, J., Zenodo, 2026, doi:10.5281/zenodo.20841543)"
PBDBT,IT-IC,CCCCC(CC)Cc1sc(-c2c3cc(-c4cccc5nsnc45)sc3c(-c3cc(Cl)c(CC(CC)CCCC)s3)c3ccsc23)cc1Cl,CCCCCCc1ccc(C2(c3ccc(CCCCCC)cc3)c3cc4c(cc3-c3sc5cc(C=C6C(=O)c7ccccc7C6=C(C#N)C#N)sc5c32)C(c2ccc(CCCCCC)cc2)(c2ccc(CCCCCC)cc2)c2c-4sc3cc(C=C4C(=O)c5ccccc5C4=C(C#N)C#N)sc23)cc1,0.91,16.43,73.0,10.85,-5.33,-3.48,-5.576,-3.916,,,2023,10.1021/acsami.3c15126,"OPV-DB (Qiu, J., Zenodo, 2026, doi:10.5281/zenodo.20841543)"
PBDB-T,F-F,CCCCC(CC)Cc1ccc(-c2c3cc(-c4ccc(-c5sc(-c6cccs6)c6c5C(=O)c5c(CC(CC)CCCC)sc(CC(CC)CCCC)c5C6=O)s4)sc3c(-c3ccc(CC(CC)CCCC)s3)c3ccsc23)s1,CCCCCCCCC1(CCCCCCCC)c2cc3c(cc2-c2cc4c(cc21)-c1sc(C=C2C(=O)c5cc(F)ccc5C2=C(C#N)C#N)cc1C4(CCCCCCCC)CCCCCCCC)C(CCCCCCCC)(CCCCCCCC)c1cc(C=C2C(=O)c4cc(F)ccc4C2=C(C#N)C#N)sc1-3,0.88,17.36,71.0,10.85,-5.33,-3.48,-5.72,-4.13,,,2023,10.1016/j.jphotochem.2023.115162,"OPV-DB (Qiu, J., Zenodo, 2026, doi:10.5281/zenodo.20841543)"
PCE10,IEICO-4F,CCCCC(CC)COC(=O)c1sc2c(-c3cc4c(-c5ccc(CC(CC)CCCC)s5)c5sccc5c(-c5ccc(CC(CC)CCCC)s5)c4s3)scc2c1F,CCCCCCc1ccc(C2(c3ccc(CCCCCC)cc3)c3cc4c(cc3-c3sc(-c5sc(/C=C6\C(=O)c7cc(F)c(F)cc7C6=C(C#N)C#N)cc5OCC(CC)CCCC)cc32)C(c2ccc(CCCCCC)cc2)(c2ccc(CCCCCC)cc2)c2cc(-c3scc(/C=C5/C(=O)c6cc(F)c(F)cc6C5=C(C#N)C#N)c3OCC(CC)CCCC)sc2-4)cc1,0.71,24.96,63.0,11.15,-5.21,-3.6,-5.44,-4.19,,,2023,10.1016/j.nanoen.2023.108472,"OPV-DB (Qiu, J., Zenodo, 2026, doi:10.5281/zenodo.20841543)"
PM6,ITC-2Br1,CCCCC(CC)Cc1sc(-c2c3cc(-c4ccc(-c5sc(-c6cccs6)c6c5C(=O)c5c(CC(CC)CCCC)sc(CC(CC)CCCC)c5C6=O)s4)sc3c(-c3cc(F)c(CC(CC)CCCC)s3)c3ccsc23)cc1F,CCCCCCc1ccc(C2(c3ccc(CCCCCC)cc3)c3cc4c(cc3-c3sc5cc(/C=C6\C(=O)c7c(Br)csc7C6=C(C#N)C#N)sc5c32)C(c2ccc(CCCCCC)cc2)(c2ccc(CCCCCC)cc2)c2c-4sc3cc(/C=C4\C(=O)c5c(Br)csc5C4=C(C#N)C#N)sc23)cc1,1.01,16.6,70.6,11.9,-5.56,-3.65,-5.7,-3.95,,,2023,10.1021/accountsmr.3c00160,"OPV-DB (Qiu, J., Zenodo, 2026, doi:10.5281/zenodo.20841543)"
PBDB-T,PTY6,CCCCC(CC)Cc1ccc(-c2c3cc(-c4ccc(-c5sc(-c6cccs6)c6c5C(=O)c5c(CC(CC)CCCC)sc(CC(CC)CCCC)c5C6=O)s4)sc3c(-c3ccc(CC(CC)CCCC)s3)c3ccsc23)s1,CCCCCCCCCCCCC(CCCCCCCCCC)Cn1c2c3sc(/C=C4\C(=O)c5ccccc5C4=C(C#N)C#N)c(CCCCCCCCCCC)c3sc2c2c3nsnc3c3c4sc5c(CCCCCCCCCCC)c(/C=C6\C(=O)c7cc(-c8ccc(-c9ccc(-c%10sc(-c%11ccc(-c%12cc%13c(-c%14ccc(CC(CC)CCCC)s%14)c%14sccc%14c(-c%14ccc(CC(CC)CCCC)s%14)c%13s%12)s%11)c%11c%10C(=O)c%10c(CC(CC)CCCC)sc(CC(CC)CCCC)c%10C%11=O)s9)s8)ccc7C6=C(C#N)C#N)sc5c4n(CC(CCCCCCCCCC)CCCCCCCCCCCC)c3c21,0.873,20.47,67.0,12.04,-5.33,-3.48,-5.64,-3.81,,,2023,10.1002/adfm.202311798,"OPV-DB (Qiu, J., Zenodo, 2026, doi:10.5281/zenodo.20841543)"
D18-Cl,PYF-T-o,CCCCCCC(CCCC)Cc1csc(-c2cc3c4nsnc4c4cc(-c5cc(CC(CCCC)CCCCCC)c(-c6cc7c(-c8cc(Cl)c(CC(CC)CCCC)s8)c8sccc8c(-c8cc(Cl)c(CC(CC)CCCC)s8)c7s6)s5)sc4c3s2)c1,CCCCCCCCCCCCC(CCCCCCCCCC)Cn1c2c3sc(/C=C4\C(=O)c5c(F)cccc5C4=C(C#N)C#N)c(CCCCCCCCCCC)c3sc2c2c3nsnc3c3c4sc5c(CCCCCCCCCCC)c(/C=C6\C(=O)c7c(ccc(-c8cccs8)c7F)C6=C(C#N)C#N)sc5c4n(CC(CCCCCCCCCC)CCCCCCCCCCCC)c3c21,0.906,22.97,59.5,12.3,-5.48,-2.75,-5.715,-3.805,,,2023,10.1002/adfm.202306791,"OPV-DB (Qiu, J., Zenodo, 2026, doi:10.5281/zenodo.20841543)"
PDNB-2F,Y6,CCCCCCCCCCCCC(CCCCCCCCCC)CN1C(=O)c2ccc3c4c(ccc(c24)C1=O)-c1nc2c(-c4cc(CC(CC)CCCC)c(-c5cc6c(-c7cc(F)c(CC(CC)CCCC)s7)c7sccc7c(-c7cc(F)c(CC(CC)CCCC)s7)c6s5)s4)c(F)c(F)c(-c4cc(CC(CC)CCCC)cs4)c2nc1-3,CCCCCCCCCCCc1c(/C=C2\C(=O)c3cc(F)c(F)cc3C2=C(C#N)C#N)sc2c1sc1c3c4nsnc4c4c5sc6c(CCCCCCCCCCC)c(/C=C7\C(=O)c8cc(F)c(F)cc8C7=C(C#N)C#N)sc6c5n(CC(CC)CCCC)c4c3n(CC(CC)CCCC)c21,0.87,22.45,62.37,12.18,-5.6,-3.95,-5.65,-4.09,,,2023,10.1039/d3ra05647c,"OPV-DB (Qiu, J., Zenodo, 2026, doi:10.5281/zenodo.20841543)"
