Repository: AsadKhanJBNU/osc_predictor

# OSC Donor–Acceptor Property Predictor

Predicts **nine** electronic and photovoltaic properties of organic solar cell
donor–acceptor pairs **directly from SMILES** — no DFT and no device measurements
as inputs.

**Try it live:** https://huggingface.co/spaces/AsadWazir/osc_predictor

## About

Selected models from the combined SMILES-only pipeline:

| Property | Description | Selected model | Test *R*² |
|---|---|---|---|
| V_OC | Open-circuit voltage | ElasticNet | 45.8% |
| J_SC | Short-circuit current | ElasticNet | 69.5% |
| PCE | Power conversion efficiency | Ridge | 61.2% |
| HOMO_D | Donor HOMO | k-NN | 18.5% |
| LUMO_D | Donor LUMO | Extra Trees | 39.1% |

File: Dataset/Combined_Dataset.csv (part 22 of 28)
DonorName,AcceptorName,DonorSMILES,AcceptorSMILES,V_OC,J_SC,PCE,FF_percent,HOMO_D,LUMO_D,HOMO_A,LUMO_A,Lambda+,Lambda-,PubYear,DOI,source,orbital_label_type,split
JD40,PA-5,CCCCCCC(CCCC)Cc1csc(-c2cc3c4nsnc4c4cc(-c5cc(CC(CCCC)CCCCCC)c(-c6cc7c(-c8ccc(CC(CC)CCCC)s8)c8sccc8c(-c8ccc(CC(CC)CCCC)s8)c7s6)s5)sc4c3s2)c1,CCCCCCCCCCCCC(CCCCCCCCCC)Cn1c2c3sc(/C=C4\C(=O)c5ccccc5C4=C(C#N)C#N)c(CCCCCCCCCCC)c3sc2c2c3nsnc3c3c4sc5c(CCCCCCCCCCC)c(/C=C6\C(=O)c7cc(-c8cccs8)ccc7C6=C(C#N)C#N)sc5c4n(CC(CCCCCCCCCC)CCCCCCCCCCCC)c3c21,0.87,24.05,16.11,76.9,-5.38,-3.32,-5.63,-3.72,,,2022.0,10.1016/j.enrev.2022.100008,opvdb_experimental,electrochemical,training
PM6,PA1-o,CCCCC(CC)Cc1sc(-c2c3cc(-c4ccc(-c5sc(-c6cccs6)c6c5C(=O)c5c(CC(CC)CCCC)sc(CC(CC)CCCC)c5C6=O)s4)sc3c(-c3cc(F)c(CC(CC)CCCC)s3)c3ccsc23)cc1F,CCCCCCCCCCCCC(CCCCCCCCCC)Cn1c2c3sc(/C=C4\C(=O)c5ccccc5C4=C(C#N)C#N)c(CCCCCCCCCCC)c3sc2c2c3nsnc3c3c4sc5c(CCCCCCCCCCC)c(/C=C6\C(=O)c7cc(-c8ccc(-c9ccc%10c(c9F)C(=O)/C(=C\c9sc%11c(sc%12c%13c%14nsnc%14c%14c%15sc%16c(CCCCCCCCCCC)c(/C=C%17\C(=O)c%18c(ccc(-c%19cccs%19)c%18F)C%17=C(C#N)C#N)sc%16c%15n(CC(CCCCCCCCCC)CCCCCCCCCCCC)c%14c%13n(CC(CCCCCCCCCC)CCCCCCCCCCCC)c%11%12)c9CCCCCCCCCCC)C%10=C(C#N)C#N)s8)ccc7C6=C(C#N)C#N)sc5c4n(CC(CCCCCCCCCC)CCCCCCCCCCCC)c3c21,0.925,23.99,16.0,72.2,-5.56,-3.65,-5.74,-3.83,,,2022.0,10.1021/acs.macromol.2c01276,opvdb_experimental,electrochemical,training
PTQ10,Y26,CCCCCCCCC(CCCCCC)COc1cnc2c(-c3cccs3)c(F)c(F)cc2n1,CCCCCCc1c(/C=C2\C(=O)c3cc(F)c(F)cc3C2=C(C#N)C#N)sc2c3c4nn(CC(CC)CCCC)nc4c4c5sc(/C=C6\C(=O)c7cc(F)c(F)cc7C6=C(C#N)C#N)c(CCCCCC)c5n(CC(CC)CCCC)c4c3n(CC(CC)CCCC)c12,0.886,23.57,16.01,76.73,-5.54,-2.92,-5.58,-4.03,,,2022.0,10.1039/d2ta07239d,opvdb_experimental,electrochemical,training
PBDB-T,PYT,CCCCC(CC)Cc1ccc(-c2c3cc(-c4ccc(-c5sc(-c6cccs6)c6c5C(=O)c5c(CC(CC)CCCC)sc(CC(CC)CCCC)c5C6=O)s4)sc3c(-c3ccc(CC(CC)CCCC)s3)c3ccsc23)s1,CCCCCCCCCCCCC(CCCCCCCCCC)Cn1c2c3sc(/C=C4\C(=O)c5ccccc5C4=C(C#N)C#N)c(CCCCCCCCCCC)c3sc2c2c3nsnc3c3c4sc5c(CCCCCCCCCCC)c(/C=C6\C(=O)c7cc(-c8cccs8)ccc7C6=C(C#N)C#N)sc5c4n(CC(CCCCCCCCCC)CCCCCCCCCCCC)c3c21,0.91,23.07,16.05,77.0,-5.33,-3.48,-5.63,-3.72,,,2022.0,10.1016/j.cej.2022.138146,opvdb_experimental,electrochemical,training
PTBTz2,Y6,CCOC(=O)c1cc2c(-c3nccs3)sc(-c3ncc(-c4cc5c(-c6ccc(CC)s6)c6sc(-c7cnc(-c8sc(-c9ncc(-c%10cc%11c(-c%12ccc(CC)s%12)c%12sc(-c%13cnc(-c%14sc(-c%15ncc(-c%16cc%17c(-c%18ccc(CC)s%18)c%18sccc%18c(-c%18ccc(CC)s%18)c%17s%16)s%15)c%15sc(C(=O)OCC)cc%14%15)s%13)cc%12c(-c%12ccc(CC)s%12)c%11s%10)s9)c9sc(C(=O)OCC)cc89)s7)cc6c(-c6ccc(CC)s6)c5s4)s3)c2s1,CCCCCCCCCCCc1c(/C=C2\C(=O)c3cc(F)c(F)cc3C2=C(C#N)C#N)sc2c1sc1c3c4nsnc4c4c5sc6c(CCCCCCCCCCC)c(/C=C7\C(=O)c8cc(F)c(F)cc8C7=C(C#N)C#N)sc6c5n(CC(CC)CCCC)c4c3n(CC(CC)CCCC)c21,0.85,25.2,15.9,75.0,-5.48,-3.52,-5.65,-4.09,,,2022.0,10.1002/advs.202205682,opvdb_experimental,electrochemical,training
PBDB-T,PFA1,CCCCC(CC)Cc1ccc(-c2c3cc(-c4ccc(-c5sc(-c6cccs6)c6c5C(=O)c5c(CC(CC)CCCC)sc(CC(CC)CCCC)c5C6=O)s4)sc3c(-c3ccc(CC(CC)CCCC)s3)c3ccsc23)s1,CCCCCCCCCCCCC(CCCCCCCCCC)Cn1c2c3sc(/C=C4\C(=O)c5cc(F)ccc5C4=C(C#N)C#N)c(CCCCCCCCCCC)c3sc2c2c3nsnc3c3c4sc5c(CCCCCCCCCCC)c(/C=C6\C(=O)c7cc(-c8cccs8)c(F)cc7C6=C(C#N)C#N)sc5c4n(CC(CCCCCCCCCC)CCCCCCCCCCCC)c3c21,0.85,24.01,15.02,72.93,-5.33,-3.48,-5.74,-3.84,,,2022.0,10.1039/d2tc00045h,opvdb_experimental,electrochemical,training
PM6,IDTP-4F,CCCCC(CC)Cc1sc(-c2c3cc(-c4ccc(-c5sc(-c6cccs6)c6c5C(=O)c5c(CC(CC)CCCC)sc(CC(CC)CCCC)c5C6=O)s4)sc3c(-c3cc(F)c(CC(CC)CCCC)s3)c3ccsc23)cc1F,CCCCCCc1ccc(C2(c3ccc(CCCCCC)cc3)c3cc4c(cc3-c3sc(/C=C5\C(=O)c6cc(F)c(F)cc6C5=C(C#N)C#N)cc32)C(c2ccc(CCCCCC)cc2)(c2ccc(CCCCCC)cc2)c2c-4sc3c4sc(/C=C5\C(=O)c6cc(F)c(F)cc6C5=C(C#N)C#N)cc4n(CC(CC)CCCC)c23)cc1,0.885,22.39,15.02,75.7,-5.56,-3.65,-5.54,-3.98,,,2022.0,10.1002/adfm.202203200,opvdb_experimental,electrochemical,training
PTB7-Th,Ph(PDI)3,CCCCC(CC)COC(=O)c1sc2csc(-c3cc4c(-c5ccc(CC(CC)CCCC)s5)c5sccc5c(-c5ccc(CC(CC)CCCC)s5)c4s3)c2c1F,CCCCCC(CCCCC)n1c(=O)c2ccc3c4ccc5c(=O)n(C(CCCCC)CCCCC)c(=O)c6cc7c(c4c56)c4c(cc(c1=O)c2c34)c1c2c3cc4c(=O)n(C(CCCCC)CCCCC)c(=O)c5ccc6c8ccc9c(=O)n(C(CCCCC)CCCCC)c(=O)c%10cc(c(c8c9%10)c3c6c54)c2c2c3cc4c(=O)n(C(CCCCC)CCCCC)c(=O)c5ccc6c8ccc9c(=O)n(C(CCCCC)CCCCC)c(=O)c%10cc(c(c8c9%10)c3c6c54)c2c71,0.85,14.15,6.28,52.9,-5.21,-3.6,-5.92,-3.85,,,2022.0,10.1002/smll.202208217,opvdb_experimental,electrochemical,training
PTB7-Th,N2200,CCCCC(CC)COC(=O)c1sc2csc(-c3cc4c(-c5ccc(CC(CC)CCCC)s5)c5sccc5c(-c5ccc(CC(CC)CCCC)s5)c4s3)c2c1F,CCCCCCCCCCC(CCCCCCCC)CN1C(=O)c2ccc3c4c(c(-c5ccc(-c6cccs6)s5)cc(c24)C1=O)C(=O)N(CC(CCCCCCCC)CCCCCCCCCC)C3=O,0.78,13.69,6.3,58.0,-5.21,-3.6,-5.71,-4.02,,,2022.0,10.1016/j.synthmet.2022.117189,opvdb_experimental,electrochemical,training
HFQx-T,BZIC,CCCCC(CC)COc1c(F)cc(-c2nc3c(-c4cccs4)c(F)c(F)c(-c4ccc(-c5cc6c(-c7ccc(CC(CC)CCCC)s7)c7sccc7c(-c7ccc(CC(CC)CCCC)s7)c6s5)s4)c3nc2-c2cc(F)c(OCC(CC)CCCC)c(F)c2)cc1F,CCCCC(CC)Cn1nc2c(n1)c1c3sc(/C=C4\C(=O)c5ccccc5C4=C(C#N)C#N)cc3n(CC(CC)CCCC)c1c1c2c2sc(/C=C3\C(=O)c4ccccc4C3=C(C#N)C#N)cc2n1CC(CC)CCCC,0.84,12.67,6.3,59.0,-5.44,-3.5,-5.42,-3.88,,,2022.0,10.1021/acsami.2c10059,opvdb_experimental,electrochemical,training
FTAZ,ITIC1,CCCCCCC(CCCC)CCc1c2cc(-c3ccc(-c4c(F)c(F)c(-c5cccs5)c5nn(CC(CCCC)CCCCCC)nc45)s3)sc2c(CCC(CCCC)CCCCCC)c2ccsc12,CCCCCCc1ccc(C2(c3ccc(CCCCCC)cc3)c3cc(/C=C4\C(=O)c5ccccc5C4=C(C#N)C#N)sc3-c3sc4cc5c6c(sc5cc4c32)-c2sc(/C=C3\C(=O)c4ccccc4C3=C(C#N)C#N)cc2C6(c2ccc(CCCCCC)cc2)c2ccc(CCCCCC)cc2)cc1,0.921,16.45,8.54,56.4,-5.38,-3.17,-5.48,-3.85,,,2022.0,10.1002/cjoc.202200027,opvdb_experimental,electrochemical,training
PIDTT-FQxTM,Y6,CCCCCCc1ccc(C2(c3ccc(CCCCCC)cc3)c3cc4c(cc3-c3sc5ccsc5c32)C(c2ccc(CCCCCC)cc2)(c2ccc(CCCCCC)cc2)c2c-4sc3cc(-c4ccc(-c5cc(F)c(-c6cccs6)c6nc(-c7ccc(OC)cc7)c(-c7ccc(OC)cc7)nc56)s4)sc23)cc1,CCCCCCCCCCCc1c(/C=C2\C(=O)c3cc(F)c(F)cc3C2=C(C#N)C#N)sc2c1sc1c3c4nsnc4c4c5sc6c(CCCCCCCCCCC)c(/C=C7\C(=O)c8cc(F)c(F)cc8C7=C(C#N)C#N)sc6c5n(CC(CC)CCCC)c4c3n(CC(CC)CCCC)c21,0.73,22.23,8.51,52.4,-5.09,-3.17,-5.65,-4.09,,,2022.0,10.1016/j.jiec.2022.07.023,opvdb_experimental,electrochemical,training
PTQ10,BDDEH-4F,CCCCCCCCC(CCCCCC)COc1cnc2c(-c3cccs3)c(F)c(F)cc2n1,CCCCC(CC)Cc1sc(CC(CC)CCCC)c2c1C(=O)c1c(-c3cc4c(s3)-c3sc(/C=C5\C(=O)c6cc(F)c(F)cc6C5=C(C#N)C#N)cc3C4(CC(CC)CCCC)CC(CC)CCCC)sc(-c3cc4c(s3)-c3sc(/C=C5\C(=O)c6cc(F)c(F)cc6C5=C(C#N)C#N)cc3C4(CC(CC)CCCC)CC(CC)CCCC)c1C2=O,0.906,18.0,8.28,51.06,-5.54,-2.92,-5.57,-3.94,,,2022.0,10.1016/j.orgel.2022.106562,opvdb_experimental,electrochemical,training
PTB7-Th,Para-TrBRCN,CCCCC(CC)COC(=O)c1sc2csc(-c3cc4c(-c5ccc(CC(CC)CCCC)s5)c5sccc5c(-c5ccc(CC(CC)CCCC)s5)c4s3)c2c1F,CCCCC1(CCCC)c2ccc(-c3ccc(/C=c4\sc(=C(C#N)C#N)n(CC)c4=O)c4nsnc34)cc2-c2c1c1c(c3c2C(CCCC)(CCCC)c2cc(-c4ccc(/C=c5\sc(=C(C#N)C#N)n(CC)c5=O)c5nsnc45)ccc2-3)C(CCCC)(CCCC)c2ccc(-c3ccc(/C=c4\sc(=C(C#N)C#N)n(CC)c4=O)c4nsnc34)cc2-1,0.95,13.75,8.29,63.5,-5.21,-3.6,-5.98,-3.71,,,2022.0,10.1016/j.synthmet.2022.117189,opvdb_experimental,electrochemical,training
PBDT-DTN,ITIC,CCCCC(CC)Cc1csc(-c2sc(-c3cc(CC(CC)CCCC)c(-c4cc5c(-c6cc(CC(CC)CCCC)cs6)c6sccc6c(-c6ccc(CC(CC)CCCC)s6)c5s4)s3)c3c2C(=O)c2ccccc2C3=O)c1,CCCCCCc1ccc(C2(c3ccc(CCCCCC)cc3)c3cc4c(cc3-c3sc5cc(C=C6C(=O)c7ccccc7C6=C(C#N)C#N)sc5c32)C(c2ccc(CCCCCC)cc2)(c2ccc(CCCCCC)cc2)c2c-4sc3cc(C=C4C(=O)c5ccccc5C4=C(C#N)C#N)sc23)cc1,0.92,13.8,8.3,66.0,-5.37,-3.53,-5.576,-3.916,,,2022.0,10.1021/accountsmr.2c00020,opvdb_experimental,electrochemical,training
PTB7-Th,SSBR,CCCCC(CC)COC(=O)c1sc2csc(-c3cc4c(-c5ccc(CC(CC)CCCC)s5)c5sccc5c(-c5ccc(CC(CC)CCCC)s5)c4s3)c2c1F,CCCCC(CC)CC1(CC(CC)CCCC)c2cc(-c3ccc(/C=C4\SC(=S)N(CC)C4=O)c4nsnc34)sc2-c2sc(-c3ccc(/C=C4\SC(=S)N(CC)C4=O)c4nsnc34)cc21,0.92,15.91,8.16,55.83,-5.21,-3.6,-5.44,-3.72,,,2022.0,10.1016/j.synthmet.2022.117189,opvdb_experimental,electrochemical,training
PF2,PC70BM,CCCCCCCCC(CCCCCC)Cc1cc2sc(-c3c4cc(-c5sc(-c6c(F)c(F)c(-c7cc(CC(CC)CCCC)cs7)c7nsnc67)cc5CC(CC)CCCC)sc4c(-c4cc5sc(CC(CCCCCC)CCCCCCCC)cc5s4)c4ccsc34)cc2s1,CCCCC(=O)OCC1(C2=CC=CC=C2)C3=CC=CC4=CC=CC5=CC=CC6=CC=C7C=CC=CC8=CC=CC1=C8C7=C6C5=C4C3,0.705,20.25,8.13,57.0,-5.48,-3.73,-6.1,-3.9,,,2022.0,10.1002/solr.202200756,opvdb_experimental,electrochemical,training
PM6,ITOR4F-IC,CCCCC(CC)Cc1sc(-c2c3cc(-c4ccc(-c5sc(-c6cccs6)c6c5C(=O)c5c(CC(CC)CCCC)sc(CC(CC)CCCC)c5C6=O)s4)sc3c(-c3cc(F)c(CC(CC)CCCC)s3)c3ccsc23)cc1F,CCCCCCCCOc1ccc(C2(c3ccc(OCCCCCCCC)c(F)c3)c3cc4c(cc3-c3sc5cc(/C=C6\C(=O)c7ccccc7C6=C(C#N)C#N)sc5c32)C(c2ccc(OCCCCCCCC)c(F)c2)(c2ccc(OCCCCCCCC)c(F)c2)c2c-4sc3cc(/C=C4\C(=O)c5ccccc5C4=C(C#N)C#N)sc23)cc1F,0.964,13.98,8.09,60.05,-5.56,-3.65,-5.62,-4.02,,,2022.0,10.1016/j.solener.2022.02.049,opvdb_experimental,electrochemical,training
PC-BDT2,Y6,CCCCCCCCCCC(CCCCCCCC)COC(=O)Nc1ccsc1-c1cnc(-c2sc(-c3cc4c(OCC(CCCCCCCC)CCCCCCCCCC)c5sccc5c(OCC(CCCCCCCC)CCCCCCCCCC)c4s3)cc2NC(=O)OCC(CCCCCCCC)CCCCCCCCCC)cn1,CCCCCCCCCCCc1c(/C=C2\C(=O)c3cc(F)c(F)cc3C2=C(C#N)C#N)sc2c1sc1c3c4nsnc4c4c5sc6c(CCCCCCCCCCC)c(/C=C7\C(=O)c8cc(F)c(F)cc8C7=C(C#N)C#N)sc6c5n(CC(CC)CCCC)c4c3n(CC(CC)CCCC)c21,0.83,18.1,7.9,52.3,-5.33,-3.45,-5.65,-4.1,,,2022.0,10.1039/d2py01329k,opvdb_experimental,electrochemical,training
PIDT-FQxTM,Y6,CCCCCCc1ccc(C2(c3ccc(CCCCCC)cc3)c3cc4c(cc3-c3sccc32)C(c2ccc(CCCCCC)cc2)(c2ccc(CCCCCC)cc2)c2cc(-c3ccc(-c5cc(F)c(-c6cccs6)c6nc(-c7ccc(OC)cc7)c(-c7ccc(OC)cc7)nc56)s3)sc2-4)cc1,CCCCCCCCCCCc1c(/C=C2\C(=O)c3cc(F)c(F)cc3C2=C(C#N)C#N)sc2c1sc1c3c4nsnc4c4c5sc6c(CCCCCCCCCCC)c(/C=C7\C(=O)c8cc(F)c(F)cc8C7=C(C#N)C#N)sc6c5n(CC(CC)CCCC)c4c3n(CC(CC)CCCC)c21,0.77,19.92,7.82,51.0,-5.11,-3.13,-5.65,-4.09,,,2022.0,10.1016/j.jiec.2022.07.023,opvdb_experimental,electrochemical,training
D18,BTA5,CCCCCCC(CCCC)Cc1csc(-c2cc3c4nsnc4c4cc(-c5cc(CC(CCCC)CCCCCC)c(-c6cc7c(-c8cc(F)c(CC(CC)CCCC)s8)c8sccc8c(-c8cc(F)c(CC(CC)CCCC)s8)c7s6)s5)sc4c3s2)c1,CCCCCCCCn1nc2c(/C=c3/sc(=C(C#N)C#N)n(Cc4ccccc4)c3=O)ccc(-c3cc4c(s3)-c3cc5c(cc3C4(c3ccc(CCCCCC)cc3)c3ccc(CCCCCC)cc3)-c3sc(-c4ccc(/C=c6/sc(=C(C#N)C#N)n(Cc7ccccc7)c6=O)c6nn(CCCCCCCC)nc46)cc3C5(c3ccc(CCCCCC)cc3)c3ccc(CCCCCC)cc3)c2n1,1.25,10.09,7.88,62.46,-5.51,-2.77,-5.55,-3.71,,,2022.0,10.1016/j.cej.2022.139080,opvdb_experimental,electrochemical,training
PM7,L8-BO,CCCCC(CC)Cc1sc(-c2c3ccsc3c(-c3cc(Cl)c(CC(CC)CCCC)s3)c3sc(-c4ccc(-c5sc(-c6cccs6)c6c5C(=O)c5c(CC(CC)CCCC)sc(CC(CC)CCCC)c5C6=O)s4)cc23)cc1Cl,CCCCCCC(CCCC)Cc1c(/C=C2\C(=O)c3cc(F)c(F)cc3C2=C(C#N)C#N)sc2c1sc1c3c4nsnc4c4c5sc6c(CC(CCCC)CCCCCC)c(/C=C7\C(=O)c8cc(F)c(F)cc8C7=C(C#N)C#N)sc6c5n(CC(CC)CCCC)c4c3n(CC(CC)CCCC)c21,0.908,24.41,16.44,74.17,-5.575,-3.67,-5.68,-3.9,,,2024.0,10.1002/adfm.202408678,opvdb_experimental,electrochemical,training
PiNT,BTP-eC9,CCCCCCCCCCCCC(CCCCCCCCCC)Cc1csc(-c2cc3c(cc(-c4cc(CC(CCCCCCCCCC)CCCCCCCCCCCC)c(-c5ccc(/C=C(\C#N)c6cc(OCC(CC)CCCC)c(/C(C#N)=C/c7cccs7)cc6OCC(CC)CCCC)s5)s4)c4nsnc43)c3nsnc23)c1,CCCCCCCCCc1c(/C=C2\C(=O)c3cc(Cl)c(Cl)cc3C2=C(C#N)C#N)sc2c1sc1c3c4nsnc4c4c5sc6c(CCCCCCCCC)c(/C=C7\C(=O)c8cc(Cl)c(Cl)cc8C7=C(C#N)C#N)sc6c5n(CC(CCCC)CCCCCC)c4c3n(CC(CCCC)CCCCCC)c21,0.88,27.8,19.1,77.6,-5.42,-3.22,-5.68,-3.9,,,2024.0,10.1039/d4ee02414a,opvdb_experimental,electrochemical,training
PBDB-T,BTP-FTh,CCCCC(CC)Cc1ccc(-c2c3cc(-c4ccc(-c5sc(-c6cccs6)c6c5C(=O)c5c(CC(CC)CCCC)sc(CC(CC)CCCC)c5C6=O)s4)sc3c(-c3ccc(CC(CC)CCCC)s3)c3ccsc23)s1,CCCCCCc1sc(-c2c(/C=C3\C(=O)c4cc(F)c(F)cc4C3=C(C#N)C#N)sc3c2sc2c4c5nsnc5c5c6sc7c(-c8cc(F)c(CCCCCC)s8)c(/C=C8\C(=O)c9cc(F)c(F)cc9C8=C(C#N)C#N)sc7c6n(CC(CCCC)CCCCCC)c5c4n(CC(CCCC)CCCCCC)c32)cc1F,0.851,24.14,14.81,72.06,-5.33,-3.48,-5.8,-4.04,,,2024.0,10.1002/cssc.202400601,opvdb_experimental,electrochemical,training
SM1-F,Y6,CCCCCCCCC1=C(C2=CC=C(C3=C(CCCCCCCC)C=C(C4=CC5=C(C6=CC(F)=C(CC(CC)CCCC)S6)C6=C(C=C(C7=CC(CCCCCCCC)=C(C8=CC=C(C9=C(CCCCCCCC)C=C(/C=C(\C#N)C(=O)OCC(CC)CCCC)S9)S8)S7)S6)C(C6=CC(F)=C(CC(CC)CCCC)S6)=C5S4)S3)S2)SC(/C=C(/C#N)C(=O)OCC(CC)CCCC)=C1,CCCCCCCCCCCc1c(/C=C2\C(=O)c3cc(F)c(F)cc3C2=C(C#N)C#N)sc2c1sc1c3c4nsnc4c4c5sc6c(CCCCCCCCCCC)c(/C=C7\C(=O)c8cc(F)c(F)cc8C7=C(C#N)C#N)sc6c5n(CC(CC)CCCC)c4c3n(CC(CC)CCCC)c21,0.87,23.2,14.1,70.0,-5.37,-2.81,-5.65,-4.09,,,2024.0,10.1039/d4cc06017b,opvdb_experimental,electrochemical,training
PBDB-T,BTP-Th,CCCCC(CC)Cc1ccc(-c2c3cc(-c4ccc(-c5sc(-c6cccs6)c6c5C(=O)c5c(CC(CC)CCCC)sc(CC(CC)CCCC)c5C6=O)s4)sc3c(-c3ccc(CC(CC)CCCC)s3)c3ccsc23)s1,CCCCCCc1ccc(-c2c(/C=C3\C(=O)c4cc(F)c(F)cc4C3=C(C#N)C#N)sc3c2sc2c4c5nsnc5c5c6sc7c(-c8ccc(CCCCCC)s8)c(/C=C8\C(=O)c9cc(F)c(F)cc9C8=C(C#N)C#N)sc7c6n(CC(CCCC)CCCCCC)c5c4n(CC(CCCC)CCCCCC)c32)s1,0.88,23.01,13.91,68.73,-5.33,-3.48,-5.75,-3.96,,,2024.0,10.1002/cssc.202400601,opvdb_experimental,electrochemical,training
PiBT,BTP-eC9,CCCCCCN1C(=O)c2ccc(/C=C/c3ccc(/C=C/c4ccc5c(c4)C(=O)N(CCCCCC)C5=O)c4nsnc34)cc2C1=O,CCCCCCCCCc1c(/C=C2\C(=O)c3cc(Cl)c(Cl)cc3C2=C(C#N)C#N)sc2c1sc1c3c4nsnc4c4c5sc6c(CCCCCCCCC)c(/C=C7\C(=O)c8cc(Cl)c(Cl)cc8C7=C(C#N)C#N)sc6c5n(CC(CCCC)CCCCCC)c4c3n(CC(CCCC)CCCCCC)c21,0.72,24.7,9.2,52.0,-5.8,-3.3,-5.68,-3.9,,,2024.0,10.1039/d4ee02414a,opvdb_experimental,electrochemical,training
MEH-PPV,PCBM,C=Cc1cc(OCC(CC)CCCC)c(C=C)cc1OC,COC(=O)CCCC1(c2ccccc2)C23c4c5c6c7c8c9c(c%10c%11c2c2c%12c4c4c%13c5c5c7c7c8c8c%14c9c%10c9c%10c%11c2c2c%11c%12c4c4c%12c%13c5c5c7c7c8c8c%14c9c9c%10c2c2c%11c4c4c%12c5c7c5c8c9c2c45)C613,0.878,5.83,2.28,44.0,-5.07,-2.9,-6.1,-3.7,,,2024.0,10.1039/d4nj04171b,opvdb_experimental,electrochemical,training
D18-Cl,N3,CCCCCCC(CCCC)Cc1csc(-c2cc3c4nsnc4c4cc(-c5cc(CC(CCCC)CCCCCC)c(-c6cc7c(-c8cc(Cl)c(CC(CC)CCCC)s8)c8sccc8c(-c8cc(Cl)c(CC(CC)CCCC)s8)c7s6)s5)sc4c3s2)c1,CCCCCCCCCCCc1c(/C=C2\C(=O)c3cc(F)c(F)cc3C2=C(C#N)C#N)sc2c1sc1c3c4nsnc4c4c5sc6c(CCCCCCCCCCC)c(/C=C7\C(=O)c8cc(F)c(F)cc8C7=C(C#N)C#N)sc6c5n(CCC(CC)CCCC)c4c3n(CCC(CC)CCCC)c21,0.875,27.63,19.53,80.8,-5.51,-2.77,-5.64,-3.86,,,2024.0,10.1002/advs.202409867,opvdb_experimental,electrochemical,training
PM6,PY-DT,CCCCC(CC)Cc1sc(-c2c3cc(-c4ccc(-c5sc(-c6cccs6)c6c5C(=O)c5c(CC(CC)CCCC)sc(CC(CC)CCCC)c5C6=O)s4)sc3c(-c3cc(F)c(CC(CC)CCCC)s3)c3ccsc23)cc1F,CCCCCCCCCCCCC(CCCCCCCCCC)Cn1c2c3sc(/C=C4\C(=O)c5ccccc5C4=C(C#N)C#N)c(CC(CCCC)CCCCCC)c3sc2c2c3nsnc3c3c4sc5c(CC(CCCC)CCCCCC)c(/C=C6\C(=O)c7cc(-c8cccs8)ccc7C6=C(C#N)C#N)sc5c4n(CC(CCCCCCCCCC)CCCCCCCCCCCC)c3c21,0.951,25.85,19.3,78.5,-5.56,-3.65,-5.6,-3.83,,,2024.0,10.1039/d4ee02978j,opvdb_experimental,electrochemical,training
PM6,BO4Cl,CCCCC(CC)Cc1sc(-c2c3cc(-c4ccc(-c5sc(-c6cccs6)c6c5C(=O)c5c(CC(CC)CCCC)sc(CC(CC)CCCC)c5C6=O)s4)sc3c(-c3cc(F)c(CC(CC)CCCC)s3)c3ccsc23)cc1F,CCCCCCCCCCCC1=C(/C=C2\C(=O)C3=CC(Cl)=C(Cl)C=C3C2=C(C#N)C#N)SC2=C1SC1=C2N(CC(CCCC)CCCCCC)C2=C1C1=NSN=C1C1=C2N(CC(CCCC)CCCCCC)C2=C1SC1=C2SC(/C=C2\C(=O)C3=CC(Cl)=C(Cl)C=C3C2=C(C#N)C#N)=C1CCCCCCCCCCC,0.845,29.1,18.96,77.1,-5.56,-3.65,-5.68,-4.1,,,2024.0,10.1021/acsenergylett.4c03168,opvdb_experimental,electrochemical,training
PTzBI-dF,L8BO,CCCCCCCCN1C(=O)c2c(c(-c3cc(F)c(-c4cc5c(-c6cc(F)c(CC(CC)CCCC)s6)c6sccc6c(-c6cc(F)c(CC(CC)CCCC)s6)c5s4)s3)c3nn(CCC(CC)CCCC)nc3c2-c2cc(F)cs2)C1=O,CCCCCCC(CCCC)Cc1c(/C=C2\C(=O)c3cc(F)c(F)cc3C2=C(C#N)C#N)sc2c1sc1c3c4nsnc4c4c5sc6c(CC(CCCC)CCCCCC)c(/C=C7\C(=O)c8cc(F)c(F)cc8C7=C(C#N)C#N)sc6c5n(CC(CC)CCCC)c4c3n(CC(CC)CCCC)c21,0.919,26.7,19.1,77.8,-5.55,-3.83,-5.68,-3.9,,,2024.0,10.1002/adfm.202409323,opvdb_experimental,electrochemical,training
PBQx-TF,IT-4F,CCCCCCC(CCCC)Cc1csc(-c2cc3c(s2)-c2sc(-c4cc(CC(CCCC)CCCCCC)c(-c5cc6c(-c7cc(F)c(CC(CC)CCCC)s7)c7sccc7c(-c7cc(F)c(CC(CC)CCCC)s7)c6s5)s4)cc2[C@H]2N=CC=N[C@H]32)c1,CCCCCCc1ccc(C2(c3ccc(CCCCCC)cc3)c3cc4c(cc3-c3sc5cc(/C=C6\C(=O)c7cc(F)c(F)cc7C6=C(C#N)C#N)sc5c32)C(c2ccc(CCCCCC)cc2)(c2ccc(CCCCCC)cc2)c2c-4sc3cc(/C=C4\C(=O)c5cc(F)c(F)cc5C4=C(C#N)C#N)sc23)cc1,0.804,19.4,18.8,77.5,-5.41,-2.82,-5.66,-4.14,,,2024.0,10.1002/adma.202402575,opvdb_experimental,electrochemical,training
PTB7-Th,COTIC-4F,CCCCC(CC)COC(=O)c1sc2c(-c3cc4c(-c5ccc(CC(CC)CCCC)s5)c5sc(C)cc5c(-c5ccc(CC(CC)CCCC)s5)c4s3)sc(C)c2c1F,CCCCC(CC)COc1cc(/C=C2\C(=O)c3cc(F)c(F)cc3C2=C(C#N)C#N)sc1-c1cc2c(s1)-c1sc(-c3sc(/C=C4\C(=O)c5cc(F)c(F)cc5C4=C(C#N)C#N)cc3OCC(CC)CCCC)cc1C2(CC(CC)CCCC)CC(CC)CCCC,0.52,25.81,8.22,61.0,-5.21,-3.6,-5.26,-4.16,,,2024.0,10.1016/j.orgel.2024.107183,opvdb_experimental,electrochemical,training
PB-BTF,Y6,CCCCCCCCCCC(CCCCCCCC)COc1c2cc(-c3sc(-c4c(F)c(F)c(-c5cc(CCCCCC)cs5)c5nsnc45)cc3CCCCCC)sc2c(OCC(CCCCCCCC)CCCCCCCCCC)c2ccsc12,CCCCCCCCCCCc1c(/C=C2\C(=O)c3cc(F)c(F)cc3C2=C(C#N)C#N)sc2c1sc1c3c4nsnc4c4c5sc6c(CCCCCCCCCCC)c(/C=C7\C(=O)c8cc(F)c(F)cc8C7=C(C#N)C#N)sc6c5n(CC(CC)CCCC)c4c3n(CC(CC)CCCC)c21,0.81,22.95,11.12,60.0,-5.42,-3.72,-5.65,-4.09,,,2024.0,10.1016/j.optmat.2024.115778,opvdb_experimental,electrochemical,training
PTB7-Th,ITIC-Th,CCCCC(CC)COC(=O)c1sc2csc(-c3cc4c(-c5ccc(CC(CC)CCCC)s5)c5sccc5c(-c5ccc(CC(CC)CCCC)s5)c4s3)c2c1F,CCCCCCc1ccc(C2(c3ccc(CCCCCC)s3)c3cc4c(cc3-c3sc5cc(/C=C6\C(=O)c7ccccc7C6=C(C#N)C#N)sc5c32)C(c2ccc(CCCCCC)s2)(c2ccc(CCCCCC)s2)c2c-4sc3cc(/C=C4\C(=O)c5ccccc5C4=C(C#N)C#N)sc23)s1,0.8,25.02,11.17,55.76,-5.29,-3.72,-5.673,-3.909,,,2024.0,10.1016/j.optmat.2024.115854,opvdb_experimental,electrochemical,training
PBQx-TF,ITCC-Cl,CCCCCCC(CCCC)CC1=CSC(C2=CC3=C(S2)C2=C(C=C(C4=CC(CC(CCCC)CCCCCC)=C(C5=CC6=C(C7=CC(F)=C(CC(CC)CCCC)S7)C7=C(C=CS7)C(C7=CC(F)=C(CC(CC)CCCC)S7)=C6S5)S4)S2)[C@H]2N=CC=N[C@H]32)=C1,CCCCCCC1=CC=C(C2(C3=CC=C(CCCCCC)C=C3)C3=CC4=C(C=C3C3=C2C2=C(C=C(/C=C5\C(=O)C6=C(C=C(Cl)S6)C5=C(C#N)C#N)S2)S3)C(C2=CC=C(CCCCCC)C=C2)(C2=CC=C(CCCCCC)C=C2)C2=C4SC3=C2SC(/C=C2\C(=O)C4=C(C=C(Cl)S4)C2=C(C#N)C#N)=C3)C=C1,0.984,17.7,12.3,70.6,-5.41,-2.82,-5.4,-3.78,,,2024.0,10.1039/d4ee05022c,opvdb_experimental,electrochemical,training
PTB7-Th,11_SBF-PDI4,CCOC(=O)c1sc2c(-c3cc4c(-c5ccc(CC)s5)c5sc(-c6sc(-c7cc8c(-c9ccc(CC)s9)c9sc(-c%10sc(-c%11cc%12c(-c%13ccc(CC)s%13)c%13sc(CC)cc%13c(-c%13ccc(CC)s%13)c%12s%11)c%11sc(C(=O)OCC)c(F)c%10%11)cc9c(-c9ccc(CC)s9)c8s7)c7sc(C(=O)OCC)c(F)c67)cc5c(-c5ccc(CC)s5)c4s3)sc(CC)c2c1F,CCn1c(=O)c2ccc3c4ccc5c(=O)n(CC)c(=O)c6cc(-c7ccc8c(c7)-c7ccc(-c9cc%10c(=O)n(CC)c(=O)c%11ccc%12c%13ccc%14c(=O)n(CC)c(=O)c%15ccc(c9c%12c%11%10)c%13c%14%15)cc7C87c8cc(-c9cc%10c(=O)n(CC)c(=O)c%11ccc%12c%13ccc%14c(=O)n(CC)c(=O)c%15ccc(c9c%12c%11%10)c%13c%14%15)ccc8-c8ccc(-c9cc%10c(=O)n(CC)c(=O)c%11ccc%12c%13ccc%14c(=O)n(CC)c(=O)c%15ccc(c9c%12c%11%10)c%13c%14%15)cc87)c(c7ccc(c1=O)c2c37)c4c56,0.86,8.82,5.26,,-4.746482,-2.580728,-5.80065095,-3.46917948,0.093498,0.045303,,10.1039/c5cc08484a,padula_dft_mix,dft,training
PTB7-Th,08_alphaPPID,CCOC(=O)c1sc2c(-c3cc4c(-c5ccc(CC)s5)c5sc(-c6sc(-c7cc8c(-c9ccc(CC)s9)c9sc(-c%10sc(-c%11cc%12c(-c%13ccc(CC)s%13)c%13sc(CC)cc%13c(-c%13ccc(CC)s%13)c%12s%11)c%11sc(C(=O)OCC)c(F)c%10%11)cc9c(-c9ccc(CC)s9)c8s7)c7sc(C(=O)OCC)c(F)c67)cc5c(-c5ccc(CC)s5)c4s3)sc(CC)c2c1F,CCn1c(=O)c2ccc3c4ccc5c(=O)n(CC)c(=O)c6c(-c7cc8c9c(=O)n(C(C)C)c(=O)c9c9cc(-c%10cc%11c%12ccc%13c(=O)n(CC)c(=O)c%14ccc(c%15ccc%16c(=O)n(CC)c(=O)c%10c%16c%15%11)c%12c%14%13)cc%10c%11c(=O)n(C(C)C)c(=O)c%11c(c7)c8c9%10)cc(c7ccc(c1=O)c2c37)c4c56,0.77,10.15,3.49,,-4.746482,-2.580728,-6.00854593,-3.48278517,0.093498,0.073345,,10.1021/acs.chemmater.5b04570,padula_dft_mix,dft,training
PTB7-Th,08_betaPBDT,CCOC(=O)c1sc2c(-c3cc4c(-c5ccc(CC)s5)c5sc(-c6sc(-c7cc8c(-c9ccc(CC)s9)c9sc(-c%10sc(-c%11cc%12c(-c%13ccc(CC)s%13)c%13sc(CC)cc%13c(-c%13ccc(CC)s%13)c%12s%11)c%11sc(C(=O)OCC)c(F)c%10%11)cc9c(-c9ccc(CC)s9)c8s7)c7sc(C(=O)OCC)c(F)c67)cc5c(-c5ccc(CC)s5)c4s3)sc(CC)c2c1F,CCc1ccc(-c2c3cc(-c4cc5c(=O)n(C(C)C)c(=O)c6ccc7c8ccc9c(=O)n(C(C)C)c(=O)c%10ccc(c4c7c65)c8c9%10)sc3c(-c3ccc(CC)s3)c3cc(-c4cc5c(=O)n(C(C)C)c(=O)c6ccc7c8ccc9c(=O)n(C(C)C)c(=O)c%10ccc(c4c7c65)c8c9%10)sc23)s1,0.81,9.8,3.49,,-4.746482,-2.580728,-5.46812783,-3.43189988,0.093498,0.082072,,10.1021/acs.chemmater.5b04570,padula_dft_mix,dft,training
PTB7-Th,34_DICTF,CCOC(=O)c1sc2c(-c3cc4c(-c5ccc(CC)s5)c5sc(-c6sc(-c7cc8c(-c9ccc(CC)s9)c9sc(-c%10sc(-c%11cc%12c(-c%13ccc(CC)s%13)c%13sc(CC)cc%13c(-c%13ccc(CC)s%13)c%12s%11)c%11sc(C(=O)OCC)c(F)c%10%11)cc9c(-c9ccc(CC)s9)c8s7)c7sc(C(=O)OCC)c(F)c67)cc5c(-c5ccc(CC)s5)c4s3)sc(CC)c2c1F,CCC1(CC)c2cc(-c3ccc(C=C4C(=O)c5ccccc5C4=C(C#N)C#N)s3)ccc2-c2ccc(-c3ccc(C=C4C(=O)c5ccccc5C4=C(C#N)C#N)s3)cc21,0.85,16.33,7.63,,-4.746482,-2.580728,-5.76554826,-3.32468703,0.093498,0.081074,,10.1039/c6ta04358e,padula_dft_mix,dft,training
PTB7-Th,08_betaPPID,CCOC(=O)c1sc2c(-c3cc4c(-c5ccc(CC)s5)c5sc(-c6sc(-c7cc8c(-c9ccc(CC)s9)c9sc(-c%10sc(-c%11cc%12c(-c%13ccc(CC)s%13)c%13sc(CC)cc%13c(-c%13ccc(CC)s%13)c%12s%11)c%11sc(C(=O)OCC)c(F)c%10%11)cc9c(-c9ccc(CC)s9)c8s7)c7sc(C(=O)OCC)c(F)c67)cc5c(-c5ccc(CC)s5)c4s3)sc(CC)c2c1F,CCn1c(=O)c2ccc3c4ccc5c(=O)n(CC)c(=O)c6cc(-c7cc8c9c(=O)n(C(C)C)c(=O)c9c9cc(-c%10cc%11c(=O)n(CC)c(=O)c%12ccc%13c%14ccc%15c(=O)n(CC)c(=O)c%16ccc(c%10c%13c%12%11)c%14c%15%16)cc%10c%11c(=O)n(C(C)C)c(=O)c%11c(c7)c8c9%10)c(c7ccc(c1=O)c2c37)c4c56,0.78,9.14,3.2,,-4.746482,-2.580728,-5.92609544,-3.47407753,0.093498,0.075588,,10.1021/acs.chemmater.5b04570,padula_dft_mix,dft,training
PTB7-Th,03_3.2b,CCOC(=O)c1sc2c(-c3cc4c(-c5ccc(CC)s5)c5sc(-c6sc(-c7cc8c(-c9ccc(CC)s9)c9sc(-c%10sc(-c%11cc%12c(-c%13ccc(CC)s%13)c%13sc(CC)cc%13c(-c%13ccc(CC)s%13)c%12s%11)c%11sc(C(=O)OCC)c(F)c%10%11)cc9c(-c9ccc(CC)s9)c8s7)c7sc(C(=O)OCC)c(F)c67)cc5c(-c5ccc(CC)s5)c4s3)sc(CC)c2c1F,CCc1ccc(C2(c3ccc(CC)cc3)c3cc4c(cc3-c3sc(-c5cc(CC)c(C=C6C(=O)c7ccccc7C6=C(C#N)C#N)s5)cc32)C(c2ccc(CC)cc2)(c2ccc(CC)cc2)c2cc(-c3sc(C=C5C(=O)c6ccccc6C5=C(C#N)C#N)cc3CC)sc2-4)cc1,0.97,13.55,6.08,,-4.746482,-2.580728,-5.20907544,-3.23869905,0.093498,0.071026,,10.1021/acs.accounts.5b00199,padula_dft_mix,dft,training
PTB7-Th,30_hPDI4,CCOC(=O)c1sc2c(-c3cc4c(-c5ccc(CC)s5)c5sc(-c6sc(-c7cc8c(-c9ccc(CC)s9)c9sc(-c%10sc(-c%11cc%12c(-c%13ccc(CC)s%13)c%13sc(CC)cc%13c(-c%13ccc(CC)s%13)c%12s%11)c%11sc(C(=O)OCC)c(F)c%10%11)cc9c(-c9ccc(CC)s9)c8s7)c7sc(C(=O)OCC)c(F)c67)cc5c(-c5ccc(CC)s5)c4s3)sc(CC)c2c1F,CC(C)N1C(=O)C2=CC3c4c(c5cc6c(=O)n(C(C)C)c(=O)c7cc8c9c%10c(cc%11c(=O)n(C(C)C)c(=O)c%12cc4c(c5c9c76)c%10c%11%12)C4c5cc6c(=O)n(C(C)C)c(=O)c7cc9c%10c%11c(cc%12c(=O)n(C(C)C)c(=O)c%13cc(c(c5c%10c76)c%11c%12%13)C84)C4c5cc6c(=O)n(C(C)C)c(=O)c7ccc8c%10ccc%11c(=O)n(C(C)C)c(=O)c%12cc(c(c5c8c76)c%10c%11%12)C94)C4C=C5C(=O)N(C(C)C)C(=O)c6ccc7c(c65)c4c3c3c2c(ccc37)C1=O,0.8,15.2,8.1,,-4.746482,-2.580728,-6.01507667,-3.67217641,0.093498,0.049885,,10.1039/c6ta02045c,padula_dft_mix,dft,training
PTB7-Th,30_hPDI3,CCOC(=O)c1sc2c(-c3cc4c(-c5ccc(CC)s5)c5sc(-c6sc(-c7cc8c(-c9ccc(CC)s9)c9sc(-c%10sc(-c%11cc%12c(-c%13ccc(CC)s%13)c%13sc(CC)cc%13c(-c%13ccc(CC)s%13)c%12s%11)c%11sc(C(=O)OCC)c(F)c%10%11)cc9c(-c9ccc(CC)s9)c8s7)c7sc(C(=O)OCC)c(F)c67)cc5c(-c5ccc(CC)s5)c4s3)sc(CC)c2c1F,CC(C)n1c(=O)c2ccc3c4ccc5c(=O)n(C(C)C)c(=O)c6cc7c8c9cc%10c(=O)n(C(C)C)c(=O)c%11cc%12c%13c%14cc%15c(=O)n(C(C)C)c(=O)c%16ccc%17c%18ccc%19c(=O)n(C(C)C)c(=O)c%20cc(c%13c%13cc%21c(=O)n(C(C)C)c(=O)c%22cc(c8c8cc(c1=O)c2c3c8c7c4c56)c1c9c(c%10%11)c%12c%13c1c%22%21)c(c%18c%19%20)c%14c%17c%16%15,0.81,14.5,7.7,,-4.746482,-2.580728,-5.99847772,-3.63353625,0.093498,0.061671,,10.1039/c6ta02045c,padula_dft_mix,dft,training
PTB7-Th,30_FPDI-T,CCOC(=O)c1sc2c(-c3cc4c(-c5ccc(CC)s5)c5sc(-c6sc(-c7cc8c(-c9ccc(CC)s9)c9sc(-c%10sc(-c%11cc%12c(-c%13ccc(CC)s%13)c%13sc(CC)cc%13c(-c%13ccc(CC)s%13)c%12s%11)c%11sc(C(=O)OCC)c(F)c%10%11)cc9c(-c9ccc(CC)s9)c8s7)c7sc(C(=O)OCC)c(F)c67)cc5c(-c5ccc(CC)s5)c4s3)sc(CC)c2c1F,CC(C)n1c(=O)c2ccc3c4ccc5c(=O)n(C(C)C)c(=O)c6cc7c8c(sc9c%10cc%11c(=O)n(C(C)C)c(=O)c%12ccc%13c%14ccc%15c(=O)n(C(C)C)c(=O)c%16cc(c98)c(c%14c%15%16)c%10c%13c%12%11)c8cc(c1=O)c2c3c8c7c4c56,0.94,12.48,6.48,,-4.746482,-2.580728,-6.07167635,-3.40550484,0.093498,0.078526,,10.1039/c6ta02045c,padula_dft_mix,dft,training
PTB7-Th,06_2c,CCOC(=O)c1sc2c(-c3cc4c(-c5ccc(CC)s5)c5sc(-c6sc(-c7cc8c(-c9ccc(CC)s9)c9sc(-c%10sc(-c%11cc%12c(-c%13ccc(CC)s%13)c%13sc(CC)cc%13c(-c%13ccc(CC)s%13)c%12s%11)c%11sc(C(=O)OCC)c(F)c%10%11)cc9c(-c9ccc(CC)s9)c8s7)c7sc(C(=O)OCC)c(F)c67)cc5c(-c5ccc(CC)s5)c4s3)sc(CC)c2c1F,CC(C)n1c(=O)c2ccc3c4ccc5c(=O)n(C6CCCCC6n6c(=O)c7ccc8c9ccc%10c(=O)n(C(C)C)c(=O)c%11ccc(c%12ccc(c6=O)c7c8%12)c9c%10%11)c(=O)c6ccc(c7ccc(c1=O)c2c37)c4c56,0.8,10.63,4.34,,-4.746482,-2.580728,-5.94459918,-3.41938265,0.093498,0.076581,,10.1039/c5ra26777c,padula_dft_mix,dft,training
PTB7-Th,37_Ph2a,CCOC(=O)c1sc2c(-c3cc4c(-c5ccc(CC)s5)c5sc(-c6sc(-c7cc8c(-c9ccc(CC)s9)c9sc(-c%10sc(-c%11cc%12c(-c%13ccc(CC)s%13)c%13sc(CC)cc%13c(-c%13ccc(CC)s%13)c%12s%11)c%11sc(C(=O)OCC)c(F)c%10%11)cc9c(-c9ccc(CC)s9)c8s7)c7sc(C(=O)OCC)c(F)c67)cc5c(-c5ccc(CC)s5)c4s3)sc(CC)c2c1F,CC(C)n1c(=O)c2ccc3c4ccc5c(=O)n(C(C)C)c(=O)c6cc7c8c(ccc9c%10cc%11c(=O)n(C(C)C)c(=O)c%12ccc%13c%14ccc%15c(=O)n(C(C)C)c(=O)c%16cc(c98)c(c%14c%15%16)c%10c%13c%12%11)c8cc(c1=O)c2c3c8c7c4c56,0.93,7.68,3.89,,-4.746482,-2.580728,-5.98106243,-3.37448386,0.093498,0.079053,,10.1039/c5sc04956c,padula_dft_mix,dft,training
PTB7-Th,03_1.6,CCOC(=O)c1sc2c(-c3cc4c(-c5ccc(CC)s5)c5sc(-c6sc(-c7cc8c(-c9ccc(CC)s9)c9sc(-c%10sc(-c%11cc%12c(-c%13ccc(CC)s%13)c%13sc(CC)cc%13c(-c%13ccc(CC)s%13)c%12s%11)c%11sc(C(=O)OCC)c(F)c%10%11)cc9c(-c9ccc(CC)s9)c8s7)c7sc(C(=O)OCC)c(F)c67)cc5c(-c5ccc(CC)s5)c4s3)sc(CC)c2c1F,CC(C)n1c(=O)c2ccc3c4ccc5c(=O)n(C(C)C)c(=O)c6cc(-c7ccc(C(=C(c8ccc(-c9cc%10c(=O)n(C(C)C)c(=O)c%11ccc%12c%13ccc%14c(=O)n(C(C)C)c(=O)c%15ccc(c9c%12c%11%10)c%13c%14%15)cc8)c8ccc(-c9cc%10c(=O)n(C(C)C)c(=O)c%11ccc%12c%13ccc%14c(=O)n(C(C)C)c(=O)c%15ccc(c9c%12c%11%10)c%13c%14%15)cc8)c8ccc(-c9cc%10c(=O)n(C(C)C)c(=O)c%11ccc%12c%13ccc%14c(=O)n(C(C)C)c(=O)c%15ccc(c9c%12c%11%10)c%13c%14%15)cc8)cc7)c(c7ccc(c1=O)c2c37)c4c56,0.91,11.7,5.44,,-4.746482,-2.580728,-5.70649956,-3.42428069,0.093498,0.045958,,10.1021/acs.accounts.5b00199,padula_dft_mix,dft,training
PTB7-Th,03_1.4,CCOC(=O)c1sc2c(-c3cc4c(-c5ccc(CC)s5)c5sc(-c6sc(-c7cc8c(-c9ccc(CC)s9)c9sc(-c%10sc(-c%11cc%12c(-c%13ccc(CC)s%13)c%13sc(CC)cc%13c(-c%13ccc(CC)s%13)c%12s%11)c%11sc(C(=O)OCC)c(F)c%10%11)cc9c(-c9ccc(CC)s9)c8s7)c7sc(C(=O)OCC)c(F)c67)cc5c(-c5ccc(CC)s5)c4s3)sc(CC)c2c1F,CC(C)n1c(=O)c2ccc3c4ccc5c(=O)n(C(C)C)c(=O)c6cc7c8c9cc%10c(=O)n(C(C)C)c(=O)c%11ccc%12c%13ccc%14c(=O)n(C(C)C)c(=O)c%15cc(c8c8cc(c1=O)c2c3c8c7c4c56)c(c%13c%14%15)c9c%12c%11%10,0.796,13.5,5.94,,-4.746482,-2.580728,-5.96908942,-3.56496356,0.093498,0.082953,,10.1021/acs.accounts.5b00199,padula_dft_mix,dft,training
PTB7-Th,03_1.2,CCOC(=O)c1sc2c(-c3cc4c(-c5ccc(CC)s5)c5sc(-c6sc(-c7cc8c(-c9ccc(CC)s9)c9sc(-c%10sc(-c%11cc%12c(-c%13ccc(CC)s%13)c%13sc(CC)cc%13c(-c%13ccc(CC)s%13)c%12s%11)c%11sc(C(=O)OCC)c(F)c%10%11)cc9c(-c9ccc(CC)s9)c8s7)c7sc(C(=O)OCC)c(F)c67)cc5c(-c5ccc(CC)s5)c4s3)sc(CC)c2c1F,CC(C)n1c(=O)c2ccc3c4ccc5c(=O)n(C(C)C)c(=O)c6cc(-c7cc8c(=O)n(C(C)C)c(=O)c9ccc%10c%11ccc%12c(=O)n(C(C)C)c(=O)c%13ccc(c7c%10c98)c%11c%12%13)c(c7ccc(c1=O)c2c37)c4c56,0.8,11.98,5.73,,-4.746482,-2.580728,-5.94514341,-3.59870567,0.093498,0.092942,,10.1021/acs.accounts.5b00199,padula_dft_mix,dft,training
PTB7-Th,30_FPDI-Se,CCOC(=O)c1sc2c(-c3cc4c(-c5ccc(CC)s5)c5sc(-c6sc(-c7cc8c(-c9ccc(CC)s9)c9sc(-c%10sc(-c%11cc%12c(-c%13ccc(CC)s%13)c%13sc(CC)cc%13c(-c%13ccc(CC)s%13)c%12s%11)c%11sc(C(=O)OCC)c(F)c%10%11)cc9c(-c9ccc(CC)s9)c8s7)c7sc(C(=O)OCC)c(F)c67)cc5c(-c5ccc(CC)s5)c4s3)sc(CC)c2c1F,CC(C)n1c(=O)c2ccc3c4ccc5c(=O)n(C(C)C)c(=O)c6cc7c8c([se]c9c%10cc%11c(=O)n(C(C)C)c(=O)c%12ccc%13c%14ccc%15c(=O)n(C(C)C)c(=O)c%16cc(c98)c(c%14c%15%16)c%10c%13c%12%11)c8cc(c1=O)c2c3c8c7c4c56,0.92,11.19,5.59,,-4.746482,-2.580728,-6.03684577,-3.38890589,0.093498,0.07966,,10.1039/c6ta02045c,padula_dft_mix,dft,training
PTB7-Th,20_IDTIDT-IC,CCOC(=O)c1sc2c(-c3cc4c(-c5ccc(CC)s5)c5sc(-c6sc(-c7cc8c(-c9ccc(CC)s9)c9sc(-c%10sc(-c%11cc%12c(-c%13ccc(CC)s%13)c%13sc(CC)cc%13c(-c%13ccc(CC)s%13)c%12s%11)c%11sc(C(=O)OCC)c(F)c%10%11)cc9c(-c9ccc(CC)s9)c8s7)c7sc(C(=O)OCC)c(F)c67)cc5c(-c5ccc(CC)s5)c4s3)sc(CC)c2c1F,CCc1ccc(C2(c3ccc(CC)cc3)c3cc4c(cc3-c3sc(C=C5C(=O)c6ccccc6C5=C(C#N)C#N)cc32)C(c2ccc(CC)cc2)(c2ccc(CC)cc2)c2c-4sc3c4c(sc23)-c2cc3c(cc2C4(c2ccc(CC)cc2)c2ccc(CC)cc2)-c2sc(C=C4C(=O)c5ccccc5C4=C(C#N)C#N)cc2C3(c2ccc(CC)cc2)c2ccc(CC)cc2)cc1,0.94,14.49,6.25,,-4.746482,-2.580728,-5.12744128,-3.13012562,0.093498,0.051001,,10.1039/c6ta00612d,padula_dft_mix,dft,training
PTB7-Th,20_IDT-IC,CCOC(=O)c1sc2c(-c3cc4c(-c5ccc(CC)s5)c5sc(-c6sc(-c7cc8c(-c9ccc(CC)s9)c9sc(-c%10sc(-c%11cc%12c(-c%13ccc(CC)s%13)c%13sc(CC)cc%13c(-c%13ccc(CC)s%13)c%12s%11)c%11sc(C(=O)OCC)c(F)c%10%11)cc9c(-c9ccc(CC)s9)c8s7)c7sc(C(=O)OCC)c(F)c67)cc5c(-c5ccc(CC)s5)c4s3)sc(CC)c2c1F,CCc1ccc(C2(c3ccc(CC)cc3)c3cc4c(cc3-c3sc(C=C5C(=O)c6ccccc6C5=C(C#N)C#N)cc32)C(c2ccc(CC)cc2)(c2ccc(CC)cc2)c2cc(C=C3C(=O)c5ccccc5C3=C(C#N)C#N)sc2-4)cc1,0.83,9.53,3.05,,-4.746482,-2.580728,-5.63330093,-3.40006256,0.093498,0.093674,,10.1039/c6ta00612d,padula_dft_mix,dft,training
PTB7-Th,18_FBM,CCOC(=O)c1sc2c(-c3cc4c(-c5ccc(CC)s5)c5sc(-c6sc(-c7cc8c(-c9ccc(CC)s9)c9sc(-c%10sc(-c%11cc%12c(-c%13ccc(CC)s%13)c%13sc(CC)cc%13c(-c%13ccc(CC)s%13)c%12s%11)c%11sc(C(=O)OCC)c(F)c%10%11)cc9c(-c9ccc(CC)s9)c8s7)c7sc(C(=O)OCC)c(F)c67)cc5c(-c5ccc(CC)s5)c4s3)sc(CC)c2c1F,CCC1(CC)c2cc(-c3ccc(C=C(C#N)C#N)c4nsnc34)ccc2-c2ccc(-c3ccc(C=C(C#N)C#N)c4nsnc34)cc21,0.88,11.2,5.0,,-4.746482,-2.580728,-6.16419506,-3.65965918,0.093498,0.089254,,10.1021/acs.chemmater.6b00131,padula_dft_mix,dft,training
PTB7-Th,18_CDTBM,CCOC(=O)c1sc2c(-c3cc4c(-c5ccc(CC)s5)c5sc(-c6sc(-c7cc8c(-c9ccc(CC)s9)c9sc(-c%10sc(-c%11cc%12c(-c%13ccc(CC)s%13)c%13sc(CC)cc%13c(-c%13ccc(CC)s%13)c%12s%11)c%11sc(C(=O)OCC)c(F)c%10%11)cc9c(-c9ccc(CC)s9)c8s7)c7sc(C(=O)OCC)c(F)c67)cc5c(-c5ccc(CC)s5)c4s3)sc(CC)c2c1F,CCC1(CC)c2cc(-c3ccc(C=C(C#N)C#N)c4nsnc34)sc2-c2sc(-c3ccc(C=C(C#N)C#N)c4nsnc34)cc21,0.66,11.9,4.8,,-4.746482,-2.580728,-5.78133087,-3.89667034,0.093498,0.097741,,10.1021/acs.chemmater.6b00131,padula_dft_mix,dft,training
PSEHTT,03_1.11a,CCc1cc(CC)c(-c2nc3sc(-c4sc(-c5cc6c(s5)-c5sc(-c7cc(CC)c(-c8nc9sc(-c%10sc(-c%11cc%12c(s%11)-c%11sc(-c%13cc(CC)c(-c%14nc%15sc(-c%16sc(-c%17cc%18c(s%17)-c%17sc(CC)cc%17[Si]%18(CC)CC)cc%16CC)nc%15s%14)s%13)cc%11[Si]%12(CC)CC)cc%10CC)nc9s8)s7)cc5[Si]6(CC)CC)cc4CC)nc3s2)s1,CCn1c(=O)c2ccc3c4nc5c(-c6ccccc6)c6nc7c8ccc9c(=O)n(CC)c(=O)c%10ccc(c7nc6c(-c6ccc(-c7c%11nc%12c%13ccc%14c(=O)n(CC)c(=O)c%15ccc(c%12nc%11c(-c%11ccccc%11)c%11nc%12c%16ccc%17c(=O)n(CC)c(=O)c%18ccc(c%12nc7%11)c%16c%17%18)c%13c%15%14)s6)c5nc4c4ccc(c1=O)c2c34)c8c9%10,0.86,10.14,4.91,,-4.651786,-2.555693,-5.46622303,-3.32305434,0.071365,0.04983,,10.1021/acs.accounts.5b00199,padula_dft_mix,dft,training
PSEHTT,39_DBFI-EDOT,CCc1cc(CC)c(-c2nc3sc(-c4sc(-c5cc6c(s5)-c5sc(-c7cc(CC)c(-c8nc9sc(-c%10sc(-c%11cc%12c(s%11)-c%11sc(-c%13cc(CC)c(-c%14nc%15sc(-c%16sc(-c%17cc%18c(s%17)-c%17sc(CC)cc%17[Si]%18(CC)CC)cc%16CC)nc%15s%14)s%13)cc%11[Si]%12(CC)CC)cc%10CC)nc9s8)s7)cc5[Si]6(CC)CC)cc4CC)nc3s2)s1,CCn1c(=O)c2ccc3c4nc5c(-c6ccccc6)c6nc7c8ccc9c(=O)n(CC)c(=O)c%10ccc(c7nc6c(-c6sc(-c7c%11nc%12c%13ccc%14c(=O)n(CC)c(=O)c%15ccc(c%12nc%11c(-c%11ccccc%11)c%11nc%12c%16ccc%17c(=O)n(CC)c(=O)c%18ccc(c%12nc7%11)c%16c%17%18)c%13c%15%14)c7c6OCCO7)c5nc4c4ccc(c1=O)c2c34)c8c9%10,0.921,13.82,7.85,,-4.651786,-2.555693,-5.46839994,-3.30999288,0.071365,0.065117,,10.1002/adma.201503801,padula_dft_mix,dft,training
PBDTTT-C-T,28_IDTT-2BM,CCc1ccc(-c2c3cc(-c4sc(-c5cc6c(-c7ccc(CC)s7)c7sc(-c8sc(-c9cc%10c(-c%11ccc(CC)s%11)c%11sc(-c%12sc(CC)c%13cc(C(C)=O)sc%12%13)cc%11c(-c%11ccc(CC)s%11)c%10s9)c9cc(C(C)=O)sc89)cc7c(-c7ccc(CC)s7)c6s5)c5cc(C(C)=O)sc45)sc3c(-c3ccc(CC)s3)c3cc(CC)sc23)s1,CCc1ccc(C2(c3ccc(CC)cc3)c3cc4c(cc3-c3sc5cc(-c6ccc(C=C(C#N)C#N)c7nsnc67)sc5c32)C(c2ccc(CC)cc2)(c2ccc(CC)cc2)c2c-4sc3cc(-c4ccc(C=C(C#N)C#N)c5nsnc45)sc23)cc1,0.845,9.67,4.7,,-4.730155,-2.607939,-5.40336473,-3.61013445,0.092494,0.058129,,10.1039/c5ta05901a,padula_dft_mix,dft,training
PBDTTT-C-T,01_c11,CCc1ccc(-c2c3cc(-c4sc(-c5cc6c(-c7ccc(CC)s7)c7sc(-c8sc(-c9cc%10c(-c%11ccc(CC)s%11)c%11sc(-c%12sc(CC)c%13cc(C(C)=O)sc%12%13)cc%11c(-c%11ccc(CC)s%11)c%10s9)c9cc(C(C)=O)sc89)cc7c(-c7ccc(CC)s7)c6s5)c5cc(C(C)=O)sc45)sc3c(-c3ccc(CC)s3)c3cc(CC)sc23)s1,CCn1c(=O)c2ccc3c4c(-c5ccc(N(c6ccc(-c7cc8c(=O)n(CC)c(=O)c9ccc%10c%11c(OC)cc%12c(=O)n(CC)c(=O)c%13ccc(c7c%10c98)c%11c%13%12)cc6)c6ccc(-c7cc8c(=O)n(CC)c(=O)c9ccc%10c%11c(OC)cc%12c(=O)n(CC)c(=O)c%13ccc(c7c%10c98)c%11c%13%12)cc6)cc5)cc5c(=O)n(CC)c(=O)c6ccc(c7c(OC)cc(c1=O)c2c37)c4c65,0.87,11.27,3.22,,-4.730155,-2.607939,-5.24744349,-3.26264507,0.092494,0.05299,,10.1039/c4mh00042k,padula_dft_mix,dft,training
PBDTTT-C-T,01_c5,CCc1ccc(-c2c3cc(-c4sc(-c5cc6c(-c7ccc(CC)s7)c7sc(-c8sc(-c9cc%10c(-c%11ccc(CC)s%11)c%11sc(-c%12sc(CC)c%13cc(C(C)=O)sc%12%13)cc%11c(-c%11ccc(CC)s%11)c%10s9)c9cc(C(C)=O)sc89)cc7c(-c7ccc(CC)s7)c6s5)c5cc(C(C)=O)sc45)sc3c(-c3ccc(CC)s3)c3cc(CC)sc23)s1,CCn1c(=O)c2ccc3c4c(-c5ccc(-c6cc7c(=O)n(CC)c(=O)c8ccc9c%10c(OC)cc%11c(=O)n(CC)c(=O)c%12ccc(c6c9c87)c%10c%12%11)s5)cc5c(=O)n(CC)c(=O)c6ccc(c7c(OC)cc(c1=O)c2c37)c4c65,0.86,8.86,4.22,,-4.730155,-2.607939,-5.55819751,-3.36632044,0.092494,0.098419,,10.1039/c4mh00042k,padula_dft_mix,dft,training
PBDTTT-C-T,03_3.2a,CCc1ccc(-c2c3cc(-c4sc(-c5cc6c(-c7ccc(CC)s7)c7sc(-c8sc(-c9cc%10c(-c%11ccc(CC)s%11)c%11sc(-c%12sc(CC)c%13cc(C(C)=O)sc%12%13)cc%11c(-c%11ccc(CC)s%11)c%10s9)c9cc(C(C)=O)sc89)cc7c(-c7ccc(CC)s7)c6s5)c5cc(C(C)=O)sc45)sc3c(-c3ccc(CC)s3)c3cc(CC)sc23)s1,CCc1ccc(C2(c3ccc(CC)cc3)c3cc4c(cc3-c3sc(-c5ccc(C=C6C(=O)c7ccccc7C6=C(C#N)C#N)s5)cc32)C(c2ccc(CC)cc2)(c2ccc(CC)cc2)c2cc(-c3ccc(C=C5C(=O)c6ccccc6C5=C(C#N)C#N)s3)sc2-4)cc1,0.9,8.33,3.72,,-4.730155,-2.607939,-5.29043748,-3.29829198,0.092494,0.06674,,10.1021/acs.accounts.5b00199,padula_dft_mix,dft,training
PBDTTT-C-T,16_PDI6d,CCc1ccc(-c2c3cc(-c4sc(-c5cc6c(-c7ccc(CC)s7)c7sc(-c8sc(-c9cc%10c(-c%11ccc(CC)s%11)c%11sc(-c%12sc(CC)c%13cc(C(C)=O)sc%12%13)cc%11c(-c%11ccc(CC)s%11)c%10s9)c9cc(C(C)=O)sc89)cc7c(-c7ccc(CC)s7)c6s5)c5cc(C(C)=O)sc45)sc3c(-c3ccc(CC)s3)c3cc(CC)sc23)s1,CCn1c(=O)c2ccc3c4c(-c5ccc(-c6cc7c(=O)n(CC)c(=O)c8ccc9c%10c(OC)cc%11c(=O)n(CC)c(=O)c%12ccc(c6c9c87)c%10c%12%11)[se]5)cc5c(=O)n(CC)c(=O)c6ccc(c7c(OC)cc(c1=O)c2c37)c4c65,0.79,10.6,3.93,,-4.730155,-2.607939,-5.58023873,-3.35189841,0.092494,0.096803,,10.1039/c5ra17715d,padula_dft_mix,dft,training
PDBT-T1,22_IC-C6IDT-IC,CCc1ccc(-c2c3sc4cc(-c5cc(-c6sc(-c7ccc(-c8cc9sc%10c(-c%11ccc(CC)s%11)c%11c(sc%12cc(-c%13cc(-c%14sc(-c%15ccc(-c%16cc%17sc%18c(-c%19ccc(CC)s%19)c%19c(sc%20cc(-c%21cc(-c%22scc%23c%22C(=O)c%22c(CC)sc(CC)c%22C%23=O)cs%21)sc%20%19)c(-c%19ccc(CC)s%19)c%18c%17s%16)s%15)c%15c%14C(=O)c%14c(CC)sc(CC)c%14C%15=O)cs%13)sc%12%11)c(-c%11ccc(CC)s%11)c%10c9s8)s7)c7c6C(=O)c6c(CC)sc(CC)c6C7=O)cs5)sc4c3c(-c3ccc(CC)s3)c3sc4cc(-c5cccs5)sc4c23)s1,CCC1(CC)c2cc3c(cc2-c2sc(C=C4C(=O)c5ccccc5C4=C(C#N)C#N)cc21)C(CC)(CC)c1cc(C=C2C(=O)c4ccccc4C2=C(C#N)C#N)sc1-3,0.89,15.05,8.52,,-4.968527,-2.442494,-5.73452729,-3.49775143,0.04873,0.104669,,10.1021/jacs.6b00853,padula_dft_mix,dft,training
PDBT-T1,38_4a,CCc1ccc(-c2c3sc4cc(-c5cc(-c6sc(-c7ccc(-c8cc9sc%10c(-c%11ccc(CC)s%11)c%11c(sc%12cc(-c%13cc(-c%14sc(-c%15ccc(-c%16cc%17sc%18c(-c%19ccc(CC)s%19)c%19c(sc%20cc(-c%21cc(-c%22scc%23c%22C(=O)c%22c(CC)sc(CC)c%22C%23=O)cs%21)sc%20%19)c(-c%19ccc(CC)s%19)c%18c%17s%16)s%15)c%15c%14C(=O)c%14c(CC)sc(CC)c%14C%15=O)cs%13)sc%12%11)c(-c%11ccc(CC)s%11)c%10c9s8)s7)c7c6C(=O)c6c(CC)sc(CC)c6C7=O)cs5)sc4c3c(-c3ccc(CC)s3)c3sc4cc(-c5cccs5)sc4c23)s1,CC(C)n1c(=O)c2ccc3c4ccc5c(=O)n(C(C)C)c(=O)c6cc7c(c4c56)c4c(cc(c1=O)c2c34)c1c2c3cc4c(=O)n(C(C)C)c(=O)c5ccc6c8ccc9c(=O)n(C(C)C)c(=O)c%10cc(c(c8c9%10)c3c6c54)c2c2c3cc4c(=O)n(C(C)C)c(=O)c5ccc6c8ccc9c(=O)n(C(C)C)c(=O)c%10cc(c(c8c9%10)c3c6c54)c2c71,0.968,12.01,8.15,,-4.968527,-2.442494,-6.01834203,-3.43434891,0.04873,0.076672,,10.1021/jacs.6b04368,padula_dft_mix,dft,training
PDBT-T1,38_6a,CCc1ccc(-c2c3sc4cc(-c5cc(-c6sc(-c7ccc(-c8cc9sc%10c(-c%11ccc(CC)s%11)c%11c(sc%12cc(-c%13cc(-c%14sc(-c%15ccc(-c%16cc%17sc%18c(-c%19ccc(CC)s%19)c%19c(sc%20cc(-c%21cc(-c%22scc%23c%22C(=O)c%22c(CC)sc(CC)c%22C%23=O)cs%21)sc%20%19)c(-c%19ccc(CC)s%19)c%18c%17s%16)s%15)c%15c%14C(=O)c%14c(CC)sc(CC)c%14C%15=O)cs%13)sc%12%11)c(-c%11ccc(CC)s%11)c%10c9s8)s7)c7c6C(=O)c6c(CC)sc(CC)c6C7=O)cs5)sc4c3c(-c3ccc(CC)s3)c3sc4cc(-c5cccs5)sc4c23)s1,CC(C)n1c(=O)c2cc3c4c5c(cc6c(=O)n(C(C)C)c(=O)c7cc8[se]c9cc(c1=O)c2c4c9c8c5c67)C1C3C2c3cc4c(=O)n(C(C)C)c(=O)c5cc6[se]c7cc8c(=O)n(C(C)C)c(=O)c9cc(c%10c3c(c45)c6c7c%10c98)C2C2c3cc4c(=O)n(C(C)C)c(=O)c5cc6[se]c7cc8c(=O)n(C(C)C)c(=O)c9cc(c%10c3c(c45)c6c7c%10c98)C12,1.001,12.53,8.98,,-4.968527,-2.442494,-6.05426106,-3.43570948,0.04873,0.067617,,10.1021/jacs.6b04368,padula_dft_mix,dft,training
PDBT-T1,03_1.3,CCc1ccc(-c2c3sc4cc(-c5cc(-c6sc(-c7ccc(-c8cc9sc%10c(-c%11ccc(CC)s%11)c%11c(sc%12cc(-c%13cc(-c%14sc(-c%15ccc(-c%16cc%17sc%18c(-c%19ccc(CC)s%19)c%19c(sc%20cc(-c%21cc(-c%22scc%23c%22C(=O)c%22c(CC)sc(CC)c%22C%23=O)cs%21)sc%20%19)c(-c%19ccc(CC)s%19)c%18c%17s%16)s%15)c%15c%14C(=O)c%14c(CC)sc(CC)c%14C%15=O)cs%13)sc%12%11)c(-c%11ccc(CC)s%11)c%10c9s8)s7)c7c6C(=O)c6c(CC)sc(CC)c6C7=O)cs5)sc4c3c(-c3ccc(CC)s3)c3sc4cc(-c5cccs5)sc4c23)s1,CC(C)n1c(=O)c2ccc3c4c(-c5cc6c(=O)n(C(C)C)c(=O)c7cc8sc9cc%10c(=O)n(C(C)C)c(=O)c%11ccc%12c5c(c67)c8c9c%12c%11%10)cc5c(=O)n(C(C)C)c(=O)c6cc7sc8cc(c1=O)c2c3c8c7c4c56,0.9,11.98,6.9,,-4.968527,-2.442494,-6.18759685,-3.55026941,0.04873,0.099157,,10.1021/acs.accounts.5b00199,padula_dft_mix,dft,training
PDBT-T1,17_ITIC-Th,CCc1ccc(-c2c3sc4cc(-c5cc(-c6sc(-c7ccc(-c8cc9sc%10c(-c%11ccc(CC)s%11)c%11c(sc%12cc(-c%13cc(-c%14sc(-c%15ccc(-c%16cc%17sc%18c(-c%19ccc(CC)s%19)c%19c(sc%20cc(-c%21cc(-c%22scc%23c%22C(=O)c%22c(CC)sc(CC)c%22C%23=O)cs%21)sc%20%19)c(-c%19ccc(CC)s%19)c%18c%17s%16)s%15)c%15c%14C(=O)c%14c(CC)sc(CC)c%14C%15=O)cs%13)sc%12%11)c(-c%11ccc(CC)s%11)c%10c9s8)s7)c7c6C(=O)c6c(CC)sc(CC)c6C7=O)cs5)sc4c3c(-c3ccc(CC)s3)c3sc4cc(-c5cccs5)sc4c23)s1,CCc1ccc(C2(c3ccc(CC)s3)c3cc4c(cc3-c3sc5cc(C=C6C(=O)c7ccccc7C6=C(C#N)C#N)sc5c32)C(c2ccc(CC)s2)(c2ccc(CC)s2)c2c-4sc3cc(C=C4C(=O)c5ccccc5C4=C(C#N)C#N)sc23)s1,0.88,16.17,9.3,,-4.968527,-2.442494,-5.47683547,-3.34536768,0.04873,0.078739,,10.1021/jacs.6b02004,padula_dft_mix,dft,training
CSDPP2,PC70BM,CCN1C(=O)C2=C(c3ccc(-c4ccc(F)cc4F)s3)N(CC)C(=O)C2=C1c1ccc(-c2ccc(F)cc2F)s1,COC(=O)CCCC1(c2ccccc2)C23c4c5c6c7c8c9c(c%10c%11c2c2c4c4c%12c5c5c6c6c8c8c%13c9c9c%10c%10c%11c%11c2c2c4c4c%14c%12c%12c5c5c6c8c6c8c%13c9c9c%10c%10c%11c%11c2c4c2c4c%14c%12c%12c5c6c5c6c8c9c8c%10c%11c2c(c86)c4c%125)C713,0.78,8.06,3.23,,-4.87301483,-2.68385891,-5.597654,-3.06209716,0.154962,0.094445,,10.1016/j.orgel.2014.05.033,padula_dft_mix,dft,training
CSDPP4,PC70BM,CCOc1ccc(-c2ccc(C3=C4C(=O)N(CC)C(c5ccc(-c6ccc(OCC)cc6OCC)s5)=C4C(=O)N3CC)s2)c(OCC)c1,COC(=O)CCCC1(c2ccccc2)C23c4c5c6c7c8c9c(c%10c%11c2c2c4c4c%12c5c5c6c6c8c8c%13c9c9c%10c%10c%11c%11c2c2c4c4c%14c%12c%12c5c5c6c8c6c8c%13c9c9c%10c%10c%11c%11c2c4c2c4c%14c%12c%12c5c6c5c6c8c9c8c%10c%11c2c(c86)c4c%125)C713,0.72,10.63,4.65,,-4.32552177,-2.15378113,-5.597654,-3.06209716,0.185172,0.094445,,10.1016/j.orgel.2014.05.033,padula_dft_mix,dft,training
CSDPP1,PC70BM,CCN1C(=O)C2=C(c3ccc(-c4ccc5[nH]ccc5c4)s3)N(CC)C(=O)C2=C1c1ccc(-c2ccc3[nH]ccc3c2)s1,COC(=O)CCCC1(c2ccccc2)C23c4c5c6c7c8c9c(c%10c%11c2c2c4c4c%12c5c5c6c6c8c8c%13c9c9c%10c%10c%11c%11c2c2c4c4c%14c%12c%12c5c5c6c8c6c8c%13c9c9c%10c%10c%11c%11c2c4c2c4c%14c%12c%12c5c6c5c6c8c9c8c%10c%11c2c(c86)c4c%125)C713,0.82,10.82,4.96,,-4.48089878,-2.25664016,-5.597654,-3.06209716,0.171792,0.094445,,10.1039/c3ra44926b,padula_dft_mix,dft,training
CSDPP3,PC70BM,CCN1C(=O)C2=C(c3ccc(-c4c(C(C)C)cc(C(C)C)cc4C(C)C)s3)N(CC)C(=O)C2=C1c1ccc(-c2c(C(C)C)cc(C(C)C)cc2C(C)C)s1,COC(=O)CCCC1(c2ccccc2)C23c4c5c6c7c8c9c(c%10c%11c2c2c4c4c%12c5c5c6c6c8c8c%13c9c9c%10c%10c%11c%11c2c2c4c4c%14c%12c%12c5c5c6c8c6c8c%13c9c9c%10c%10c%11c%11c2c4c2c4c%14c%12c%12c5c6c5c6c8c9c8c%10c%11c2c(c86)c4c%125)C713,0.9,7.34,3.04,,-4.81178922,-2.39732302,-5.597654,-3.06209716,0.166379,0.094445,,10.1039/c3ra44926b,padula_dft_mix,dft,training
TPDPP,PC70BM,CCN1C(=O)C2=C(c3ccc(C#Cc4cc5ccccc5c5ccccc45)s3)N(CC)C(=O)C2=C1c1ccc(C#Cc2cc3ccccc3c3ccccc23)s1,COC(=O)CCCC1(c2ccccc2)C23c4c5c6c7c8c9c(c%10c%11c2c2c4c4c%12c5c5c6c6c8c8c%13c9c9c%10c%10c%11c%11c2c2c4c4c%14c%12c%12c5c5c6c8c6c8c%13c9c9c%10c%10c%11c%11c2c4c2c4c%14c%12c%12c5c6c5c6c8c9c8c%10c%11c2c(c86)c4c%125)C713,0.77,3.92,1.71,,-4.85015728,-2.71433566,-5.597654,-3.06209716,0.127183,0.094445,,10.1016/j.solmat.2011.05.006,padula_dft_mix,dft,training
SM1,PCBM,CCN1C(=O)C2=C(c3ccc(-c4ccc(-c5ccc(N(c6ccccc6)c6ccccc6)cc5)cc4)s3)N(CC)C(=O)C2=C1c1ccc(-c2ccc(-c3ccc(N(c4ccccc4)c4ccccc4)cc3)cc2)s1,COC(=O)CCCC1(c2ccccc2)C23c4c5c6c7c8c9c(c%10c%11c2c2c%12c4c4c%13c5c5c7c7c8c8c%14c9c%10c9c%10c%11c2c2c%11c%12c4c4c%12c%13c5c5c7c7c8c8c%14c9c9c%10c2c2c%11c4c4c%12c5c7c5c8c9c2c45)C613,0.88,8.62,2.74,,-4.65804489,-2.53201938,-5.654798,-3.09012489,0.115368,0.075499,,10.1039/c3tc32214a,padula_dft_mix,dft,training
SM2,PCBM,CCN1C(=O)C2=C(c3ccc(-c4ccc(C=Cc5ccc(N(c6ccccc6)c6ccccc6)cc5)cc4)s3)N(CC)C(=O)C2=C1c1ccc(-c2ccc(C=Cc3ccc(N(c4ccccc4)c4ccccc4)cc3)cc2)s1,COC(=O)CCCC1(c2ccccc2)C23c4c5c6c7c8c9c(c%10c%11c2c2c%12c4c4c%13c5c5c7c7c8c8c%14c9c%10c9c%10c%11c2c2c%11c%12c4c4c%12c%13c5c5c7c7c8c8c%14c9c9c%10c2c2c%11c4c4c%12c5c7c5c8c9c2c45)C613,0.84,11.9,3.76,,-4.58457415,-2.55950288,-5.654798,-3.09012489,0.110742,0.075499,,10.1039/c3tc32214a,padula_dft_mix,dft,training
