Repository: AsadKhanJBNU/osc_predictor

# OSC Donor–Acceptor Property Predictor

Predicts **nine** electronic and photovoltaic properties of organic solar cell
donor–acceptor pairs **directly from SMILES** — no DFT and no device measurements
as inputs.

**Try it live:** https://huggingface.co/spaces/AsadWazir/osc_predictor

## About

Selected models from the combined SMILES-only pipeline:

| Property | Description | Selected model | Test *R*² |
|---|---|---|---|
| V_OC | Open-circuit voltage | ElasticNet | 45.8% |
| J_SC | Short-circuit current | ElasticNet | 69.5% |
| PCE | Power conversion efficiency | Ridge | 61.2% |
| HOMO_D | Donor HOMO | k-NN | 18.5% |
| LUMO_D | Donor LUMO | Extra Trees | 39.1% |

File: Dataset/Examined_Dataset_1.csv (part 22 of 24)
DonorName,AcceptorName,DonorSMILES,AcceptorSMILES,V_OC,J_SC,FF_percent,PCE,HOMO_D,LUMO_D,HOMO_A,LUMO_A,Lambda+,Lambda-,PubYear,DOI,Source_Database
PTQ-10,IDTPC,CCOc1cnc2c(-c3ccc(-c4c(F)c(F)c(-c5ccc(-c6c(F)c(F)c(-c7cccs7)c7ncc(OCC)nc67)s5)c5ncc(OCC)nc45)s3)c(F)c(F)cc2n1,CCCCCCC1(CCCCCC)c2cc3c(cc2-c2sc(/C=C4\C(=O)c5cscc5C4=C(C#N)C#N)cc21)C(CCCCCC)(CCCCCC)c1cc(/C=C2\C(=O)c4cscc4C2=C(C#N)C#N)sc1-3,0.93,17.5,74.6,12.2,-5.54,-2.92,-5.755,-3.96,,,2023,10.1021/accountsmr.3c00160,"OPV-DB (Qiu, J., Zenodo, 2026, doi:10.5281/zenodo.20841543)"
PBTz-Cl,Y6-BO,CCCCCCCCC(CCCCCC)Cc1nc2c(-c3ccc(-c4cc5c(-c6cc(Cl)c(CC(CC)CCCC)s6)c6sccc6c(-c6cc(Cl)c(CC(CC)CCCC)s6)c5s4)s3)c(F)c(F)c(-c3cccs3)c2s1,CCCCCCCCCCCc1c(/C=C2\C(=O)c3cc(F)c(F)cc3C2=C(C#N)C#N)sc2c1sc1c3c4nsnc4c4c5sc6c(CCCCCCCCCCC)c(/C=C7\C(=O)c8cc(F)c(F)cc8C7=C(C#N)C#N)sc6c5n(CC(CCCC)CCCCCC)c4c3n(CC(CCCC)CCCCCC)c21,0.9,22.78,60.57,12.36,-5.47,-3.39,-5.65,-4.1,,,2023,10.1016/j.orgel.2023.106860,"OPV-DB (Qiu, J., Zenodo, 2026, doi:10.5281/zenodo.20841543)"
PBB2-H,PY-IT,CCCCCCCCC(CCCCCC)Cc1ccc(-c2c3nc(-c4ccc(-c5cc6c(-c7ccc(CC(CC)CCCC)s7)c7sccc7c(-c7ccc(CC(CC)CCCC)s7)c6s5)s4)sc3c(-c3ccc(CC(CCCCCC)CCCCCCCC)s3)c3nc(-c4cccs4)sc23)s1,CCCCCCCCCCCc1c(/C=C2\C(=O)c3ccccc3C2=C(C#N)C#N)sc2c1sc1c3c4nsnc4c4c5sc6c(CCCCCCCCCCC)c(/C=C7\C(=O)c8cc(-c9cccs9)ccc8C7=C(C#N)C#N)sc6c5n(CC(CCCCCCCC)CCCCCCCCCC)c4c3n(CC(CCCCCCCC)CCCCCCCCCC)c21,0.937,19.89,72.71,13.55,-5.45,-3.47,-5.68,-3.94,,,2023,10.1039/d3ee00186e,"OPV-DB (Qiu, J., Zenodo, 2026, doi:10.5281/zenodo.20841543)"
PBDB-T,BTP-BO-4Cl,CCCCC(CC)Cc1ccc(-c2c3cc(-c4ccc(-c5sc(-c6cccs6)c6c5C(=O)c5c(CC(CC)CCCC)sc(CC(CC)CCCC)c5C6=O)s4)sc3c(-c3ccc(CC(CC)CCCC)s3)c3ccsc23)s1,CCCCCCCCCCCc1c(/C=C2\C(=O)c3cc(Cl)c(Cl)cc3C2=C(C#N)C#N)sc2c1Cc1c-2n(CC(CCCC)CCCCCC)c2c1c1nsnc1c1c3c(n(CC(CCCC)CCCCCC)c12)-c1sc(/C=C2\C(=O)c4cc(Cl)c(Cl)cc4C2=C(C#N)C#N)c(CCCCCCCCCCC)c1C3,0.748,25.23,68.15,12.86,-5.33,-3.48,-5.62,-4.05,,,2023,10.1002/adma.202313105,"OPV-DB (Qiu, J., Zenodo, 2026, doi:10.5281/zenodo.20841543)"
PDNB,Y6,CCCCCCCCCCCCC(CCCCCCCCCC)CN1C(=O)c2ccc3c4c(ccc(c24)C1=O)-c1nc2c(-c4cc(CC(CC)CCCC)c(-c5cc6c(-c7ccc(CC(CC)CCCC)s7)c7sccc7c(-c7ccc(CC(CC)CCCC)s7)c6s5)s4)c(F)c(F)c(-c4cc(CC(CC)CCCC)cs4)c2nc1-3,CCCCCCCCCCCc1c(/C=C2\C(=O)c3cc(F)c(F)cc3C2=C(C#N)C#N)sc2c1sc1c3c4nsnc4c4c5sc6c(CCCCCCCCCCC)c(/C=C7\C(=O)c8cc(F)c(F)cc8C7=C(C#N)C#N)sc6c5n(CC(CC)CCCC)c4c3n(CC(CC)CCCC)c21,0.795,16.97,65.47,8.83,-5.49,-3.91,-5.65,-4.09,,,2023,10.1039/d3ra05647c,"OPV-DB (Qiu, J., Zenodo, 2026, doi:10.5281/zenodo.20841543)"
J52,ITIC,CCCCCCCCC(CCCCCC)Cn1nc2c(-c3cccs3)c(F)c(F)c(-c3ccc(-c4cc5c(-c6ccc(CC(CC)CCCC)s6)c6sccc6c(-c6ccc(CC(CC)CCCC)s6)c5s4)s3)c2n1,CCCCCCc1ccc(C2(c3ccc(CCCCCC)cc3)c3cc4c(cc3-c3sc5cc(C=C6C(=O)c7ccccc7C6=C(C#N)C#N)sc5c32)C(c2ccc(CCCCCC)cc2)(c2ccc(CCCCCC)cc2)c2c-4sc3cc(C=C4C(=O)c5ccccc5C4=C(C#N)C#N)sc23)cc1,0.8,18.3,59.0,8.7,-5.2,-3.05,-5.576,-3.916,,,2023,10.1002/solr.202300471,"OPV-DB (Qiu, J., Zenodo, 2026, doi:10.5281/zenodo.20841543)"
PBDT-TT,Y6-BO,CCCCC(CC)COC(=O)c1c(-c2cccs2)sc2c(C(=O)OCC(CC)CCCC)c(-c3ccc(-c4cc5c(-c6ccc(CC(CC)CCCC)s6)c6sccc6c(-c6ccc(CC(CC)CCCC)s6)c5s4)s3)sc12,CCCCCCCCCCCc1c(/C=C2\C(=O)c3cc(F)c(F)cc3C2=C(C#N)C#N)sc2c1sc1c3c4nsnc4c4c5sc6c(CCCCCCCCCCC)c(/C=C7\C(=O)c8cc(F)c(F)cc8C7=C(C#N)C#N)sc6c5n(CC(CCCC)CCCCCC)c4c3n(CC(CCCC)CCCCCC)c21,0.795,17.8,62.0,8.77,-5.23,-3.34,-5.65,-4.1,,,2023,10.1021/acsami.3c00815,"OPV-DB (Qiu, J., Zenodo, 2026, doi:10.5281/zenodo.20841543)"
SM2,PC61BM,CCCCCCCCCCCCN1C(=O)c2cccc3c(-c4ccc(-c5ccc(-c6ccc(-c7ccc8c9c(cccc79)C(=O)N(CCCCCCCCCCCC)C8=O)s6)c(F)c5)s4)ccc(c23)C1=O,COC(=O)CCCC1(c2ccccc2)C23c4c5c6c7c8c9c(c%10c%11c2c2c%12c4c4c%13c5c5c7c7c8c8c%14c9c%10c9c%10c%11c2c2c%11c%12c4c4c%12c%13c5c5c7c7c8c8c%14c9c9c%10c2c2c%11c4c4c%12c5c7c5c8c9c2c45)C613,0.87,10.77,46.0,4.33,-5.98,-3.62,-6.1,-3.7,,,2023,10.1016/j.orgel.2023.106913,"OPV-DB (Qiu, J., Zenodo, 2026, doi:10.5281/zenodo.20841543)"
PDBT-Cl,Y6,CCc1sc(-c2c3sc4cc(-c5ccc(-c6sc(-c7ccc(-c8cc9sc%10c(-c%11cc(Cl)c(CC)s%11)c%11c(sc%12cc(-c%13ccc(-c%14sc(-c%15ccc(-c%16cc%17sc%18c(-c%19cc(Cl)c(CC)s%19)c%19c(sc%20cc(-c%21ccc(-c%22sc(-c%23cccs%23)c%23c%22C(=O)c%22c(CC)sc(CC)c%22C%23=O)s%21)sc%20%19)c(-c%19cc(Cl)c(CC)s%19)c%18c%17s%16)s%15)c%15c%14C(=O)c%14c(CC)sc(CC)c%14C%15=O)s%13)sc%12%11)c(-c%11cc(Cl)c(CC)s%11)c%10c9s8)s7)c7c6C(=O)c6c(CC)sc(CC)c6C7=O)s5)sc4c3c(-c3cc(Cl)c(CC)s3)c3sc4ccsc4c23)cc1Cl,CCCCCCCCCCCc1c(/C=C2\C(=O)c3cc(F)c(F)cc3C2=C(C#N)C#N)sc2c1sc1c3c4nsnc4c4c5sc6c(CCCCCCCCCCC)c(/C=C7\C(=O)c8cc(F)c(F)cc8C7=C(C#N)C#N)sc6c5n(CC(CC)CCCC)c4c3n(CC(CC)CCCC)c21,0.765,25.86,64.1,12.83,-5.41,-3.56,-5.65,-4.09,,,2023,10.1039/d3tc04798a,"OPV-DB (Qiu, J., Zenodo, 2026, doi:10.5281/zenodo.20841543)"
P3,L8-BO,CCCCCCc1csc(-c2ccc(-c3cc(CCCCCC)c(/C=C/c4csc(-c5cc6c(OCC(CC)CCCC)c7sc(-c8ccc(C9=C%10C(=O)N(CC(CC)CCCC)C(c%11ccc(-c%12cc%13c(OCC(CC)CCCC)c%14sccc%14c(OCC(CC)CCCC)c%13s%12)s%11)=C%10C(=O)N9CC(CC)CCCC)s8)cc7c(OCC(CC)CCCC)c6s5)c4)s3)c3nsnc23)c1,CCCCCCC(CCCC)Cc1c(/C=C2\C(=O)c3cc(F)c(F)cc3C2=C(C#N)C#N)sc2c1sc1c3c4nsnc4c4c5sc6c(CC(CCCC)CCCCCC)c(/C=C7\C(=O)c8cc(F)c(F)cc8C7=C(C#N)C#N)sc6c5n(CC(CC)CCCC)c4c3n(CC(CC)CCCC)c21,0.742,22.8,74.3,12.56,-5.31,-3.6,-5.68,-3.9,,,2023,10.1039/d3py00540b,"OPV-DB (Qiu, J., Zenodo, 2026, doi:10.5281/zenodo.20841543)"
PMDPP3T,PC70BM,CCCCCCCCC(CCCCCC)CN1C(=O)C2=C(c3cc(C)c(-c4cccs4)s3)N(CC(CCCCCC)CCCCCCCC)C(=O)C2=C1c1cc(C)cs1,CCCCC(=O)OCC1(C2=CC=CC=C2)C3=CC=CC4=CC=CC5=CC=CC6=CC=C7C=CC=CC8=CC=CC1=C8C7=C6C5=C4C3,0.9,21.3,66.0,12.65,-5.2,-3.6,-6.1,-3.9,,,2023,10.1039/d3ra03637e,"OPV-DB (Qiu, J., Zenodo, 2026, doi:10.5281/zenodo.20841543)"
J52-Cl,Y18,CCCCCCCCC(CCCCCC)Cn1nc2c(-c3cccs3)c(F)c(F)c(-c3ccc(-c4cc5c(-c6cc(Cl)c(CC(CC)CCCC)s6)c6sccc6c(-c6cc(Cl)c(CC(CC)CCCC)s6)c5s4)s3)c2n1,CCc1c(/C=C2\C(=O)c3cc(F)c(F)cc3C2=C(C#N)C#N)sc2c1sc1c3c4nn(CC)nc4c4c5sc6c(CC)c(/C=C7\C(=O)c8cc(F)c(F)cc8C7=C(C#N)C#N)sc6c5n(CC)c4c3n(CC)c21,0.8,23.73,71.86,13.64,-5.39,-3.45,-5.58,-3.98,,,2023,10.1002/aenm.202302429,"OPV-DB (Qiu, J., Zenodo, 2026, doi:10.5281/zenodo.20841543)"
J71,MeIC,CCCCCCCCC(CCCCCC)Cn1nc2c(-c3cccs3)c(F)c(F)c(-c3ccc(-c4cc5c(-c6ccc([Si](CCC)(CCC)CCC)s6)c6sccc6c(-c6ccc([Si](CCC)(CCC)CCC)s6)c5s4)s3)c2n1,CCCCCCc1ccc(C2(c3ccc(CCCCCC)cc3)c3cc4c(cc3-c3sc5cc(/C=C6\C(=O)c7c(csc7C)C6=C(C#N)C#N)sc5c32)C(c2ccc(CCCCCC)cc2)(c2ccc(CCCCCC)cc2)c2c-4sc3cc(/C=C4\C(=O)c5c(csc5C)C4=C(C#N)C#N)sc23)cc1,0.918,18.41,74.2,12.54,-5.4,-3.24,-5.57,-3.93,,,2023,10.1021/accountsmr.3c00160,"OPV-DB (Qiu, J., Zenodo, 2026, doi:10.5281/zenodo.20841543)"
PCDTBT,PCBM,CCCCCCCCC(CCCCCCCC)n1c2ccccc2c2ccc(-c3ccc(-c4ccc(-c5cccs5)c5nsnc45)s3)cc21,COC(=O)CCCC1(c2ccccc2)C23c4c5c6c7c8c9c(c%10c%11c2c2c%12c4c4c%13c5c5c7c7c8c8c%14c9c%10c9c%10c%11c2c2c%11c%12c4c4c%12c%13c5c5c7c7c8c8c%14c9c9c%10c2c2c%11c4c4c%12c5c7c5c8c9c2c45)C613,0.739,12.41,70.01,6.42,-5.5,-3.6,-6.1,-3.7,,,2023,10.1039/d3nr05143a,"OPV-DB (Qiu, J., Zenodo, 2026, doi:10.5281/zenodo.20841543)"
P3HT,BTA5,CCCCCCc1ccsc1,CCCCCCCCn1nc2c(/C=c3/sc(=C(C#N)C#N)n(Cc4ccccc4)c3=O)ccc(-c3cc4c(s3)-c3cc5c(cc3C4(c3ccc(CCCCCC)cc3)c3ccc(CCCCCC)cc3)-c3sc(-c4ccc(/C=c6/sc(=C(C#N)C#N)n(Cc7ccccc7)c6=O)c6nn(CCCCCCCC)nc46)cc3C5(c3ccc(CCCCCC)cc3)c3ccc(CCCCCC)cc3)c2n1,0.91,10.15,65.0,6.01,-5.01,-3.12,-5.55,-3.71,,,2023,10.1002/aenm.202303976,"OPV-DB (Qiu, J., Zenodo, 2026, doi:10.5281/zenodo.20841543)"
PTB7,ITIC,CCCCC(CC)COC(=O)c1sc2c(-c3cc4c(OCC(CC)CCCC)c5sccc5c(OCC(CC)CCCC)c4s3)scc2c1F,CCCCCCc1ccc(C2(c3ccc(CCCCCC)cc3)c3cc4c(cc3-c3sc5cc(C=C6C(=O)c7ccccc7C6=C(C#N)C#N)sc5c32)C(c2ccc(CCCCCC)cc2)(c2ccc(CCCCCC)cc2)c2c-4sc3cc(C=C4C(=O)c5ccccc5C4=C(C#N)C#N)sc23)cc1,0.81,13.87,51.0,5.72,-5.19,-3.43,-5.576,-3.916,,,2023,10.1016/j.synthmet.2023.117347,"OPV-DB (Qiu, J., Zenodo, 2026, doi:10.5281/zenodo.20841543)"
P6TIF,IT4F,CCCCCCCCCCCCc1csc(-c2sc(-c3ccc4c(c3)/C(=C3\C(=O)N(CC(CCCCCCCCCC)CCCCCCCCCCCC)c5cc(-c6cc(CCCCCCCCCCCC)c(-c7cc(CCCCCCCCCCCC)c(-c8cc(F)c(-c9sccc9F)s8)s7)s6)ccc53)C(=O)N4CC(CCCCCCCCCC)CCCCCCCCCCCC)cc2CCCCCCCCCCCC)c1,CCCCCCc1ccc(C2(c3ccc(CCCCCC)cc3)c3cc4c(cc3-c3sc5cc(/C=C6\C(=O)c7cc(F)c(F)cc7C6=C(C#N)C#N)sc5c32)C(c2ccc(CCCCCC)cc2)(c2ccc(CCCCCC)cc2)c2c-4sc3cc(/C=C4\C(=O)c5cc(F)c(F)cc5C4=C(C#N)C#N)sc23)cc1,0.68,20.28,74.81,10.32,-5.26,-3.83,-5.66,-4.14,,,2023,10.1016/j.cej.2023.143796,"OPV-DB (Qiu, J., Zenodo, 2026, doi:10.5281/zenodo.20841543)"
PTzBI,ITIC,CCCCCCCCN1C(=O)c2c(c(-c3ccc(-c4cc5c(-c6ccc(CC(CC)CCCC)s6)c6sccc6c(-c6ccc(CC(CC)CCCC)s6)c5s4)s3)c3nn(CCCCCCCC)nc3c2-c2cccs2)C1=O,CCCCCCc1ccc(C2(c3ccc(CCCCCC)cc3)c3cc4c(cc3-c3sc5cc(C=C6C(=O)c7ccccc7C6=C(C#N)C#N)sc5c32)C(c2ccc(CCCCCC)cc2)(c2ccc(CCCCCC)cc2)c2c-4sc3cc(C=C4C(=O)c5ccccc5C4=C(C#N)C#N)sc23)cc1,0.98,15.92,66.16,10.35,-5.34,-3.46,-5.576,-3.916,,,2023,10.1002/aenm.202301965,"OPV-DB (Qiu, J., Zenodo, 2026, doi:10.5281/zenodo.20841543)"
P1,L8-BO,CCCCCCCCc1cc(-c2c(-c3cccs3)sc3c(-c4cc(CCCCCCCC)c(CCCCCCCC)s4)c(-c4ccc(-c5cccc6nsnc56)s4)sc23)sc1CCCCCCCC,CCCCCCC(CCCC)Cc1c(/C=C2\C(=O)c3cc(F)c(F)cc3C2=C(C#N)C#N)sc2c1sc1c3c4nsnc4c4c5sc6c(CC(CCCC)CCCCCC)c(/C=C7\C(=O)c8cc(F)c(F)cc8C7=C(C#N)C#N)sc6c5n(CC(CC)CCCC)c4c3n(CC(CC)CCCC)c21,0.766,18.12,73.72,10.37,-5.34,-3.53,-5.68,-3.9,,,2023,10.1039/d3py00540b,"OPV-DB (Qiu, J., Zenodo, 2026, doi:10.5281/zenodo.20841543)"
PTB7-Th,6-IF4F,CCCCC(CC)COC(=O)c1sc2csc(-c3cc4c(-c5ccc(CC(CC)CCCC)s5)c5sccc5c(-c5ccc(CC(CC)CCCC)s5)c4s3)c2c1F,CCCCCCCCC1(CCCCCCCC)c2cc3c(cc2-c2sc(-c4sc(/C=C5\C(=O)c6cc(F)c(F)cc6C5=C(C#N)C#N)c5sc(C(=O)OCC(CC)CCCCCC)c(F)c45)cc21)C(CCCCCCCC)(CCCCCCCC)c1cc(-c2sc(/C=C4\C(=O)c5cc(F)c(F)cc5C4=C(C#N)C#N)c4sc(C(=O)OCC(CC)CCCCCC)c(F)c24)sc1-3,0.59,25.21,67.9,10.46,-5.21,-3.6,-5.42,-4.14,,,2023,10.1016/j.dyepig.2023.111768,"OPV-DB (Qiu, J., Zenodo, 2026, doi:10.5281/zenodo.20841543)"
PDBQx-TCl,BTA3-4F,CCCCCCC(CCCC)Cc1csc(-c2cc3c4nccnc4c4cc(-c5cc(CC(CCCC)CCCCCC)c(-c6cc7sc8c(-c9cc(Cl)c(CC(CC)CCCC)s9)c9c(sc%10ccsc%109)c(-c9cc(Cl)c(CC(CC)CCCC)s9)c8c7s6)s5)sc4c3s2)c1,CCCCCCCCn1nc2c(/C=c3\sc(=C(C#N)C#N)n(CC)c3=O)ccc(-c3cc4c(s3)-c3cc5c(cc3C4(c3ccc(CCCCCC)cc3)c3ccc(CCCCCC)cc3)-c3sc(-c4ccc(/C=c6\sc(=C(C#N)C#N)n(CC)c6=O)c6nn(CCCCCCCC)nc46)cc3C5(c3ccc(CCCCCC)cc3)c3ccc(CCCCCC)cc3)c2n1,1.05,13.9,72.0,10.5,-5.23,-2.67,-5.62,-3.67,,,2023,10.1039/d3ee02700g,"OPV-DB (Qiu, J., Zenodo, 2026, doi:10.5281/zenodo.20841543)"
PPDT2FBT,Y6,CCCCCCCCC(CCCCCC)COc1ccc(OCC(CCCCCC)CCCCCCCC)c(-c2ccc(-c3c(F)c(F)c(-c4cccs4)c4nsnc34)s2)c1,CCCCCCCCCCCc1c(/C=C2\C(=O)c3cc(F)c(F)cc3C2=C(C#N)C#N)sc2c1sc1c3c4nsnc4c4c5sc6c(CCCCCCCCCCC)c(/C=C7\C(=O)c8cc(F)c(F)cc8C7=C(C#N)C#N)sc6c5n(CC(CC)CCCC)c4c3n(CC(CC)CCCC)c21,0.6857,26.34,57.63,10.41,-5.43,-3.67,-5.65,-4.09,,,2023,10.1039/d3ya00125c,"OPV-DB (Qiu, J., Zenodo, 2026, doi:10.5281/zenodo.20841543)"
PBQx-TF,ITIC,CCCCCCC(CCCC)Cc1csc(-c2cc3c(s2)-c2sc(-c4cc(CC(CCCC)CCCCCC)c(-c5cc6c(-c7cc(F)c(CC(CC)CCCC)s7)c7sccc7c(-c7cc(F)c(CC(CC)CCCC)s7)c6s5)s4)cc2[C@H]2N=CC=N[C@H]32)c1,CCCCCCc1ccc(C2(c3ccc(CCCCCC)cc3)c3cc4c(cc3-c3sc5cc(C=C6C(=O)c7ccccc7C6=C(C#N)C#N)sc5c32)C(c2ccc(CCCCCC)cc2)(c2ccc(CCCCCC)cc2)c2c-4sc3cc(C=C4C(=O)c5ccccc5C4=C(C#N)C#N)sc23)cc1,0.99,16.4,65.9,10.7,-5.41,-2.82,-5.576,-3.916,,,2023,10.1002/adma.202310390,"OPV-DB (Qiu, J., Zenodo, 2026, doi:10.5281/zenodo.20841543)"
PR2,PY-IT,CCCCCCCCCCC(CCCCCCCC)Cc1csc(-c2cc(F)c(-c3cc(CC(CCCCCCCC)CCCCCCCCCC)c(-c4ccc(-c5ccc(-c6sc(-c7cc(F)c(-c8cc(CC(CCCCCCCC)CCCCCCCCCC)c(-c9cc%10sc%11ccsc%11c%10s9)s8)c8nsnc78)cc6CC(CCCCCCCC)CCCCCCCCCC)s5)s4)s3)c3nsnc23)c1,CCCCCCCCCCCc1c(/C=C2\C(=O)c3ccccc3C2=C(C#N)C#N)sc2c1sc1c3c4nsnc4c4c5sc6c(CCCCCCCCCCC)c(/C=C7\C(=O)c8cc(-c9cccs9)ccc8C7=C(C#N)C#N)sc6c5n(CC(CCCCCCCC)CCCCCCCCCC)c4c3n(CC(CCCCCCCC)CCCCCCCCCC)c21,0.938,21.9,70.6,14.5,-5.25,-3.685,-5.68,-3.94,,,2023,10.1002/smll.202303226,"OPV-DB (Qiu, J., Zenodo, 2026, doi:10.5281/zenodo.20841543)"
SM4,PC61BM,CCCCCCCCOc1cc(-c2ccc(-c3ccc4c5c(cccc35)C(=O)N(CCCCCCCC)C4=O)s2)c(OCCCCCCCC)cc1-c1ccc(-c2ccc3c4c(cccc24)C(=O)N(CCCCCCCC)C3=O)s1,COC(=O)CCCC1(c2ccccc2)C23c4c5c6c7c8c9c(c%10c%11c2c2c%12c4c4c%13c5c5c7c7c8c8c%14c9c%10c9c%10c%11c2c2c%11c%12c4c4c%12c%13c5c5c7c7c8c8c%14c9c9c%10c2c2c%11c4c4c%12c5c7c5c8c9c2c45)C613,0.89,9.72,38.0,3.27,-5.8,-3.65,-6.1,-3.7,,,2023,10.1016/j.orgel.2023.106913,"OPV-DB (Qiu, J., Zenodo, 2026, doi:10.5281/zenodo.20841543)"
PBT1-EH,ITIC,CCCCCCC(CCCC)Cc1sc(CC(CCCC)CCCCCC)c2c1C(=O)c1c(-c3cccs3)sc(-c3ccc(-c4cc5c(-c6ccc(SCC(CC)CCCC)s6)c6sccc6c(-c6ccc(SCC(CC)CCCC)s6)c5s4)s3)c1C2=O,CCCCCCc1ccc(C2(c3ccc(CCCCCC)cc3)c3cc4c(cc3-c3sc5cc(C=C6C(=O)c7ccccc7C6=C(C#N)C#N)sc5c32)C(c2ccc(CCCCCC)cc2)(c2ccc(CCCCCC)cc2)c2c-4sc3cc(C=C4C(=O)c5ccccc5C4=C(C#N)C#N)sc23)cc1,0.99,15.7,63.4,9.8,-5.43,-3.43,-5.576,-3.916,,,2023,10.1021/accountsmr.3c00160,"OPV-DB (Qiu, J., Zenodo, 2026, doi:10.5281/zenodo.20841543)"
PM6,PQx1,CCCCC(CC)Cc1sc(-c2c3cc(-c4ccc(-c5sc(-c6cccs6)c6c5C(=O)c5c(CC(CC)CCCC)sc(CC(CC)CCCC)c5C6=O)s4)sc3c(-c3cc(F)c(CC(CC)CCCC)s3)c3ccsc23)cc1F,CCCCCCCCCCCCC(CCCCCCCCCC)Cn1c2c3sc(/C=C4\C(=O)c5ccccc5C4=C(C#N)C#N)c(CCCCCCCCCCC)c3sc2c2c3nc(-c4ccccc4)c(-c4ccccc4)nc3c3c4sc5c(CCCCCCCCCCC)c(C/C=C6/C(=O)c7cc(-c8cccs8)ccc7C6=C(C#N)C#N)sc5c4n(CC(CCCCCCCCCC)CCCCCCCCCCCC)c3c21,0.951,17.36,59.05,9.75,-5.56,-3.65,-5.56,-3.75,,,2023,10.1002/adma.202307398,"OPV-DB (Qiu, J., Zenodo, 2026, doi:10.5281/zenodo.20841543)"
PBDFCl-1,Y6,CCCCCCC(CCCC)Cc1csc(-c2cc3c4nsnc4c4cc(-c5cc(CC(CCCC)CCCCCC)c(-c6cc7c(-c8cc(Cl)c(CC(CC)CCCC)s8)c8occc8c(-c8cc(Cl)c(CC(CC)CCCC)s8)c7o6)s5)sc4c3s2)c1,CCCCCCCCCCCc1c(/C=C2\C(=O)c3cc(F)c(F)cc3C2=C(C#N)C#N)sc2c1sc1c3c4nsnc4c4c5sc6c(CCCCCCCCCCC)c(/C=C7\C(=O)c8cc(F)c(F)cc8C7=C(C#N)C#N)sc6c5n(CC(CC)CCCC)c4c3n(CC(CC)CCCC)c21,0.88,24.95,67.67,14.86,-5.49,-3.55,-5.65,-4.09,,,2023,10.1002/adfm.202300981,"OPV-DB (Qiu, J., Zenodo, 2026, doi:10.5281/zenodo.20841543)"
PM6,PC70BM,CCCCC(CC)Cc1sc(-c2c3cc(-c4ccc(-c5sc(-c6cccs6)c6c5C(=O)c5c(CC(CC)CCCC)sc(CC(CC)CCCC)c5C6=O)s4)sc3c(-c3cc(F)c(CC(CC)CCCC)s3)c3ccsc23)cc1F,CCCCC(=O)OCC1(C2=CC=CC=C2)C3=CC=CC4=CC=CC5=CC=CC6=CC=C7C=CC=CC8=CC=CC1=C8C7=C6C5=C4C3,0.97,13.91,69.93,9.43,-5.56,-3.65,-6.1,-3.9,,,2023,10.1002/solr.202300228,"OPV-DB (Qiu, J., Zenodo, 2026, doi:10.5281/zenodo.20841543)"
PCE10-2F,Y6,CCOC(=O)c1sc2c(-c3cc4c(-c5cc(F)c(CC)s5)c5sc(-c6sc(-c7cc8c(-c9cc(F)c(CC)s9)c9sc(-c%10sc(-c%11cc%12c(-c%13cc(F)c(CC)s%13)c%13sccc%13c(-c%13cc(F)c(CC)s%13)c%12s%11)c%11sc(C(=O)OCC)c(F)c%10%11)cc9c(-c9cc(F)c(CC)s9)c8s7)c7sc(C(=O)OCC)c(F)c67)cc5c(-c5cc(F)c(CC)s5)c4s3)scc2c1F,CCCCCCCCCCCc1c(/C=C2\C(=O)c3cc(F)c(F)cc3C2=C(C#N)C#N)sc2c1sc1c3c4nsnc4c4c5sc6c(CCCCCCCCCCC)c(/C=C7\C(=O)c8cc(F)c(F)cc8C7=C(C#N)C#N)sc6c5n(CC(CC)CCCC)c4c3n(CC(CC)CCCC)c21,0.796,25.87,70.56,14.55,-5.47,-3.9,-5.65,-4.09,,,2023,10.1039/d3ee04476a,"OPV-DB (Qiu, J., Zenodo, 2026, doi:10.5281/zenodo.20841543)"
PBN-S,Y6,CCSc1cc2c(cc1SCC)C(=O)c1c(-c3ccc(-c4cc5c(-c6cc(F)c(CC)s6)c6sc(-c7ccc(-c8sc(-c9ccc(-c%10cc%11c(-c%12cc(F)c(CC)s%12)c%12sc(-c%13ccc(-c%14sc(-c%15ccc(-c%16cc%17c(-c%18cc(F)c(CC)s%18)c%18sccc%18c(-c%18cc(F)c(CC)s%18)c%17s%16)s%15)c%15c%14C(=O)c%14cc(SCC)c(SCC)cc%14C%15=O)s%13)cc%12c(-c%12cc(F)c(CC)s%12)c%11s%10)s9)c9c8C(=O)c8cc(SCC)c(SCC)cc8C9=O)s7)cc6c(-c6cc(F)c(CC)s6)c5s4)s3)sc(-c3cccs3)c1C2=O,CCCCCCCCCCCc1c(/C=C2\C(=O)c3cc(F)c(F)cc3C2=C(C#N)C#N)sc2c1sc1c3c4nsnc4c4c5sc6c(CCCCCCCCCCC)c(/C=C7\C(=O)c8cc(F)c(F)cc8C7=C(C#N)C#N)sc6c5n(CC(CC)CCCC)c4c3n(CC(CC)CCCC)c21,0.849,24.71,61.4,12.86,-5.48,-3.52,-5.65,-4.09,,,2023,10.1016/j.orgel.2023.106765,"OPV-DB (Qiu, J., Zenodo, 2026, doi:10.5281/zenodo.20841543)"
PM6,H1,CCCCC(CC)Cc1sc(-c2c3cc(-c4ccc(-c5sc(-c6cccs6)c6c5C(=O)c5c(CC(CC)CCCC)sc(CC(CC)CCCC)c5C6=O)s4)sc3c(-c3cc(F)c(CC(CC)CCCC)s3)c3ccsc23)cc1F,CCN1C(=O)C2=C(c3ccc(-c4ccc5c(c4)C(=C4c6cc(-c7ccc(C8=C9C(=O)N(CC)C(c%10cccs%10)=C9C(=O)N8CC)s7)ccc6-c6ccc(-c7ccc(C8=C9C(=O)N(CC)C(c%10cccs%10)=C9C(=O)N8CC)s7)cc64)c4cc(-c6ccc(C7=C8C(=O)N(CC)C(c9cccs9)=C8C(=O)N7CC)s6)ccc4-5)s3)N(CC)C(=O)C2=C1c1cccs1,0.99,10.65,56.6,5.97,-5.56,-3.65,-5.51,-3.84,,,2023,10.1002/solr.202300143,"OPV-DB (Qiu, J., Zenodo, 2026, doi:10.5281/zenodo.20841543)"
PBT,Y6,CCCCCCCCCCCCOc1c(OCCCCCCCCCCCC)c(-c2ccc(-c3cc4c(-c5ccc(SCC(CC)CCCC)cc5)c5sccc5c(-c5ccc(SCC(CC)CCCC)cc5)c4s3)s2)c2nsnc2c1-c1cccs1,CCCCCCCCCCCc1c(/C=C2\C(=O)c3cc(F)c(F)cc3C2=C(C#N)C#N)sc2c1sc1c3c4nsnc4c4c5sc6c(CCCCCCCCCCC)c(/C=C7\C(=O)c8cc(F)c(F)cc8C7=C(C#N)C#N)sc6c5n(CC(CC)CCCC)c4c3n(CC(CC)CCCC)c21,0.79,25.6,63.3,12.9,-5.43,-3.65,-5.65,-4.09,,,2023,10.1002/adma.202312311,"OPV-DB (Qiu, J., Zenodo, 2026, doi:10.5281/zenodo.20841543)"
PBDB-T,L8-BO,CCCCC(CC)Cc1ccc(-c2c3cc(-c4ccc(-c5sc(-c6cccs6)c6c5C(=O)c5c(CC(CC)CCCC)sc(CC(CC)CCCC)c5C6=O)s4)sc3c(-c3ccc(CC(CC)CCCC)s3)c3ccsc23)s1,CCCCCCC(CCCC)Cc1c(/C=C2\C(=O)c3cc(F)c(F)cc3C2=C(C#N)C#N)sc2c1sc1c3c4nsnc4c4c5sc6c(CC(CCCC)CCCCCC)c(/C=C7\C(=O)c8cc(F)c(F)cc8C7=C(C#N)C#N)sc6c5n(CC(CC)CCCC)c4c3n(CC(CC)CCCC)c21,0.761,26.3,74.9,15.0,-5.33,-3.48,-5.68,-3.9,,,2023,10.1002/adma.202308608,"OPV-DB (Qiu, J., Zenodo, 2026, doi:10.5281/zenodo.20841543)"
D18-Cl,BTA3,CCCCCCC(CCCC)Cc1csc(-c2cc3c4nsnc4c4cc(-c5cc(CC(CCCC)CCCCCC)c(-c6cc7c(-c8cc(Cl)c(CC(CC)CCCC)s8)c8sccc8c(-c8cc(Cl)c(CC(CC)CCCC)s8)c7s6)s5)sc4c3s2)c1,CCCCCCCCn1nc2c(/C=c3\sc(=C(C#N)C#N)n(CC)c3=O)ccc(-c3cc4c(s3)-c3cc5c(cc3C4(c3ccc(CCCCCC)cc3)c3ccc(CCCCCC)cc3)-c3sc(-c4ccc(/C=c6\sc(=C(C#N)C#N)n(CC)c6=O)c6nn(CCCCCCCC)nc46)cc3C5(c3ccc(CCCCCC)cc3)c3ccc(CCCCCC)cc3)c2n1,1.3,8.29,58.43,6.3,-5.51,-2.77,-5.49,-3.72,,,2023,10.1002/marc.202300019,"OPV-DB (Qiu, J., Zenodo, 2026, doi:10.5281/zenodo.20841543)"
PBDB-T,PY-IT,CCCCC(CC)Cc1ccc(-c2c3cc(-c4ccc(-c5sc(-c6cccs6)c6c5C(=O)c5c(CC(CC)CCCC)sc(CC(CC)CCCC)c5C6=O)s4)sc3c(-c3ccc(CC(CC)CCCC)s3)c3ccsc23)s1,CCCCCCCCCCCc1c(/C=C2\C(=O)c3ccccc3C2=C(C#N)C#N)sc2c1sc1c3c4nsnc4c4c5sc6c(CCCCCCCCCCC)c(/C=C7\C(=O)c8cc(-c9cccs9)ccc8C7=C(C#N)C#N)sc6c5n(CC(CCCCCCCC)CCCCCCCCCC)c4c3n(CC(CCCCCCCC)CCCCCCCCCC)c21,0.836,24.51,73.44,15.05,-5.33,-3.48,-5.68,-3.94,,,2023,10.1002/anie.202319755,"OPV-DB (Qiu, J., Zenodo, 2026, doi:10.5281/zenodo.20841543)"
PBPD,PY-IT,CCCCCCCCC(CCCCCC)COc1nc2cc(-c3cccs3)ccc2c2ccc(-c3ccc(-c4cc5c(-c6ccc(CC(CCCCCC)CCCCCCCC)s6)c6sccc6c(-c6ccc(CC(CCCCCC)CCCCCCCC)s6)c5s4)s3)cc12,CCCCCCCCCCCc1c(/C=C2\C(=O)c3ccccc3C2=C(C#N)C#N)sc2c1sc1c3c4nsnc4c4c5sc6c(CCCCCCCCCCC)c(/C=C7\C(=O)c8cc(-c9cccs9)ccc8C7=C(C#N)C#N)sc6c5n(CC(CCCCCCCC)CCCCCCCCCC)c4c3n(CC(CCCCCCCC)CCCCCCCCCC)c21,0.889,23.72,72.53,15.29,-5.49,-3.38,-5.68,-3.94,,,2023,10.1002/adfm.202301701,"OPV-DB (Qiu, J., Zenodo, 2026, doi:10.5281/zenodo.20841543)"
PDCBT,PY-IT,CCCCCCCCC(CCCCCC)COC(=O)c1csc(-c2cc(C(=O)OCC(CCCCCC)CCCCCCCC)c(-c3ccc(-c4cccs4)s3)s2)c1,CCCCCCCCCCCc1c(/C=C2\C(=O)c3ccccc3C2=C(C#N)C#N)sc2c1sc1c3c4nsnc4c4c5sc6c(CCCCCCCCCCC)c(/C=C7\C(=O)c8cc(-c9cccs9)ccc8C7=C(C#N)C#N)sc6c5n(CC(CCCCCCCC)CCCCCCCCCC)c4c3n(CC(CCCCCCCC)CCCCCCCCCC)c21,0.929,22.8,72.2,15.3,-5.31,-3.0,-5.68,-3.94,,,2023,10.1016/j.chempr.2023.04.021,"OPV-DB (Qiu, J., Zenodo, 2026, doi:10.5281/zenodo.20841543)"
PC5,PY-IT,CCCCC(CC)COC(=O)c1csc(-c2cc3c(OCC(CC)CCCC)c4sccc4c(OCC(CC)CCCC)c3s2)c1,CCCCCCCCCCCc1c(/C=C2\C(=O)c3ccccc3C2=C(C#N)C#N)sc2c1sc1c3c4nsnc4c4c5sc6c(CCCCCCCCCCC)c(/C=C7\C(=O)c8cc(-c9cccs9)ccc8C7=C(C#N)C#N)sc6c5n(CC(CCCCCCCC)CCCCCCCCCC)c4c3n(CC(CCCCCCCC)CCCCCCCCCC)c21,0.944,23.49,69.7,15.46,-5.5,-3.38,-5.68,-3.94,,,2023,10.1002/smll.202303226,"OPV-DB (Qiu, J., Zenodo, 2026, doi:10.5281/zenodo.20841543)"
J52,HF-PCIC,CCCCCCCCC(CCCCCC)Cn1nc2c(-c3cccs3)c(F)c(F)c(-c3ccc(-c4cc5c(-c6ccc(CC(CC)CCCC)s6)c6sccc6c(-c6ccc(CC(CC)CCCC)s6)c5s4)s3)c2n1,CCCCC(CC)CC1(CC(CC)CCCC)C2=C(SC(c3cc(F)c(-c4cc5c(s4)-c4sc(/C=C6\C(=O)c7cc(F)c(F)cc7C6=C(C#N)C#N)cc4C5(CC(CC)CCCC)CC(CC)CCCC)cc3F)C2)c2sc(/C=C3\C(=O)c4cc(F)c(F)cc4C3=C(C#N)C#N)cc21,0.757,19.21,59.3,8.6,-5.2,-3.05,-5.53,-3.83,,,2023,10.1016/j.cej.2023.144472,"OPV-DB (Qiu, J., Zenodo, 2026, doi:10.5281/zenodo.20841543)"
PBDB-T,BTIC-4F,CCCCC(CC)Cc1ccc(-c2c3cc(-c4ccc(-c5sc(-c6cccs6)c6c5C(=O)c5c(CC(CC)CCCC)sc(CC(CC)CCCC)c5C6=O)s4)sc3c(-c3ccc(CC(CC)CCCC)s3)c3ccsc23)s1,CCn1c(=O)c2cc(-c3cc4c(s3)-c3sc(/C=C5\C(=O)c6cc(F)c(F)cc6C5=C(C#N)C#N)cc3C4(CC)CC)sc2c2sc(-c3cc4c(s3)-c3sc(/C=C5\C(=O)c6cc(F)c(F)cc6C5=C(C#N)C#N)cc3C4(CC)CC)cc2c1=O,0.79,16.92,64.0,8.53,-5.33,-3.48,-5.71,-3.95,,,2023,10.1021/acsaem.3c03231,"OPV-DB (Qiu, J., Zenodo, 2026, doi:10.5281/zenodo.20841543)"
Y5,PBDB-T,CCCCCCCCCCCc1c(/C=C2\C(=O)c3ccccc3C2=C(C#N)C#N)sc2c1sc1c3c4nsnc4c4c5sc6c(CCCCCCCCCCC)c(/C=C7\C(=O)c8ccccc8C7=C(C#N)C#N)sc6c5n(CC(CC)CCCC)c4c3n(CC(CC)CCCC)c21,CCCCC(CC)Cc1ccc(-c2c3cc(-c4ccc(-c5sc(-c6cccs6)c6c5C(=O)c5c(CC(CC)CCCC)sc(CC(CC)CCCC)c5C6=O)s4)sc3c(-c3ccc(CC(CC)CCCC)s3)c3ccsc23)s1,0.84,23.46,68.3,13.46,-5.55,-3.87,-5.33,-3.48,,,2023,10.1002/chem.202302624,"OPV-DB (Qiu, J., Zenodo, 2026, doi:10.5281/zenodo.20841543)"
PTQ10,IT-4F,CCCCCCCCC(CCCCCC)COc1cnc2c(-c3cccs3)c(F)c(F)cc2n1,CCCCCCc1ccc(C2(c3ccc(CCCCCC)cc3)c3cc4c(cc3-c3sc5cc(/C=C6\C(=O)c7cc(F)c(F)cc7C6=C(C#N)C#N)sc5c32)C(c2ccc(CCCCCC)cc2)(c2ccc(CCCCCC)cc2)c2c-4sc3cc(/C=C4\C(=O)c5cc(F)c(F)cc5C4=C(C#N)C#N)sc23)cc1,0.929,20.88,68.29,13.25,-5.54,-2.92,-5.66,-4.14,,,2023,10.1002/adma.202305652,"OPV-DB (Qiu, J., Zenodo, 2026, doi:10.5281/zenodo.20841543)"
PM6,PX-1,CCCCC(CC)Cc1sc(-c2c3cc(-c4ccc(-c5sc(-c6cccs6)c6c5C(=O)c5c(CC(CC)CCCC)sc(CC(CC)CCCC)c5C6=O)s4)sc3c(-c3cc(F)c(CC(CC)CCCC)s3)c3ccsc23)cc1F,CCCCCCCCCCCCC(CCCCCCCCCC)Cn1c2c3sc(/C=C4\C(=O)c5cc(F)c(F)cc5C4=C(C#N)C#N)c(CCCCCCCCCCC)c3sc2c2c3nc4c5cc(-c6scc(F)c6F)ccc5c5ccccc5c4nc3c3c4sc5c(CCCCCCCCCCC)c(/C=C6/C(=O)c7cc(F)c(F)cc7C6=C(C#N)C#N)sc5c4n(CC(CCCCCCCCCC)CCCCCCCCCCCC)c3c21,0.959,19.9,71.02,13.55,-5.56,-3.65,-5.67,-3.81,,,2023,10.1002/marc.202300407,"OPV-DB (Qiu, J., Zenodo, 2026, doi:10.5281/zenodo.20841543)"
Y6,ZnPc,CCCCCCCCCCCc1c(/C=C2\C(=O)c3cc(F)c(F)cc3C2=C(C#N)C#N)sc2c1sc1c3c4nsnc4c4c5sc6c(CCCCCCCCCCC)c(/C=C7\C(=O)c8cc(F)c(F)cc8C7=C(C#N)C#N)sc6c5n(CC(CC)CCCC)c4c3n(CC(CC)CCCC)c21,CCCCCCCCCCCc1c(/C=C2\C(=O)c3cc(F)c(F)cc3C2=C(C#N)C#N)sc2c1sc1c3c4nsnc4c4c5sc6c(CCCCCCCCCCC)c(/C=C7\C(=O)c8cc(F)c(F)cc8C7=C(C#N)C#N)sc6c5n(CC(CC)CCCC)c4c3n(CC(CC)CCCC)c21,0.64,4.0,55.0,1.4,-5.65,-4.09,-5.65,-4.09,,,2023,10.1021/acsami.3c04282,"OPV-DB (Qiu, J., Zenodo, 2026, doi:10.5281/zenodo.20841543)"
PC2,Y6,CCCCCCC1(CCCCCC)c2ccccc2-c2cc3c(cc21)c1cc2c(cc1n3CC)-c1ccc(-c3ccc(-c4c(OCCCC)c(OCCCC)c(-c5cccs5)c5nsnc45)s3)cc1C2(CCCCCC)CCCCCC,CCCCCCCCCCCc1c(/C=C2\C(=O)c3cc(F)c(F)cc3C2=C(C#N)C#N)sc2c1sc1c3c4nsnc4c4c5sc6c(CCCCCCCCCCC)c(/C=C7\C(=O)c8cc(F)c(F)cc8C7=C(C#N)C#N)sc6c5n(CC(CC)CCCC)c4c3n(CC(CC)CCCC)c21,0.859,26.68,76.7,17.58,-5.43,-3.56,-5.65,-4.09,,,2023,10.1002/smll.202303226,"OPV-DB (Qiu, J., Zenodo, 2026, doi:10.5281/zenodo.20841543)"
PTO2,IDTT-IC,CCOC(=O)c1ccsc1-c1cc2c(-c3cc(F)c(CC)s3)c3sc(-c4cc(C(=O)OCC)c(-c5cc6c(-c7cc(F)c(CC)s7)c7sc(-c8cc(C(=O)OCC)c(-c9cc%10c(-c%11cc(F)c(CC)s%11)c%11sccc%11c(-c%11cc(F)c(CC)s%11)c%10s9)s8)cc7c(-c7cc(F)c(CC)s7)c6s5)s4)cc3c(-c3cc(F)c(CC)s3)c2s1,CCCCCCCCCCCCCCCCC1(CCCCCCCCCCCCCCCC)c2cc3c(cc2-c2sc4cc(/C=C5\C(=O)c6ccccc6C5=C(C#N)C#N)sc4c21)C(CCCCCCCCCCCCCCCC)(CCCCCCCCCCCCCCCC)c1c-3sc2cc(/C=C3\C(=O)c4ccccc4C3=C(C#N)C#N)sc12,1.07,14.41,60.0,9.28,-5.59,-3.67,-5.68,-3.84,,,2023,10.1039/d3tc02042h,"OPV-DB (Qiu, J., Zenodo, 2026, doi:10.5281/zenodo.20841543)"
P3HT,F-BTA3,CCCCCCc1ccsc1,CCCCCCCCn1nc2c(C=c3sc(=C(C#N)C#N)n(CC)c3=O)cc(F)c(-c3cc4c(s3)-c3cc5c(cc3C4(c3ccc(CCCCCC)cc3)c3ccc(CCCCCC)cc3)-c3sc(-c4c(F)cc(C=c6sc(=C(C#N)C#N)n(CC)c6=O)c6nn(CCCCCCCC)nc46)cc3C5(c3ccc(CCCCCC)cc3)c3ccc(CCCCCC)cc3)c2n1,0.84,11.18,65.0,6.1,-5.01,-3.12,-5.52,-3.39,,,2023,10.1002/aenm.202303976,"OPV-DB (Qiu, J., Zenodo, 2026, doi:10.5281/zenodo.20841543)"
J52,DF-PCIC,CCCCCCCCC(CCCCCC)Cn1nc2c(-c3cccs3)c(F)c(F)c(-c3ccc(-c4cc5c(-c6ccc(CC(CC)CCCC)s6)c6sccc6c(-c6ccc(CC(CC)CCCC)s6)c5s4)s3)c2n1,CCCCC(CC)CC1(CC(CC)CCCC)c2cc(/C=C3\C(=O)c4ccccc4C3=C(C#N)C#N)sc2-c2sc(-c3cc(F)c(-c4cc5c(s4)-c4sc(/C=C6\C(=O)c7ccccc7C6=C(C#N)C#N)cc4C5(CC(CC)CCCC)CC(CC)CCCC)cc3F)cc21,0.872,17.61,59.4,9.11,-5.2,-3.05,-5.49,-3.77,,,2023,10.1016/j.cej.2023.144472,"OPV-DB (Qiu, J., Zenodo, 2026, doi:10.5281/zenodo.20841543)"
P6TIF,PC71BM,CCCCCCCCCCCCc1csc(-c2sc(-c3ccc4c(c3)/C(=C3\C(=O)N(CC(CCCCCCCCCC)CCCCCCCCCCCC)c5cc(-c6cc(CCCCCCCCCCCC)c(-c7cc(CCCCCCCCCCCC)c(-c8cc(F)c(-c9sccc9F)s8)s7)s6)ccc53)C(=O)N4CC(CCCCCCCCCC)CCCCCCCCCCCC)cc2CCCCCCCCCCCC)c1,COC(=O)CCCC1(c2ccccc2)C23c4c5ccc6c7cc8c9c%10c(cc%11cc%12c%13c%14c(cc%15c%16ccc-5c2c%16c2c5c%16c%17c(c(c46)c7c9c%17c4c%10c%11c%13c4c%16c%14c%152)C513)C%12)C8,0.73,19.08,65.48,9.12,-5.26,-3.83,-5.9,-3.9,,,2023,10.1016/j.cej.2023.143796,"OPV-DB (Qiu, J., Zenodo, 2026, doi:10.5281/zenodo.20841543)"
PTB7-Th,P(NDI2OD-T2),CCCCC(CC)COC(=O)c1sc2csc(-c3cc4c(-c5ccc(CC(CC)CCCC)s5)c5sccc5c(-c5ccc(CC(CC)CCCC)s5)c4s3)c2c1F,CCCCCCCCCCC(CCCCCCCC)CN1C(=O)c2ccc3c4c(c(-c5ccc(-c6cccs6)s5)cc(c24)C1=O)C(=O)N(C(CCCCCCCC)CCCCCCCCCC)C3=O,0.84,13.59,53.0,6.12,-5.21,-3.6,-5.49,-4.05,,,2023,10.1039/d3py00718a,"OPV-DB (Qiu, J., Zenodo, 2026, doi:10.5281/zenodo.20841543)"
PBDT-TTz,Y6,CCCCC(CC)COc1c2cc(-c3sc(-c4nnc(-c5cc(CC(CC)CCCC)cs5)nn4)cc3CC(CC)CCCC)sc2c(OCC(CC)CCCC)c2ccsc12,CCCCCCCCCCCc1c(/C=C2\C(=O)c3cc(F)c(F)cc3C2=C(C#N)C#N)sc2c1sc1c3c4nsnc4c4c5sc6c(CCCCCCCCCCC)c(/C=C7\C(=O)c8cc(F)c(F)cc8C7=C(C#N)C#N)sc6c5n(CC(CC)CCCC)c4c3n(CC(CC)CCCC)c21,0.83,25.51,65.76,13.92,-5.42,-3.58,-5.65,-4.09,,,2023,10.1021/acsapm.3c02608,"OPV-DB (Qiu, J., Zenodo, 2026, doi:10.5281/zenodo.20841543)"
PBDB-T,ITIC2,CCCCC(CC)Cc1ccc(-c2c3cc(-c4ccc(-c5sc(-c6cccs6)c6c5C(=O)c5c(CC(CC)CCCC)sc(CC(CC)CCCC)c5C6=O)s4)sc3c(-c3ccc(CC(CC)CCCC)s3)c3ccsc23)s1,CCCCCCc1ccc(C2(c3ccc(CCCCCC)cc3)c3cc(C=C4C(=O)c5ccccc5C4=C(C#N)C#N)sc3-c3sc4c(-c5ccc(CC(CC)CCCC)s5)c5c6c(sc5c(-c5ccc(CC(CC)CCCC)s5)c4c32)-c2sc(C=C3C(=O)c4ccccc4C3=C(C#N)C#N)cc2C6(c2ccc(CCCCCC)cc2)c2ccc(CCCCCC)cc2)cc1,0.874,15.19,70.5,9.38,-5.33,-3.48,-5.43,-3.8,,,2023,10.1002/solr.202300047,"OPV-DB (Qiu, J., Zenodo, 2026, doi:10.5281/zenodo.20841543)"
PM6,ITIC-4 F,CCCCC(CC)Cc1sc(-c2c3cc(-c4ccc(-c5sc(-c6cccs6)c6c5C(=O)c5c(CC(CC)CCCC)sc(CC(CC)CCCC)c5C6=O)s4)sc3c(-c3cc(F)c(CC(CC)CCCC)s3)c3ccsc23)cc1F,CCCCCCc1ccc(C2(c3ccc(CCCCCC)cc3)c3cc4c(cc3-c3sc5cc(/C=C6/C(=O)c7cc(F)c(F)cc7C6=C(C#N)C#N)sc5c32)C(c2ccc(CCCCCC)cc2)(c2ccc(CCCCCC)cc2)c2c-4sc3cc(/C=C4/C(=O)c5cc(F)c(F)cc5C4=C(C#N)C#N)sc23)cc1,0.85,24.5,67.1,14.04,-5.56,-3.65,-5.82,-4.24,,,2023,10.1002/solr.202300320,"OPV-DB (Qiu, J., Zenodo, 2026, doi:10.5281/zenodo.20841543)"
PSEHTT,FTTB,CCCCC(CC)Cc1ccsc1-c1nc2sc(-c3sc(-c4cc5c(s4)-c4sccc4[Si]5(CC(CC)CCCC)CC(CC)CCCC)cc3CC(CC)CCCC)nc2s1,CCCCCCCCC1(CCCCCCCC)c2cc(-c3ccc(C=C4C(=O)N(CC)C(=S)N(CC)C4=O)s3)ccc2-c2ccc(-c3ccc(C=C4C(=O)N(CC)C(=S)N(CC)C4=O)s3)cc21,1.0,12.47,51.0,7.17,-5.1,-3.3,-5.65,-3.62,,,2023,10.1016/j.jphotochem.2023.115162,"OPV-DB (Qiu, J., Zenodo, 2026, doi:10.5281/zenodo.20841543)"
D18,N4,CCCCCCC(CCCC)Cc1csc(-c2cc3c4nsnc4c4cc(-c5cc(CC(CCCC)CCCCCC)c(-c6cc7c(-c8cc(F)c(CC(CC)CCCC)s8)c8sccc8c(-c8cc(F)c(CC(CC)CCCC)s8)c7s6)s5)sc4c3s2)c1,CCCCCCCCN1C(=O)c2cc(-c3ccc(C=C4C(=O)c5ccccc5C4=O)s3)c3c4c(cc(-c5ccc(C=C6C(=O)c7ccccc7C6=O)s5)c(c24)C1=O)C(=O)N(CCCCCCCC)C3=O,0.87,24.9,77.4,16.8,-5.51,-2.77,-5.54,-3.67,,,2023,10.1002/aenm.202303799,"OPV-DB (Qiu, J., Zenodo, 2026, doi:10.5281/zenodo.20841543)"
PDBQx-TCl,PY-IT,CCCCCCC(CCCC)Cc1csc(-c2cc3c4nccnc4c4cc(-c5cc(CC(CCCC)CCCCCC)c(-c6cc7sc8c(-c9cc(Cl)c(CC(CC)CCCC)s9)c9c(sc%10ccsc%109)c(-c9cc(Cl)c(CC(CC)CCCC)s9)c8c7s6)s5)sc4c3s2)c1,CCCCCCCCCCCc1c(/C=C2\C(=O)c3ccccc3C2=C(C#N)C#N)sc2c1sc1c3c4nsnc4c4c5sc6c(CCCCCCCCCCC)c(/C=C7\C(=O)c8cc(-c9cccs9)ccc8C7=C(C#N)C#N)sc6c5n(CC(CCCCCCCC)CCCCCCCCCC)c4c3n(CC(CCCCCCCC)CCCCCCCCCC)c21,0.81,23.5,78.6,16.8,-5.23,-2.67,-5.68,-3.94,,,2023,10.1039/d3ee02700g,"OPV-DB (Qiu, J., Zenodo, 2026, doi:10.5281/zenodo.20841543)"
PC5,Y6,CCCCC(CC)COC(=O)c1csc(-c2cc3c(OCC(CC)CCCC)c4sccc4c(OCC(CC)CCCC)c3s2)c1,CCCCCCCCCCCc1c(/C=C2\C(=O)c3cc(F)c(F)cc3C2=C(C#N)C#N)sc2c1sc1c3c4nsnc4c4c5sc6c(CCCCCCCCCCC)c(/C=C7\C(=O)c8cc(F)c(F)cc8C7=C(C#N)C#N)sc6c5n(CC(CC)CCCC)c4c3n(CC(CC)CCCC)c21,0.856,26.2,75.9,17.02,-5.5,-3.38,-5.65,-4.09,,,2023,10.1002/smll.202303226,"OPV-DB (Qiu, J., Zenodo, 2026, doi:10.5281/zenodo.20841543)"
PBDFCl-2,Y6,CCCCCCC(CCCC)Cc1csc(-c2cc3c4nsnc4c4cc(-c5cc(CC(CCCC)CCCCCC)c(-c6cc7c(-c8sc(CC(CC)CCCC)cc8Cl)c8occc8c(-c8sc(CC(CC)CCCC)cc8Cl)c7o6)s5)sc4c3s2)c1,CCCCCCCCCCCc1c(/C=C2\C(=O)c3cc(F)c(F)cc3C2=C(C#N)C#N)sc2c1sc1c3c4nsnc4c4c5sc6c(CCCCCCCCCCC)c(/C=C7\C(=O)c8cc(F)c(F)cc8C7=C(C#N)C#N)sc6c5n(CC(CC)CCCC)c4c3n(CC(CC)CCCC)c21,0.88,26.94,71.59,17.0,-5.51,-3.55,-5.65,-4.09,,,2023,10.1002/adfm.202300981,"OPV-DB (Qiu, J., Zenodo, 2026, doi:10.5281/zenodo.20841543)"
PM6,PYFT-o,CCCCC(CC)Cc1sc(-c2c3cc(-c4ccc(-c5sc(-c6cccs6)c6c5C(=O)c5c(CC(CC)CCCC)sc(CC(CC)CCCC)c5C6=O)s4)sc3c(-c3cc(F)c(CC(CC)CCCC)s3)c3ccsc23)cc1F,CCCCCCCCCCCCC(CCCCCCCCCC)Cn1c2c3sc(/C=C4\C(=O)c5c(F)cccc5C4=C(C#N)C#N)c(CCCCCCCCCCC)c3sc2c2c3nsnc3c3c4sc5c(CCCCCCCCCCC)c(/C=C6\C(=O)c7c(ccc(-c8cccs8)c7F)C6=C(C#N)C#N)sc5c4n(CC(CCCCCCCCCC)CCCCCCCCCCCC)c3c21,0.879,25.29,76.3,16.96,-5.56,-3.65,-5.715,-3.805,,,2023,10.1039/d3ee02953k,"OPV-DB (Qiu, J., Zenodo, 2026, doi:10.5281/zenodo.20841543)"
PM6,CH-D1,CCCCC(CC)Cc1sc(-c2c3cc(-c4ccc(-c5sc(-c6cccs6)c6c5C(=O)c5c(CC(CC)CCCC)sc(CC(CC)CCCC)c5C6=O)s4)sc3c(-c3cc(F)c(CC(CC)CCCC)s3)c3ccsc23)cc1F,CCCCCCCCCCCCC(CCCCCCCCCC)Cn1c2c3sc(/C=C4\C(=O)c5ccc(-c6sc(-c7ccc8c(c7)C(=O)/C(=C/Cc7sc9c(sc%10c%11c%12nc%13cc(F)c(F)cc%13nc%12c%12c%13sc%14c(CC(CCCC)CCCCCC)c(/C=C%15\C(=O)c%16ccccc%16C%15=C(C#N)C#N)sc%14c%13n(CC(CCCCCCCCCC)CCCCCCCCCCCC)c%12c%11n(CC(CCCCCCCCCC)CCCCCCCCCCCC)c9%10)c7CC(CCCC)CCCCCC)C8=C(C#N)C#N)c(F)c6F)cc5C4=C(C#N)C#N)c(CC(CCCC)CCCCCC)c3sc2c2c3nc4cc(F)c(F)cc4nc3c3c4sc5c(CC(CCCC)CCCCCC)c(C/C=C6/C(=O)c7ccccc7C6=C(C#N)C#N)sc5c4n(CC(CCCCCCCCCC)CCCCCCCCCCCC)c3c21,0.949,23.9,73.2,16.62,-5.56,-3.65,-5.68,-3.68,,,2023,10.1002/aenm.202300301,"OPV-DB (Qiu, J., Zenodo, 2026, doi:10.5281/zenodo.20841543)"
PTO2,IT-4F,CCOC(=O)c1ccsc1-c1cc2c(-c3cc(F)c(CC)s3)c3sc(-c4cc(C(=O)OCC)c(-c5cc6c(-c7cc(F)c(CC)s7)c7sc(-c8cc(C(=O)OCC)c(-c9cc%10c(-c%11cc(F)c(CC)s%11)c%11sccc%11c(-c%11cc(F)c(CC)s%11)c%10s9)s8)cc7c(-c7cc(F)c(CC)s7)c6s5)s4)cc3c(-c3cc(F)c(CC)s3)c2s1,CCCCCCc1ccc(C2(c3ccc(CCCCCC)cc3)c3cc4c(cc3-c3sc5cc(/C=C6\C(=O)c7cc(F)c(F)cc7C6=C(C#N)C#N)sc5c32)C(c2ccc(CCCCCC)cc2)(c2ccc(CCCCCC)cc2)c2c-4sc3cc(/C=C4\C(=O)c5cc(F)c(F)cc5C4=C(C#N)C#N)sc23)cc1,1.72,12.51,77.2,16.61,-5.59,-3.67,-5.66,-4.14,,,2023,10.1002/solr.202300642,"OPV-DB (Qiu, J., Zenodo, 2026, doi:10.5281/zenodo.20841543)"
PM6,PZC24,CCCCC(CC)Cc1sc(-c2c3cc(-c4ccc(-c5sc(-c6cccs6)c6c5C(=O)c5c(CC(CC)CCCC)sc(CC(CC)CCCC)c5C6=O)s4)sc3c(-c3cc(F)c(CC(CC)CCCC)s3)c3ccsc23)cc1F,CCCCCCCCCCCCC(CCCCCCCCCC)Cn1c2c3sc(/C=C4\C(=O)c5ccccc5C4=C(C#N)C#N)c(CC(CCCC)CCCCCC)c3sc2c2c3nc4cc(F)c(F)cc4nc3c3c4sc5c(CC(CCCC)CCCCCC)c(C/C=C6/C(=O)c7cc(-c8scc(F)c8F)ccc7C6=C(C#N)C#N)sc5c4n(CC(CCCCCCCCCC)CCCCCCCCCCCC)c3c21,0.946,23.76,74.47,16.82,-5.56,-3.65,-5.69,-3.7,,,2023,10.1002/aenm.202300301,"OPV-DB (Qiu, J., Zenodo, 2026, doi:10.5281/zenodo.20841543)"
P3HT,IDTBR,CCCCCCc1ccsc1,CCN1C(=O)/C(=C/c2ccc(-c3cc4c(s3)-c3cc5c(cc3C4(CC)CC)-c3sc(-c4ccc(/C=C6\SC(=S)N(CC)C6=O)c6nsnc46)cc3C5(CC)CC)c3nsnc23)SC1=S,0.73,14.6,66.0,7.0,-5.01,-3.12,-5.63,-3.8,,,2023,10.1016/j.jmgm.2023.108432,"OPV-DB (Qiu, J., Zenodo, 2026, doi:10.5281/zenodo.20841543)"
PCE10,ITIC-4F,CCCCC(CC)COC(=O)c1sc2c(-c3cc4c(-c5ccc(CC(CC)CCCC)s5)c5sccc5c(-c5ccc(CC(CC)CCCC)s5)c4s3)scc2c1F,CCCCCCc1ccc(C2(c3ccc(CCCCCC)cc3)c3cc4c(cc3-c3sc5cc(/C=C6/C(=O)c7cc(F)c(F)cc7C6=C(C#N)C#N)sc5c32)C(c2ccc(CCCCCC)cc2)(c2ccc(CCCCCC)cc2)c2c-4sc3cc(/C=C4/C(=O)c5cc(F)c(F)cc5C4=C(C#N)C#N)sc23)cc1,0.64,18.79,55.0,6.48,-5.21,-3.6,-5.82,-4.24,,,2023,10.1002/aenm.202301696,"OPV-DB (Qiu, J., Zenodo, 2026, doi:10.5281/zenodo.20841543)"
PM6,H2,CCCCC(CC)Cc1sc(-c2c3cc(-c4ccc(-c5sc(-c6cccs6)c6c5C(=O)c5c(CC(CC)CCCC)sc(CC(CC)CCCC)c5C6=O)s4)sc3c(-c3cc(F)c(CC(CC)CCCC)s3)c3ccsc23)cc1F,CCCCCCCCCCCc1c(/C=C2\C(=O)c3ccccc3C2=C(C#N)C#N)sc2c1sc1c3c4nsnc4c4c5sc6c(CCCCCCCCCCC)c(/C=C7\C(=O)c8ccccc8C7=C(C#N)C#N)sc6c5n(CC(CC)CCCC)c4c3n(CC(CC)CCCC)c21.CCl.CCl,0.84,13.88,56.27,6.59,-5.56,-3.65,-5.62,-3.94,,,2023,10.1002/solr.202300143,"OPV-DB (Qiu, J., Zenodo, 2026, doi:10.5281/zenodo.20841543)"
P3HT,PY-IT,CCCCCCc1ccsc1,CCCCCCCCCCCc1c(/C=C2\C(=O)c3ccccc3C2=C(C#N)C#N)sc2c1sc1c3c4nsnc4c4c5sc6c(CCCCCCCCCCC)c(/C=C7\C(=O)c8cc(-c9cccs9)ccc8C7=C(C#N)C#N)sc6c5n(CC(CCCCCCCC)CCCCCCCCCC)c4c3n(CC(CCCCCCCC)CCCCCCCCCC)c21,0.601,4.71,41.4,1.17,-5.01,-3.12,-5.68,-3.94,,,2023,10.1016/j.chempr.2023.04.021,"OPV-DB (Qiu, J., Zenodo, 2026, doi:10.5281/zenodo.20841543)"
M8,PC71BM,CCCCCCC(CCCC)Cn1c2cc(/C=C3\C(=O)c4cc(F)c(F)cc4C3=C(C#N)C#N)sc2c2oc3c(OCC(CC)CCCC)c4c(oc5c6sc(/C=C7\C(=O)c8cc(F)c(F)cc8C7=C(C#N)C#N)cc6n(CC(CCCC)CCCCCC)c54)c(OCC(CC)CCCC)c3c21,COC(=O)CCCC1(c2ccccc2)C23c4c5ccc6c7cc8c9c%10c(cc%11cc%12c%13c%14c(cc%15c%16ccc-5c2c%16c2c5c%16c%17c(c(c46)c7c9c%17c4c%10c%11c%13c4c%16c%14c%152)C513)C%12)C8,0.81,12.8,68.0,6.7,-5.49,-3.91,-5.9,-3.9,,,2023,10.1016/j.cclet.2023.108438,"OPV-DB (Qiu, J., Zenodo, 2026, doi:10.5281/zenodo.20841543)"
PiBT,Y6,CCCCCCN1C(=O)c2ccc(/C=C/c3ccc(/C=C/c4ccc5c(c4)C(=O)N(CCCCCC)C5=O)c4nsnc34)cc2C1=O,CCCCCCCCCCCc1c(/C=C2\C(=O)c3cc(F)c(F)cc3C2=C(C#N)C#N)sc2c1sc1c3c4nsnc4c4c5sc6c(CCCCCCCCCCC)c(/C=C7\C(=O)c8cc(F)c(F)cc8C7=C(C#N)C#N)sc6c5n(CC(CC)CCCC)c4c3n(CC(CC)CCCC)c21,0.87,28.2,77.3,19.0,-5.8,-3.3,-5.65,-4.09,,,2023,10.1002/adma.202312311,"OPV-DB (Qiu, J., Zenodo, 2026, doi:10.5281/zenodo.20841543)"
PBTz-F,PM6,CCCCCCCCC(CCCCCC)Cc1nc2c(-c3ccc(-c4cc5c(-c6cc(F)c(CC(CC)CCCC)s6)c6sccc6c(-c6cc(F)c(CC(CC)CCCC)s6)c5s4)s3)c(F)c(F)c(-c3cccs3)c2s1,CCCCC(CC)Cc1sc(-c2c3cc(-c4ccc(-c5sc(-c6cccs6)c6c5C(=O)c5c(CC(CC)CCCC)sc(CC(CC)CCCC)c5C6=O)s4)sc3c(-c3cc(F)c(CC(CC)CCCC)s3)c3ccsc23)cc1F,0.905,27.24,79.26,19.54,-5.43,-3.37,-5.56,-3.65,,,2023,10.1002/adma.202300631,"OPV-DB (Qiu, J., Zenodo, 2026, doi:10.5281/zenodo.20841543)"
D18,Y7,CCCCCCC(CCCC)Cc1csc(-c2cc3c4nsnc4c4cc(-c5cc(CC(CCCC)CCCCCC)c(-c6cc7c(-c8cc(F)c(CC(CC)CCCC)s8)c8sccc8c(-c8cc(F)c(CC(CC)CCCC)s8)c7s6)s5)sc4c3s2)c1,CCCCCCCCCCCc1c(/C=C2\C(=O)c3cc(Cl)c(Cl)cc3C2=C(C#N)C#N)sc2c1sc1c3c4nsnc4c4c5sc6c(CCCCCCCCCCC)c(/C=C7\C(=O)c8cc(Cl)c(Cl)cc8C7=C(C#N)C#N)sc6c5n(CC(CC)CCCC)c4c3n(CC(CC)CCCC)c21,0.847,26.77,75.78,17.18,-5.51,-2.77,-5.72,-4.16,,,2023,10.1002/anie.202318360,"OPV-DB (Qiu, J., Zenodo, 2026, doi:10.5281/zenodo.20841543)"
D18,PY-IT,CCCCCCC(CCCC)Cc1csc(-c2cc3c4nsnc4c4cc(-c5cc(CC(CCCC)CCCCCC)c(-c6cc7c(-c8cc(F)c(CC(CC)CCCC)s8)c8sccc8c(-c8cc(F)c(CC(CC)CCCC)s8)c7s6)s5)sc4c3s2)c1,CCCCCCCCCCCc1c(/C=C2\C(=O)c3ccccc3C2=C(C#N)C#N)sc2c1sc1c3c4nsnc4c4c5sc6c(CCCCCCCCCCC)c(/C=C7\C(=O)c8cc(-c9cccs9)ccc8C7=C(C#N)C#N)sc6c5n(CC(CCCCCCCC)CCCCCCCCCC)c4c3n(CC(CCCCCCCC)CCCCCCCCCC)c21,0.95,24.27,75.14,17.53,-5.51,-2.77,-5.68,-3.94,,,2023,10.1002/solr.202300599,"OPV-DB (Qiu, J., Zenodo, 2026, doi:10.5281/zenodo.20841543)"
PM6,CH1007,CCCCC(CC)Cc1sc(-c2c3cc(-c4ccc(-c5sc(-c6cccs6)c6c5C(=O)c5c(CC(CC)CCCC)sc(CC(CC)CCCC)c5C6=O)s4)sc3c(-c3cc(F)c(CC(CC)CCCC)s3)c3ccsc23)cc1F,CCCCCCCCCCCc1c(/C=C2\C(=O)c3cc(F)c(F)cc3C2=C(C#N)C#N)[se]c2c1sc1c3c4nsnc4c4c5sc6c(CCCCCCCCCCC)c(/C=C7\C(=O)c8cc(F)c(F)cc8C7=C(C#N)C#N)[se]c6c5n(CC(CCCC)CCCCCC)c4c3n(CC(CCCC)CCCCCC)c12,0.825,27.5,77.0,17.47,-5.56,-3.65,-5.59,-3.97,,,2023,10.1002/aenm.202304477,"OPV-DB (Qiu, J., Zenodo, 2026, doi:10.5281/zenodo.20841543)"
JD40-BDD20,PA-5,CCCCCCC(CCCC)Cc1cc(-c2cc3c4nsnc4c4cc(-c5cc(CC(CCCC)CCCCCC)c(-c6cc7c(-c8ccc(CC(CC)CCCC)s8)c8sc(-c9ccc(-c%10sc(-c%11cccs%11)c%11c%10C(=O)c%10c(CC(CC)CCCC)sc(CC(CC)CCCC)c%10C%11=O)s9)cc8c(-c8ccc(CC(CC)CCCC)s8)c7s6)s5)sc4c3s2)sc1-c1cc2c(-c3ccc(CC(CC)CCCC)s3)c3sccc3c(-c3ccc(CC(CC)CCCC)s3)c2s1,CCCCCCCCCCCCC(CCCCCCCCCC)Cn1c2c3sc(/C=C4\C(=O)c5ccccc5C4=C(C#N)C#N)c(CCCCCCCCCCC)c3sc2c2c3nsnc3c3c4sc5c(CCCCCCCCCCC)c(/C=C6\C(=O)c7cc(-c8cccs8)ccc7C6=C(C#N)C#N)sc5c4n(CC(CCCCCCCCCC)CCCCCCCCCCCC)c3c21,0.9,24.62,78.4,17.39,-5.28,-3.27,-5.63,-3.72,,,2023,10.1002/adfm.202313722,"OPV-DB (Qiu, J., Zenodo, 2026, doi:10.5281/zenodo.20841543)"
PM6,PY2F-T,CCCCC(CC)Cc1sc(-c2c3cc(-c4ccc(-c5sc(-c6cccs6)c6c5C(=O)c5c(CC(CC)CCCC)sc(CC(CC)CCCC)c5C6=O)s4)sc3c(-c3cc(F)c(CC(CC)CCCC)s3)c3ccsc23)cc1F,CCCCCCCCCCCc1c(/C=C2\C(=O)c3c(F)cc(F)cc3C2=C(C#N)C#N)sc2c1sc1c3c4nsnc4c4c5sc6c(CCCCCCCCCCC)c(/C=C7\C(=O)c8c(cc(F)c(-c9cccs9)c8F)C7=C(C#N)C#N)sc6c5n(CC(CCCCCCCC)CCCCCCCCCC)c4c3n(CC(CCCCCCCC)CCCCCCCCCC)c21,0.887,26.2,74.8,17.38,-5.56,-3.65,-5.71,-3.84,,,2023,10.1002/adfm.202300712,"OPV-DB (Qiu, J., Zenodo, 2026, doi:10.5281/zenodo.20841543)"
PTQ-10,IDTPC-Me,CCOc1cnc2c(-c3ccc(-c4c(F)c(F)c(-c5ccc(-c6c(F)c(F)c(-c7cccs7)c7ncc(OCC)nc67)s5)c5ncc(OCC)nc45)s3)c(F)c(F)cc2n1,CCCCCCC1(CCCCCC)c2cc3c(cc2-c2sc(/C=C4\C(=O)c5c(csc5C)C4=C(C#N)C#N)cc21)C(CCCCCC)(CCCCCC)c1cc(/C=C2\C(=O)c4c(csc4C)C2=C(C#N)C#N)sc1-3,0.95,13.8,70.3,9.2,-5.54,-2.92,-5.62,-3.92,,,2023,10.1021/accountsmr.3c00160,"OPV-DB (Qiu, J., Zenodo, 2026, doi:10.5281/zenodo.20841543)"
PM7,IT-4F,CCCCC(CC)Cc1sc(-c2c3ccsc3c(-c3cc(Cl)c(CC(CC)CCCC)s3)c3sc(-c4ccc(-c5sc(-c6cccs6)c6c5C(=O)c5c(CC(CC)CCCC)sc(CC(CC)CCCC)c5C6=O)s4)cc23)cc1Cl,CCCCCCc1ccc(C2(c3ccc(CCCCCC)cc3)c3cc4c(cc3-c3sc5cc(/C=C6\C(=O)c7cc(F)c(F)cc7C6=C(C#N)C#N)sc5c32)C(c2ccc(CCCCCC)cc2)(c2ccc(CCCCCC)cc2)c2c-4sc3cc(/C=C4\C(=O)c5cc(F)c(F)cc5C4=C(C#N)C#N)sc23)cc1,0.885,21.05,75.51,14.07,-5.575,-3.67,-5.66,-4.14,,,2023,10.1002/adma.202305652,"OPV-DB (Qiu, J., Zenodo, 2026, doi:10.5281/zenodo.20841543)"
PM6,BTP-Th,CCCCC(CC)Cc1sc(-c2c3cc(-c4ccc(-c5sc(-c6cccs6)c6c5C(=O)c5c(CC(CC)CCCC)sc(CC(CC)CCCC)c5C6=O)s4)sc3c(-c3cc(F)c(CC(CC)CCCC)s3)c3ccsc23)cc1F,CCCCCCc1ccc(-c2c(/C=C3\C(=O)c4cc(F)c(F)cc4C3=C(C#N)C#N)sc3c2sc2c4c5nsnc5c5c6sc7c(-c8ccc(CCCCCC)s8)c(/C=C8\C(=O)c9cc(F)c(F)cc9C8=C(C#N)C#N)sc7c6n(CC(CCCC)CCCCCC)c5c4n(CC(CCCC)CCCCCC)c32)s1,0.871,26.07,77.44,17.58,-5.56,-3.65,-5.75,-3.96,,,2024,10.1002/adma.202407613,"OPV-DB (Qiu, J., Zenodo, 2026, doi:10.5281/zenodo.20841543)"
PTB7-Th,IEICO-4F,CCCCC(CC)COC(=O)c1sc2csc(-c3cc4c(-c5ccc(CC(CC)CCCC)s5)c5sccc5c(-c5ccc(CC(CC)CCCC)s5)c4s3)c2c1F,CCCCCCc1ccc(C2(c3ccc(CCCCCC)cc3)c3cc4c(cc3-c3sc(-c5sc(/C=C6\C(=O)c7cc(F)c(F)cc7C6=C(C#N)C#N)cc5OCC(CC)CCCC)cc32)C(c2ccc(CCCCCC)cc2)(c2ccc(CCCCCC)cc2)c2cc(-c3scc(/C=C5/C(=O)c6cc(F)c(F)cc6C5=C(C#N)C#N)c3OCC(CC)CCCC)sc2-4)cc1,1.853,13.89,70.52,18.15,-5.21,-3.6,-5.44,-4.19,,,2024,10.1002/smll.202402903,"OPV-DB (Qiu, J., Zenodo, 2026, doi:10.5281/zenodo.20841543)"
D18,SF-HR,CCCCCCC(CCCC)CC1=CSC(C2=CC3=C(S2)C2=C(C=C(C4=CC(CC(CCCC)CCCCCC)=C(C5=CC6=C(C7=CC(F)=C(CC(CC)CCCC)S7)C7=C(C=CS7)C(C7=CC(F)=C(CC(CC)CCCC)S7)=C6S5)S4)S2)C2=NSN=C32)=C1,CCN1C(=O)/C(=C/c2ccc(-c3ccc4c(c3)C3(c5cc(-c6ccc(/C=C7\SC(=S)N(CC)C7=O)s6)ccc5-4)c4cc(-c5ccc(/C=C6\SC(=S)N(CC)C6=O)s5)ccc4-c4ccc(-c5ccc(/C=C6\SC(=S)N(CC)C6=O)s5)cc43)s2)SC1=S,1.186,7.52,56.4,5.03,-5.51,-2.77,-5.53,-3.33,,,2024,10.1002/adfm.202414292,"OPV-DB (Qiu, J., Zenodo, 2026, doi:10.5281/zenodo.20841543)"
PB2,BTP-eC9,CCCCCCCCCCC(CCCCCCCC)COC(=O)c1cc2c(-c3ccc(-c4cc5c(-c6ccc(CC(CC)CCCC)s6)c6sccc6c(-c6ccc(CC(CC)CCCC)s6)c5s4)s3)sc(-c3cccs3)c2s1,CCCCCCCCCc1c(/C=C2\C(=O)c3cc(Cl)c(Cl)cc3C2=C(C#N)C#N)sc2c1sc1c3c4nsnc4c4c5sc6c(CCCCCCCCC)c(/C=C7\C(=O)c8cc(Cl)c(Cl)cc8C7=C(C#N)C#N)sc6c5n(CC(CCCC)CCCCCC)c4c3n(CC(CCCC)CCCCCC)c21,0.866,26.7,78.1,18.1,-4.94,-3.31,-5.68,-3.9,,,2024,10.1021/acsenergylett.4c00723,"OPV-DB (Qiu, J., Zenodo, 2026, doi:10.5281/zenodo.20841543)"
PM6,BTP-BO-4Cl,CCCCC(CC)Cc1sc(-c2c3cc(-c4ccc(-c5sc(-c6cccs6)c6c5C(=O)c5c(CC(CC)CCCC)sc(CC(CC)CCCC)c5C6=O)s4)sc3c(-c3cc(F)c(CC(CC)CCCC)s3)c3ccsc23)cc1F,CCCCCCCCCCCc1c(/C=C2\C(=O)c3cc(Cl)c(Cl)cc3C2=C(C#N)C#N)sc2c1Cc1c-2n(CC(CCCC)CCCCCC)c2c1c1nsnc1c1c3c(n(CC(CCCC)CCCCCC)c12)-c1sc(/C=C2\C(=O)c4cc(Cl)c(Cl)cc4C2=C(C#N)C#N)c(CCCCCCCCCCC)c1C3,0.846,27.85,78.12,18.42,-5.56,-3.65,-5.62,-4.05,,,2024,10.1021/acs.macromol.4c01285,"OPV-DB (Qiu, J., Zenodo, 2026, doi:10.5281/zenodo.20841543)"
D18,IT-4Cl,CCCCCCC(CCCC)Cc1csc(-c2cc3c4nsnc4c4cc(-c5cc(CC(CCCC)CCCCCC)c(-c6cc7c(-c8cc(F)c(CC(CC)CCCC)s8)c8sccc8c(-c8cc(F)c(CC(CC)CCCC)s8)c7s6)s5)sc4c3s2)c1,CCCCCCc1ccc(C2(c3ccc(CCCCCC)cc3)c3cc4c(cc3-c3sc5cc(/C=C6\C(=O)c7cc(Cl)c(Cl)cc7C6=C(C#N)C#N)sc5c32)C(c2ccc(CCCCCC)cc2)(c2ccc(CCCCCC)cc2)c2c-4sc3cc(/C=C4\C(=O)c5cc(Cl)c(Cl)cc5C4=C(C#N)C#N)sc23)cc1,0.895,19.69,66.69,11.75,-5.51,-2.77,-5.75,-4.09,,,2024,10.1021/acsmaterialslett.4c00287,"OPV-DB (Qiu, J., Zenodo, 2026, doi:10.5281/zenodo.20841543)"
PBDB-T,NCBDT,CCCCC(CC)Cc1ccc(-c2c3cc(-c4ccc(-c5sc(-c6cccs6)c6c5C(=O)c5c(CC(CC)CCCC)sc(CC(CC)CCCC)c5C6=O)s4)sc3c(-c3ccc(CC(CC)CCCC)s3)c3ccsc23)s1,CCCCCCCCc1c2sc3c(c2c(CCCCCCCC)c2sc4c(c12)C(c1ccc(CCCCCC)cc1)(c1ccc(CCCCCC)cc1)c1cc(C=C2C(=O)c5cc(F)ccc5C2=C(C#N)C#N)sc1-4)C(c1ccc(CCCCCC)cc1)(c1ccc(CCCCCC)cc1)c1cc(C=C2C(=O)c4cc(F)ccc4C2=C(C#N)C#N)sc1-3,0.8046,23.135359,65.88,12.26,-5.33,-3.48,-5.36,-3.89,,,2024,10.1016/j.rio.2024.100748,"OPV-DB (Qiu, J., Zenodo, 2026, doi:10.5281/zenodo.20841543)"
