Repository: AsadKhanJBNU/osc_predictor

# OSC Donor–Acceptor Property Predictor

Predicts **nine** electronic and photovoltaic properties of organic solar cell
donor–acceptor pairs **directly from SMILES** — no DFT and no device measurements
as inputs.

**Try it live:** https://huggingface.co/spaces/AsadWazir/osc_predictor

## About

Selected models from the combined SMILES-only pipeline:

| Property | Description | Selected model | Test *R*² |
|---|---|---|---|
| V_OC | Open-circuit voltage | ElasticNet | 45.8% |
| J_SC | Short-circuit current | ElasticNet | 69.5% |
| PCE | Power conversion efficiency | Ridge | 61.2% |
| HOMO_D | Donor HOMO | k-NN | 18.5% |
| LUMO_D | Donor LUMO | Extra Trees | 39.1% |

File: Dataset/Combined_Dataset.csv (part 23 of 28)
DonorName,AcceptorName,DonorSMILES,AcceptorSMILES,V_OC,J_SC,PCE,FF_percent,HOMO_D,LUMO_D,HOMO_A,LUMO_A,Lambda+,Lambda-,PubYear,DOI,source,orbital_label_type,split
CNRBDB,PC70BM,CCOC(=O)C(C#N)=Cc1ccc(-c2cc3c(-c4ccc(C(C)C)s4)c4sc(-c5ccc(C6=C7C(=O)N(C(C)C)C(c8ccc(-c9cc%10c(-c%11ccc(C(C)C)s%11)c%11sc(-c%12ccc(C=C(C#N)C(=O)OCC)s%12)cc%11c(-c%11ccc(C(C)C)s%11)c%10s9)s8)=C7C(=O)N6C(C)C)s5)cc4c(-c4ccc(C(C)C)s4)c3s2)s1,COC(=O)CCCC1(c2ccccc2)C23c4c5c6c7c8c9c(c%10c%11c2c2c4c4c%12c5c5c6c6c8c8c%13c9c9c%10c%10c%11c%11c2c2c4c4c%14c%12c%12c5c5c6c8c6c8c%13c9c9c%10c%10c%11c%11c2c4c2c4c%14c%12c%12c5c6c5c6c8c9c8c%10c%11c2c(c86)c4c%125)C713,0.78,3.44,1.5,,-4.9037637,-3.02536179,-5.597654,-3.06209716,0.108775,0.094445,,10.1039/c3cp54548b,padula_dft_mix,dft,training
SM3,PCBM,CCN1C(=O)C2=C(c3ccc(-c4ccc(C#Cc5ccc(N(c6ccccc6)c6ccccc6)cc5)cc4)s3)N(CC)C(=O)C2=C1c1ccc(-c2ccc(C#Cc3ccc(N(c4ccccc4)c4ccccc4)cc3)cc2)s1,COC(=O)CCCC1(c2ccccc2)C23c4c5c6c7c8c9c(c%10c%11c2c2c%12c4c4c%13c5c5c7c7c8c8c%14c9c%10c9c%10c%11c2c2c%11c%12c4c4c%12c%13c5c5c7c7c8c8c%14c9c9c%10c2c2c%11c4c4c%12c5c7c5c8c9c2c45)C613,0.93,10.3,3.1,,-4.66511986,-2.61174874,-5.654798,-3.09012489,0.0956,0.075499,,10.1039/c3tc32214a,padula_dft_mix,dft,training
M1,PCBM,CCN1C(=O)C2=C(c3ccc(-c4ccc5c(c4)c4ccccc4n5CC)s3)N(CC)C(=O)C2=C1c1ccc(-c2ccc3c(c2)c2c[c][c]cc2n3CC)s1,COC(=O)CCCC1(c2ccccc2)C23c4c5c6c7c8c9c(c%10c%11c2c2c%12c4c4c%13c5c5c7c7c8c8c%14c9c%10c9c%10c%11c2c2c%11c%12c4c4c%12c%13c5c5c7c7c8c8c%14c9c9c%10c2c2c%11c4c4c%12c5c7c5c8c9c2c45)C613,0.49,6.6,1.48,,-4.59763562,-2.30235529,-5.654798,-3.09012489,0.173224,0.075499,,10.1039/C5RA01946J,padula_dft_mix,dft,training
M2,PCBM,CCN1C(=O)C2=C(c3ccc(-c4ccc5c(c4)-c4ccccc4C5(CC)CC)s3)N(CC)C(=O)C2=C1c1ccc(-c2ccc3c(c2)-c2c[c][c]cc2C3(CC)CC)s1,COC(=O)CCCC1(c2ccccc2)C23c4c5c6c7c8c9c(c%10c%11c2c2c%12c4c4c%13c5c5c7c7c8c8c%14c9c%10c9c%10c%11c2c2c%11c%12c4c4c%12c%13c5c5c7c7c8c8c%14c9c9c%10c2c2c%11c4c4c%12c5c7c5c8c9c2c45)C613,0.84,7.67,1.99,,-4.81042865,-2.47705238,-5.654798,-3.09012489,0.164984,0.075499,,10.1039/C5RA01946J,padula_dft_mix,dft,training
M3,PCBM,CCN1C(=O)C2=C(c3ccc(C#Cc4ccc5c6ccccc6n(CC)c5c4)s3)N(CC)C(=O)C2=C1c1ccc(C#Cc2ccc3c(c2)c2ccccc2n3CC)s1,COC(=O)CCCC1(c2ccccc2)C23c4c5c6c7c8c9c(c%10c%11c2c2c%12c4c4c%13c5c5c7c7c8c8c%14c9c%10c9c%10c%11c2c2c%11c%12c4c4c%12c%13c5c5c7c7c8c8c%14c9c9c%10c2c2c%11c4c4c%12c5c7c5c8c9c2c45)C613,0.89,7.17,2.23,,-4.65994969,-2.53909434,-5.654798,-3.09012489,0.129644,0.075499,,10.1039/C5RA01946J,padula_dft_mix,dft,training
M4,PCBM,CCN1C(=O)C2=C(c3ccc(C#Cc4ccc5c(c4)C(CC)(CC)c4ccccc4-5)s3)N(CC)C(=O)C2=C1c1ccc(C#Cc2ccc3c(c2)-c2ccccc2C3(CC)CC)s1,COC(=O)CCCC1(c2ccccc2)C23c4c5c6c7c8c9c(c%10c%11c2c2c%12c4c4c%13c5c5c7c7c8c8c%14c9c%10c9c%10c%11c2c2c%11c%12c4c4c%12c%13c5c5c7c7c8c8c%14c9c9c%10c2c2c%11c4c4c%12c5c7c5c8c9c2c45)C613,0.98,9.04,3.1,,-4.77886344,-2.63923224,-5.654798,-3.09012489,0.127854,0.075499,,10.1039/C5RA01946J,padula_dft_mix,dft,training
DT-DPP(AAnAT)2,PCBM,CCc1ccsc1C#Cc1c2ccccc2c(C#Cc2ccc(C3=C4C(=O)N(CC)C(c5ccc(C#Cc6c7ccccc7c(C#Cc7sccc7CC)c7ccccc67)s5)=C4C(=O)N3CC)s2)c2ccccc12,COC(=O)CCCC1(c2ccccc2)C23c4c5c6c7c8c9c(c%10c%11c2c2c%12c4c4c%13c5c5c7c7c8c8c%14c9c%10c9c%10c%11c2c2c%11c%12c4c4c%12c%13c5c5c7c7c8c8c%14c9c9c%10c2c2c%11c4c4c%12c5c7c5c8c9c2c45)C613,0.77,9.28,4.39,,-4.646344,-2.94263918,-5.654798,-3.09012489,0.088218,0.075499,,10.1002/ajoc.201500068,padula_dft_mix,dft,training
An-2,PCBM,CCc1ccsc1C#Cc1c2ccccc2c(C#Cc2ccc(C#Cc3ccc(C4=C5C(=O)N(CC)C(c6ccc(C#Cc7ccc(C#Cc8c9ccccc9c(C#Cc9sccc9CC)c9ccccc89)cc7)s6)=C5C(=O)N4CC)s3)cc2)c2ccccc12,COC(=O)CCCC1(c2ccccc2)C23c4c5c6c7c8c9c(c%10c%11c2c2c%12c4c4c%13c5c5c7c7c8c8c%14c9c%10c9c%10c%11c2c2c%11c%12c4c4c%12c%13c5c5c7c7c8c8c%14c9c9c%10c2c2c%11c4c4c%12c5c7c5c8c9c2c45)C613,0.87,9.24,5.07,,-4.76117604,-2.89855674,-5.654798,-3.09012489,0.049533,0.075499,,10.1039/C5TC03844H,padula_dft_mix,dft,training
NDT(TDPP)2,PCBM,CCc1c2cc3sc(-c4ccc(C5=C6C(=O)N(CC)C(c7cccs7)=C6C(=O)N5CC)s4)cc3cc2c(CC)c2sc(-c3ccc(C4=C5C(=O)N(CC)C(c6cccs6)=C5C(=O)N4CC)s3)cc12,COC(=O)CCCC1(c2ccccc2)C23c4c5c6c7c8c9c(c%10c%11c2c2c%12c4c4c%13c5c5c7c7c8c8c%14c9c%10c9c%10c%11c2c2c%11c%12c4c4c%12c%13c5c5c7c7c8c8c%14c9c9c%10c2c2c%11c4c4c%12c5c7c5c8c9c2c45)C613,0.84,11.27,4.06,,-4.79328548,-2.83950803,-5.654798,-3.09012489,0.073647,0.075499,,10.1021/ja202791n,padula_dft_mix,dft,training
BTF,C60,CCN1C(=O)C2=C(c3ccc(-c4cc5ccccc5s4)o3)N(CC)C(=O)C2=C1c1ccc(-c2cc3ccccc3s2)o1,c12c3c4c5c1c1c6c7c2c2c8c3c3c9c4c4c%10c5c5c1c1c6c6c%11c7c2c2c7c8c3c3c8c9c4c4c9c%10c5c5c1c1c6c6c%11c2c2c7c3c3c8c4c4c9c5c1c1c6c2c3c41,0.66,3.22,0.75,,-4.76661832,-2.65855232,-5.986233,-3.2259097,0.130546,0.063387,,10.1016/j.dyepig.2012.03.021,padula_dft_mix,dft,training
BFF,C60,CCN1C(=O)C2=C(c3ccc(-c4cc5ccccc5o4)o3)N(CC)C(=O)C2=C1c1ccc(-c2cc3ccccc3o2)o1,c12c3c4c5c1c1c6c7c2c2c8c3c3c9c4c4c%10c5c5c1c1c6c6c%11c7c2c2c7c8c3c3c8c9c4c4c9c%10c5c5c1c1c6c6c%11c2c2c7c3c3c8c4c4c9c5c1c1c6c2c3c41,0.6,3.3,0.8,,-4.7698837,-2.65447061,-5.986233,-3.2259097,0.127579,0.063387,,10.1016/j.dyepig.2012.03.021,padula_dft_mix,dft,training
1,PC70BM,O=C1NC(c2ccc(-c3ccc(N(c4ccccc4)c4ccccc4)cc3)s2)=C2C(=O)NC(c3ccc(-c4ccc(N(C5=CC=CCC=C5)c5ccccc5)cc4)s3)=C12,COC(=O)CCCC1(c2ccccc2)C23c4c5c6c7c8c9c(c%10c%11c2c2c4c4c%12c5c5c6c6c8c8c%13c9c9c%10c%10c%11c%11c2c2c4c4c%14c%12c%12c5c5c6c8c6c8c%13c9c9c%10c%10c%11c%11c2c4c2c4c%14c%12c%12c5c6c5c6c8c9c8c%10c%11c2c(c86)c4c%125)C713,0.73,4.3,1.3,,-4.61586725,-2.43841221,-5.597654,-3.06209716,0.151442,0.094445,,10.1002/adma.201103177,padula_dft_mix,dft,training
2,PC70BM,COc1c2cc(-c3ccc(C4=C5C(=O)NC(c6ccc(-c7cc8c(OC)c9sccc9c(OC)c8s7)s6)=C5C(=O)N4)s3)sc2c(OC)c2ccsc12,COC(=O)CCCC1(c2ccccc2)C23c4c5c6c7c8c9c(c%10c%11c2c2c4c4c%12c5c5c6c6c8c8c%13c9c9c%10c%10c%11c%11c2c2c4c4c%14c%12c%12c5c5c6c8c6c8c%13c9c9c%10c%10c%11c%11c2c4c2c4c%14c%12c%12c5c6c5c6c8c9c8c%10c%11c2c(c86)c4c%125)C713,0.81,6.2,1.7,,-4.9312472,-2.81909949,-5.597654,-3.06209716,0.139724,0.094445,,10.1002/adma.201103177,padula_dft_mix,dft,training
T2(TDPP)2,PC70BM,CCN1C(=O)C2=C(c3ccc(-c4ccc(-c5ccc(-c6ccc(C7=C8C(=O)N(CC)C(c9cccs9)=C8C(=O)N7CC)s6)s5)s4)s3)N(CC)C(=O)C2=C1c1cccs1,COC(=O)CCCC1(c2ccccc2)C23c4c5c6c7c8c9c(c%10c%11c2c2c4c4c%12c5c5c6c6c8c8c%13c9c9c%10c%10c%11c%11c2c2c4c4c%14c%12c%12c5c5c6c8c6c8c%13c9c9c%10c%10c%11c%11c2c4c2c4c%14c%12c%12c5c6c5c6c8c9c8c%10c%11c2c(c86)c4c%125)C713,0.78,6.8,3.0,,-4.75682222,-2.79270445,-5.597654,-3.06209716,0.108625,0.094445,,10.1016/j.orgel.2013.03.031,padula_dft_mix,dft,training
TT(TDPP)2,PC70BM,CCN1C(=O)C2=C(c3ccc(-c4cc5sc(-c6ccc(C7=C8C(=O)N(CC)C(c9cccs9)=C8C(=O)N7CC)s6)cc5s4)s3)N(CC)C(=O)C2=C1c1cccs1,COC(=O)CCCC1(c2ccccc2)C23c4c5c6c7c8c9c(c%10c%11c2c2c4c4c%12c5c5c6c6c8c8c%13c9c9c%10c%10c%11c%11c2c2c4c4c%14c%12c%12c5c5c6c8c6c8c%13c9c9c%10c%10c%11c%11c2c4c2c4c%14c%12c%12c5c6c5c6c8c9c8c%10c%11c2c(c86)c4c%125)C713,0.81,9.3,4.0,,-4.78920377,-2.81229664,-5.597654,-3.06209716,0.11779,0.094445,,10.1016/j.orgel.2013.03.031,padula_dft_mix,dft,training
SM4 ,PCBM,CCN1C(=O)C2=C(c3ccc(-c4ccc(C(C#N)=Cc5ccc(N(c6ccccc6)c6ccccc6)cc5)cc4)s3)N(CC)C(=O)C2=C1c1ccc(-c2ccc(C(C#N)=Cc3ccc(N(c4ccccc4)c4ccccc4)cc3)cc2)s1,COC(=O)CCCC1(c2ccccc2)C23c4c5c6c7c8c9c(c%10c%11c2c2c%12c4c4c%13c5c5c7c7c8c8c%14c9c%10c9c%10c%11c2c2c%11c%12c4c4c%12c%13c5c5c7c7c8c8c%14c9c9c%10c2c2c%11c4c4c%12c5c7c5c8c9c2c45)C613,0.9,9.73,2.92,,-4.73641369,-2.6718859,-5.654798,-3.09012489,0.118053,0.075499,,10.1039/c3tc32214a,padula_dft_mix,dft,training
BDB,PC70BM,CC(C)c1ccc(-c2c3cc(-c4ccc(C5=C6C(=O)N(C(C)C)C(c7ccc(-c8cc9c(-c%10ccc(C(C)C)s%10)c%10sccc%10c(-c%10ccc(C(C)C)s%10)c9s8)s7)=C6C(=O)N5C(C)C)s4)sc3c(-c3ccc(C(C)C)s3)c3ccsc23)s1,COC(=O)CCCC1(c2ccccc2)C23c4c5c6c7c8c9c(c%10c%11c2c2c4c4c%12c5c5c6c6c8c8c%13c9c9c%10c%10c%11c%11c2c2c4c4c%14c%12c%12c5c5c6c8c6c8c%13c9c9c%10c%10c%11c%11c2c4c2c4c%14c%12c%12c5c6c5c6c8c9c8c%10c%11c2c(c86)c4c%125)C713,0.78,4.22,0.86,,-4.7170936,-2.69175021,-5.597654,-3.06209716,0.121563,0.094445,,10.1039/c3cp54548b,padula_dft_mix,dft,training
DPP-ACN,PC70BM,CCN1C(=O)C2=C(c3ccc(-c4ccc5c6c(cccc46)CC5)s3)N(CC)C(=O)C2=C1c1ccc(-c2ccc3c4c(cccc24)CC3)s1,COC(=O)CCCC1(c2ccccc2)C23c4c5c6c7c8c9c(c%10c%11c2c2c4c4c%12c5c5c6c6c8c8c%13c9c9c%10c%10c%11c%11c2c2c4c4c%14c%12c%12c5c5c6c8c6c8c%13c9c9c%10c%10c%11c%11c2c4c2c4c%14c%12c%12c5c6c5c6c8c9c8c%10c%11c2c(c86)c4c%125)C713,0.81,2.25,0.52,,-4.66511985,-2.42126904,-5.597654,-3.06209716,0.177984,0.094445,,10.1016/j.matchemphys.2014.06.048,padula_dft_mix,dft,training
DPP-DBF,PC70BM,CCN1C(=O)C2=C(c3ccc(-c4cccc5c4oc4ccccc45)s3)N(CC)C(=O)C2=C1c1ccc(-c2cccc3c2oc2ccccc23)s1,COC(=O)CCCC1(c2ccccc2)C23c4c5c6c7c8c9c(c%10c%11c2c2c4c4c%12c5c5c6c6c8c8c%13c9c9c%10c%10c%11c%11c2c2c4c4c%14c%12c%12c5c5c6c8c6c8c%13c9c9c%10c%10c%11c%11c2c4c2c4c%14c%12c%12c5c6c5c6c8c9c8c%10c%11c2c(c86)c4c%125)C713,0.78,1.15,0.23,,-4.6955966,-2.5363732,-5.597654,-3.06209716,0.149805,0.094445,,10.1016/j.matchemphys.2014.06.048,padula_dft_mix,dft,training
DPP(CF)2,PC70BM,CCOC(=O)c1ccc(-c2ccc(C3=C4C(=O)N(CC)C(c5ccc(-c6ccc(C(=O)OCC)o6)s5)=C4C(=O)N3CC)s2)o1,COC(=O)CCCC1(c2ccccc2)C23c4c5c6c7c8c9c(c%10c%11c2c2c4c4c%12c5c5c6c6c8c8c%13c9c9c%10c%10c%11c%11c2c2c4c4c%14c%12c%12c5c5c6c8c6c8c%13c9c9c%10c%10c%11c%11c2c4c2c4c%14c%12c%12c5c6c5c6c8c9c8c%10c%11c2c(c86)c4c%125)C713,0.89,11.4,5.37,,-4.96553354,-2.80957551,-5.597654,-3.06209716,0.154556,0.094445,,10.1039/c3ta13534a,padula_dft_mix,dft,training
CNDPP,PC70BM,CCOC(=O)C(C#N)=Cc1cc(CC)c(-c2ccc(-c3sc(-c4ccc(C5=C6C(=O)N(CC)C(c7ccc(-c8cc(CC)c(-c9ccc(-c%10sc(C=C(C#N)C(=O)OCC)cc%10CC)s9)s8)s7)=C6C(=O)N5CC)s4)cc3CC)s2)s1,COC(=O)CCCC1(c2ccccc2)C23c4c5c6c7c8c9c(c%10c%11c2c2c4c4c%12c5c5c6c6c8c8c%13c9c9c%10c%10c%11c%11c2c2c4c4c%14c%12c%12c5c5c6c8c6c8c%13c9c9c%10c%10c%11c%11c2c4c2c4c%14c%12c%12c5c6c5c6c8c9c8c%10c%11c2c(c86)c4c%125)C713,0.72,13.6,4.73,,-4.91437615,-2.93474788,-5.597654,-3.06209716,0.137455,0.094445,,10.1002/adma.201302848,padula_dft_mix,dft,training
DPP-DTF,PC70BM,CCSC1=C(SCC)SC(=Cc2ccc(-c3ccc(C4=C5C(=O)N(CC)C(c6ccc(-c7ccc([CH]C8=[S]C(SCC)=C(SCC)S8)s7)s6)=C5C(=O)N4CC)s3)s2)S1,COC(=O)CCCC1(c2ccccc2)C23c4c5c6c7c8c9c(c%10c%11c2c2c4c4c%12c5c5c6c6c8c8c%13c9c9c%10c%10c%11c%11c2c2c4c4c%14c%12c%12c5c5c6c8c6c8c%13c9c9c%10c%10c%11c%11c2c4c2c4c%14c%12c%12c5c6c5c6c8c9c8c%10c%11c2c(c86)c4c%125)C713,0.69,12.24,4.3,,-4.5108313,-2.52249539,-5.597654,-3.06209716,0.172537,0.094445,,10.1039/c5cc07435e,padula_dft_mix,dft,training
DOR2TDPP,PC70BM,CCc1cc([CH]C2=[S]C(=S)N(CC)C2=O)sc1-c1cc(CC)c(-c2ccc(C3=C4C(=O)N(CC)C(c5ccc(-c6sc(-c7sc([CH]C8=[S]C(=S)N(CC)C8=O)cc7CC)cc6CC)s5)=C4C(=O)N3CC)s2)s1,COC(=O)CCCC1(c2ccccc2)C23c4c5c6c7c8c9c(c%10c%11c2c2c4c4c%12c5c5c6c6c8c8c%13c9c9c%10c%10c%11c%11c2c2c4c4c%14c%12c%12c5c5c6c8c6c8c%13c9c9c%10c%10c%11c%11c2c4c2c4c%14c%12c%12c5c6c5c6c8c9c8c%10c%11c2c(c86)c4c%125)C713,0.74,5.11,1.7,,-4.86512353,-3.01610992,-5.597654,-3.06209716,0.139612,0.094445,,10.1016/j.dyepig.2015.11.024,padula_dft_mix,dft,training
DCAO2TDPP,PC70BM,COC(=O)C(C#N)=Cc1cc(C)c(-c2cc(C)c(-c3ccc(C4=C5C(=O)N(C)C(c6ccc(-c7sc(-c8sc(C=C(C#N)C(=O)OC)cc8C)cc7C)s6)=C5C(=O)N4C)s3)s2)s1,COC(=O)CCCC1(c2ccccc2)C23c4c5c6c7c8c9c(c%10c%11c2c2c4c4c%12c5c5c6c6c8c8c%13c9c9c%10c%10c%11c%11c2c2c4c4c%14c%12c%12c5c5c6c8c6c8c%13c9c9c%10c%10c%11c%11c2c4c2c4c%14c%12c%12c5c6c5c6c8c9c8c%10c%11c2c(c86)c4c%125)C713,0.77,2.44,0.77,,-4.90267524,-3.07978456,-5.597654,-3.06209716,0.124759,0.094445,,10.1016/j.dyepig.2015.11.024,padula_dft_mix,dft,training
DPP-TP6,PC70BM,CCc1ccc(-c2ccc(C3=C4C(=O)N(CC)C(c5ccc(-c6ccc(CC)cc6)s5)=C4C(=O)N3CC)s2)cc1,COC(=O)CCCC1(c2ccccc2)C23c4c5c6c7c8c9c(c%10c%11c2c2c4c4c%12c5c5c6c6c8c8c%13c9c9c%10c%10c%11c%11c2c2c4c4c%14c%12c%12c5c5c6c8c6c8c%13c9c9c%10c%10c%11c%11c2c4c2c4c%14c%12c%12c5c6c5c6c8c9c8c%10c%11c2c(c86)c4c%125)C713,0.93,8.27,4.2,,-4.69478026,-2.48412734,-5.597654,-3.06209716,0.152564,0.094445,,10.1021/cm401244x,padula_dft_mix,dft,training
DPP2Py,PC70BM,CCN1C(=O)C2=C(c3ccc(-c4cc5ccc6cc(-c7ccc(C8=C9C(=O)N(CC)C(c%10cccs%10)=C9C(=O)N8CC)s7)cc7ccc(c4)c5c67)s3)N(CC)C(=O)C2=C1c1cccs1,COC(=O)CCCC1(c2ccccc2)C23c4c5c6c7c8c9c(c%10c%11c2c2c4c4c%12c5c5c6c6c8c8c%13c9c9c%10c%10c%11c%11c2c2c4c4c%14c%12c%12c5c5c6c8c6c8c%13c9c9c%10c%10c%11c%11c2c4c2c4c%14c%12c%12c5c6c5c6c8c9c8c%10c%11c2c(c86)c4c%125)C713,0.85,11.13,5.67,,-4.89532817,-2.57827873,-5.597654,-3.06209716,0.092064,0.094445,,10.1039/C6TA00416D,padula_dft_mix,dft,training
THDPP2PY,PC70BM,CCc1ccc(-c2ccc(C3=C4C(=O)N(CC)C(c5ccc(-c6cc7ccc8cc(-c9ccc(C%10=C%11C(=O)N(CC)C(c%12ccc(-c%13ccc(CC)s%13)s%12)=C%11C(=O)N%10CC)s9)cc9ccc(c6)c7c89)s5)=C4C(=O)N3CC)s2)s1,COC(=O)CCCC1(c2ccccc2)C23c4c5c6c7c8c9c(c%10c%11c2c2c4c4c%12c5c5c6c6c8c8c%13c9c9c%10c%10c%11c%11c2c2c4c4c%14c%12c%12c5c5c6c8c6c8c%13c9c9c%10c%10c%11c%11c2c4c2c4c%14c%12c%12c5c6c5c6c8c9c8c%10c%11c2c(c86)c4c%125)C713,0.66,15.35,5.88,,-4.74539344,-2.5815441,-5.597654,-3.06209716,0.088528,0.094445,,10.1039/C6TA00416D,padula_dft_mix,dft,training
TPADPP2PY,PC70BM,CCc1ccc(N(c2ccc(CC)cc2)c2ccc(-c3ccc(C4=C5C(=O)N(CC)C(c6ccc(-c7cc8ccc9cc(-c%10ccc(C%11=C%12C(=O)N(CC)C(c%13ccc(-c%14ccc(N(c%15ccc(CC)cc%15)c%15ccc(CC)cc%15)cc%14)s%13)=C%12C(=O)N%11CC)s%10)cc%10ccc(c7)c8c9%10)s6)=C5C(=O)N4CC)s3)cc2)cc1,COC(=O)CCCC1(c2ccccc2)C23c4c5c6c7c8c9c(c%10c%11c2c2c4c4c%12c5c5c6c6c8c8c%13c9c9c%10c%10c%11c%11c2c2c4c4c%14c%12c%12c5c5c6c8c6c8c%13c9c9c%10c%10c%11c%11c2c4c2c4c%14c%12c%12c5c6c5c6c8c9c8c%10c%11c2c(c86)c4c%125)C713,0.62,10.77,4.26,,-4.6030779,-2.49691669,-5.597654,-3.06209716,0.081729,0.094445,,10.1039/C6TA00416D,padula_dft_mix,dft,training
PH(DPP-Th)2,PCBM,CCc1ccc(-c2ccc(C3=C4C(=O)N(CC)C(c5ccc(-c6ccc(-c7ccc(C8=C9C(=O)N(CC)C(c%10ccc(-c%11ccc(CC)s%11)s%10)=C9C(=O)N8CC)s7)cc6)s5)=C4C(=O)N3CC)s2)s1,COC(=O)CCCC1(c2ccccc2)C23c4c5c6c7c8c9c(c%10c%11c2c2c%12c4c4c%13c5c5c7c7c8c8c%14c9c%10c9c%10c%11c2c2c%11c%12c4c4c%12c%13c5c5c7c7c8c8c%14c9c9c%10c2c2c%11c4c4c%12c5c7c5c8c9c2c45)C613,0.65,5.63,2.41,,-4.70294368,-2.64902833,-5.654798,-3.09012489,0.102158,0.075499,,10.1016/j.dyepig.2015.10.006,padula_dft_mix,dft,training
CSDPP9,PC70BM,CCN1C(=O)C2=C(c3ccc(-c4c(C)cc(C)cc4C)s3)N(CC)C(=O)C2=C1c1ccc(-c2c(C)cc(C)cc2C)s1,COC(=O)CCCC1(c2ccccc2)C23c4c5c6c7c8c9c(c%10c%11c2c2c4c4c%12c5c5c6c6c8c8c%13c9c9c%10c%10c%11c%11c2c2c4c4c%14c%12c%12c5c5c6c8c6c8c%13c9c9c%10c%10c%11c%11c2c4c2c4c%14c%12c%12c5c6c5c6c8c9c8c%10c%11c2c(c86)c4c%125)C713,1.02,7.38,2.86,,-4.81015654,-2.38888749,-5.597654,-3.06209716,0.215252,0.094445,,10.1039/C5RA16812K,padula_dft_mix,dft,training
CSDPP10,PC70BM,CCN1C(=O)C2=C(c3ccc(-c4ccc(OC(C)C)cc4C)s3)N(CC)C(=O)C2=C1c1ccc(-c2ccc(OC(C)C)cc2C)s1,COC(=O)CCCC1(c2ccccc2)C23c4c5c6c7c8c9c(c%10c%11c2c2c4c4c%12c5c5c6c6c8c8c%13c9c9c%10c%10c%11c%11c2c2c4c4c%14c%12c%12c5c5c6c8c6c8c%13c9c9c%10c%10c%11c%11c2c4c2c4c%14c%12c%12c5c6c5c6c8c9c8c%10c%11c2c(c86)c4c%125)C713,0.94,7.68,2.89,,-4.59518659,-2.33936277,-5.597654,-3.06209716,0.189144,0.094445,,10.1039/C5RA16812K,padula_dft_mix,dft,training
CSDPP11,PC70BM,CCN1C(=O)C2=C(c3ccc(-c4ccc(OC)c(OC)c4OC)s3)N(CC)C(=O)C2=C1c1ccc(-c2ccc(OC)c(OC)c2OC)s1,COC(=O)CCCC1(c2ccccc2)C23c4c5c6c7c8c9c(c%10c%11c2c2c4c4c%12c5c5c6c6c8c8c%13c9c9c%10c%10c%11c%11c2c2c4c4c%14c%12c%12c5c5c6c8c6c8c%13c9c9c%10c%10c%11c%11c2c4c2c4c%14c%12c%12c5c6c5c6c8c9c8c%10c%11c2c(c86)c4c%125)C713,0.88,9.18,3.55,,-4.54076382,-2.33745798,-5.597654,-3.06209716,0.219646,0.094445,,10.1039/C5RA16812K,padula_dft_mix,dft,training
CSDPP12,PC70BM,CCN1C(=O)C2=C(c3ccc(-c4cc(C(C)C)cc(C(C)C)c4)s3)N(CC)C(=O)C2=C1c1ccc(-c2cc(C(C)C)cc(C(C)C)c2)s1,COC(=O)CCCC1(c2ccccc2)C23c4c5c6c7c8c9c(c%10c%11c2c2c4c4c%12c5c5c6c6c8c8c%13c9c9c%10c%10c%11c%11c2c2c4c4c%14c%12c%12c5c5c6c8c6c8c%13c9c9c%10c%10c%11c%11c2c4c2c4c%14c%12c%12c5c6c5c6c8c9c8c%10c%11c2c(c86)c4c%125)C713,0.94,8.12,3.05,,-4.70239945,-2.47950141,-5.597654,-3.06209716,0.152611,0.094445,,10.1039/C5RA16812K,padula_dft_mix,dft,training
TPATDPP,PCBM,CCN1C(=O)C2=C(c3ccc(-c4ccc(C#Cc5ccc(N(c6ccccc6)c6ccccc6)cc5)cc4)s3)N(CC)C(=O)C2=C1c1cccs1,COC(=O)CCCC1(c2ccccc2)C23c4c5c6c7c8c9c(c%10c%11c2c2c%12c4c4c%13c5c5c7c7c8c8c%14c9c%10c9c%10c%11c2c2c%11c%12c4c4c%12c%13c5c5c7c7c8c8c%14c9c9c%10c2c2c%11c4c4c%12c5c7c5c8c9c2c45)C613,0.97,7.07,2.06,,-4.79165279,-2.50589645,-5.654798,-3.09012489,0.096345,0.075499,,10.1039/C4CC04020A,padula_dft_mix,dft,training
TPATDPPCN,PCBM,CCN1C(=O)C2=C(c3ccc(-c4ccc(C#Cc5ccc(N(c6ccccc6)c6ccccc6)cc5)cc4)s3)N(CC)C(=O)C2=C1c1ccc(-c2ccc(C#N)cc2)s1,COC(=O)CCCC1(c2ccccc2)C23c4c5c6c7c8c9c(c%10c%11c2c2c%12c4c4c%13c5c5c7c7c8c8c%14c9c%10c9c%10c%11c2c2c%11c%12c4c4c%12c%13c5c5c7c7c8c8c%14c9c9c%10c2c2c%11c4c4c%12c5c7c5c8c9c2c45)C613,0.93,14.86,5.94,,-4.90430794,-2.79488136,-5.654798,-3.09012489,0.087111,0.075499,,10.1039/C4CC04020A,padula_dft_mix,dft,training
S-AMIDE,PC70BM,CCNC(=O)C(C#N)=Cc1ccc(-c2ccc(-c3ccc(C4=C5C(=O)N(CC)C(c6ccc(-c7ccc(-c8ccc(C=C(C#N)C(=O)NCC)s8)s7)s6)=C5C(=O)N4CC)s3)s2)s1,COC(=O)CCCC1(c2ccccc2)C23c4c5c6c7c8c9c(c%10c%11c2c2c4c4c%12c5c5c6c6c8c8c%13c9c9c%10c%10c%11c%11c2c2c4c4c%14c%12c%12c5c5c6c8c6c8c%13c9c9c%10c%10c%11c%11c2c4c2c4c%14c%12c%12c5c6c5c6c8c9c8c%10c%11c2c(c86)c4c%125)C713,0.86,1.1,0.37,,-5.03056875,-3.11651993,-5.597654,-3.06209716,0.123489,0.094445,,10.1021/cm503915t,padula_dft_mix,dft,training
S-ESTER,PC70BM,CCOC(=O)C(C#N)=Cc1ccc(-c2ccc(-c3ccc(C4=C5C(=O)N(CC)C(c6ccc(-c7ccc(-c8ccc(C=C(C#N)C(=O)OCC)s8)s7)s6)=C5C(=O)N4CC)s3)s2)s1,COC(=O)CCCC1(c2ccccc2)C23c4c5c6c7c8c9c(c%10c%11c2c2c4c4c%12c5c5c6c6c8c8c%13c9c9c%10c%10c%11c%11c2c2c4c4c%14c%12c%12c5c5c6c8c6c8c%13c9c9c%10c%10c%11c%11c2c4c2c4c%14c%12c%12c5c6c5c6c8c9c8c%10c%11c2c(c86)c4c%125)C713,0.63,0.7,0.15,,-5.07764445,-3.18427628,-5.597654,-3.06209716,0.124788,0.094445,,10.1021/cm503915t,padula_dft_mix,dft,training
A-AMIDE,PC70BM,CCN1C(=O)C2=C(c3ccc(-c4ccc(-c5ccc(C=C(C#N)C(=O)NCc6ccccc6)s5)s4)s3)N(CC)C(=O)C2=C1c1ccc(-c2ccc(-c3ccc(C=C(C#N)C(=O)NCc4ccccc4)s3)s2)s1,COC(=O)CCCC1(c2ccccc2)C23c4c5c6c7c8c9c(c%10c%11c2c2c4c4c%12c5c5c6c6c8c8c%13c9c9c%10c%10c%11c%11c2c2c4c4c%14c%12c%12c5c5c6c8c6c8c%13c9c9c%10c%10c%11c%11c2c4c2c4c%14c%12c%12c5c6c5c6c8c9c8c%10c%11c2c(c86)c4c%125)C713,0.82,11.0,3.65,,-5.04553502,-3.13665635,-5.597654,-3.06209716,0.124911,0.094445,,10.1021/cm503915t,padula_dft_mix,dft,training
A-ESTER,PC70BM,CCN1C(=O)C2=C(c3ccc(-c4ccc(-c5ccc(C=C(C#N)C(=O)OCc6ccccc6)s5)s4)s3)N(CC)C(=O)C2=C1c1ccc(-c2ccc(-c3ccc(C=C(C#N)C(=O)OCc4ccccc4)s3)s2)s1,COC(=O)CCCC1(c2ccccc2)C23c4c5c6c7c8c9c(c%10c%11c2c2c4c4c%12c5c5c6c6c8c8c%13c9c9c%10c%10c%11c%11c2c2c4c4c%14c%12c%12c5c5c6c8c6c8c%13c9c9c%10c%10c%11c%11c2c4c2c4c%14c%12c%12c5c6c5c6c8c9c8c%10c%11c2c(c86)c4c%125)C713,0.84,3.9,1.45,,-5.10866543,-3.22482124,-5.597654,-3.06209716,0.146384,0.094445,,10.1021/cm503915t,padula_dft_mix,dft,training
DPP(TBTH)2,PC70BM,CCN1C(=O)C2=C(c3ccc(-c4cc5ccccc5s4)s3)N(CC)C(=O)C2=C1c1ccc(-c2cc3ccccc3s2)s1,COC(=O)CCCC1(c2ccccc2)C23c4c5c6c7c8c9c(c%10c%11c2c2c4c4c%12c5c5c6c6c8c8c%13c9c9c%10c%10c%11c%11c2c2c4c4c%14c%12c%12c5c5c6c8c6c8c%13c9c9c%10c%10c%11c%11c2c4c2c4c%14c%12c%12c5c6c5c6c8c9c8c%10c%11c2c(c86)c4c%125)C713,0.76,5.7,1.43,,-4.83546312,-2.78943908,-5.597654,-3.06209716,0.131656,0.094445,,10.1002/adfm.201201599,padula_dft_mix,dft,training
DPP(TBIND)2,PC70BM,CCN1C(=O)C2=C(c3ccc(-c4cc5ccccc5n4C)s3)N(CC)C(=O)C2=C1c1ccc(-c2cc3ccccc3n2C)s1,COC(=O)CCCC1(c2ccccc2)C23c4c5c6c7c8c9c(c%10c%11c2c2c4c4c%12c5c5c6c6c8c8c%13c9c9c%10c%10c%11c%11c2c2c4c4c%14c%12c%12c5c5c6c8c6c8c%13c9c9c%10c%10c%11c%11c2c4c2c4c%14c%12c%12c5c6c5c6c8c9c8c%10c%11c2c(c86)c4c%125)C713,0.81,4.31,1.03,,-4.75655011,-2.61991215,-5.597654,-3.06209716,0.160126,0.094445,,10.1002/adfm.201201599,padula_dft_mix,dft,training
3D-HT-P,PC70BM,CCc1cc(-c2ccc(C3=C4C(=O)N(CC)C(c5cccs5)=C4C(=O)N3CC)s2)sc1-c1cc(-c2sc(-c3ccc(C4=C5C(=O)N(CC)C(c6cccs6)=C5C(=O)N4CC)s3)cc2CC)cc(-c2sc(-c3ccc(C4=C5C(=O)N(CC)C(c6cccs6)=C5C(=O)N4CC)s3)cc2CC)c1,COC(=O)CCCC1(c2ccccc2)C23c4c5c6c7c8c9c(c%10c%11c2c2c4c4c%12c5c5c6c6c8c8c%13c9c9c%10c%10c%11c%11c2c2c4c4c%14c%12c%12c5c5c6c8c6c8c%13c9c9c%10c%10c%11c%11c2c4c2c4c%14c%12c%12c5c6c5c6c8c9c8c%10c%11c2c(c86)c4c%125)C713,0.84,4.45,1.2,,-4.85505532,-2.58671426,-5.597654,-3.06209716,0.055973,0.094445,,10.1002/asia.201300371,padula_dft_mix,dft,training
2D-T-P,PC70BM,CCN1C(=O)C2=C(c3ccc(-c4ccc(-c5cc(-c6cccs6)cc(-c6ccc(-c7ccc(C8=C9C(=O)N(CC)C(c%10cccs%10)=C9C(=O)N8CC)s7)s6)c5)s4)s3)N(CC)C(=O)C2=C1c1cccs1,COC(=O)CCCC1(c2ccccc2)C23c4c5c6c7c8c9c(c%10c%11c2c2c4c4c%12c5c5c6c6c8c8c%13c9c9c%10c%10c%11c%11c2c2c4c4c%14c%12c%12c5c5c6c8c6c8c%13c9c9c%10c%10c%11c%11c2c4c2c4c%14c%12c%12c5c6c5c6c8c9c8c%10c%11c2c(c86)c4c%125)C713,0.7,3.87,0.75,,-4.8585928,-2.62208906,-5.597654,-3.06209716,0.082679,0.094445,,10.1002/asia.201300371,padula_dft_mix,dft,training
2D-B-T-P,PC70BM,CCc1ccc(-c2c3ccsc3c(-c3ccc(CC)s3)c3sc(-c4ccc(-c5cc(-c6ccc(-c7cc8c(-c9ccc(CC)s9)c9cc(-c%10ccc(C%11=C%12C(=O)N(CC)C(c%13cccs%13)=C%12C(=O)N%11CC)s%10)sc9c(-c9ccc(CC)s9)c8s7)s6)cc(-c6ccc(-c7cc8c(-c9ccc(CC)s9)c9cc(-c%10ccc(C%11=C%12C(=O)N(CC)C(c%13cccs%13)=C%12C(=O)N%11CC)s%10)sc9c(-c9ccc(CC)s9)c8s7)s6)c5)s4)cc23)s1,COC(=O)CCCC1(c2ccccc2)C23c4c5c6c7c8c9c(c%10c%11c2c2c4c4c%12c5c5c6c6c8c8c%13c9c9c%10c%10c%11c%11c2c2c4c4c%14c%12c%12c5c5c6c8c6c8c%13c9c9c%10c%10c%11c%11c2c4c2c4c%14c%12c%12c5c6c5c6c8c9c8c%10c%11c2c(c86)c4c%125)C713,0.74,5.57,1.81,,-4.84716402,-2.5480741,-5.597654,-3.06209716,0.063609,0.094445,,10.1002/asia.201300371,padula_dft_mix,dft,training
3D-B-T-P,PC70BM,CCc1ccc(-c2c3cc(-c4ccc(C5=C6C(=O)N(CC)C(c7cccs7)=C6C(=O)N5CC)s4)sc3c(-c3ccc(CC)s3)c3sc(-c4ccc(-c5cc(-c6ccc(-c7cc8c(-c9ccc(CC)s9)c9cc(-c%10ccc(C%11=C%12C(=O)N(CC)C(c%13cccs%13)=C%12C(=O)N%11CC)s%10)sc9c(-c9ccc(CC)s9)c8s7)s6)cc(-c6ccc(-c7cc8c(-c9ccc(CC)s9)c9cc(-c%10ccc(C%11=C%12C(=O)N(CC)C(c%13cccs%13)=C%12C(=O)N%11CC)s%10)sc9c(-c9ccc(CC)s9)c8s7)s6)c5)s4)cc23)s1,COC(=O)CCCC1(c2ccccc2)C23c4c5c6c7c8c9c(c%10c%11c2c2c4c4c%12c5c5c6c6c8c8c%13c9c9c%10c%10c%11c%11c2c2c4c4c%14c%12c%12c5c5c6c8c6c8c%13c9c9c%10c%10c%11c%11c2c4c2c4c%14c%12c%12c5c6c5c6c8c9c8c%10c%11c2c(c86)c4c%125)C713,0.77,7.69,3.41,,-4.85315052,-2.55514906,-5.597654,-3.06209716,0.054283,0.094445,,10.1002/asia.201300371,padula_dft_mix,dft,training
3,PC70BM,O=C1NC(c2ccc(-c3ccc4ccc5cccc6ccc3c4c56)s2)=C2C(=O)NC(c3ccc(-c4ccc5ccc6cccc7ccc4c5c67)s3)=C12,COC(=O)CCCC1(c2ccccc2)C23c4c5c6c7c8c9c(c%10c%11c2c2c4c4c%12c5c5c6c6c8c8c%13c9c9c%10c%10c%11c%11c2c2c4c4c%14c%12c%12c5c5c6c8c6c8c%13c9c9c%10c%10c%11c%11c2c4c2c4c%14c%12c%12c5c6c5c6c8c9c8c%10c%11c2c(c86)c4c%125)C713,0.73,3.2,0.7,,-4.8917907,-2.6229054,-5.597654,-3.06209716,0.124794,0.094445,,10.1002/adma.201103177,padula_dft_mix,dft,training
4a,PC70BM,CCN1C(=O)C2=C(c3ccc(-c4cc5ccc6cccc7ccc(c4)c5c67)s3)N(CC)C(=O)C2=C1c1ccc(-c2cc3ccc4cccc5ccc(c2)c3c45)s1,COC(=O)CCCC1(c2ccccc2)C23c4c5c6c7c8c9c(c%10c%11c2c2c4c4c%12c5c5c6c6c8c8c%13c9c9c%10c%10c%11c%11c2c2c4c4c%14c%12c%12c5c5c6c8c6c8c%13c9c9c%10c%10c%11c%11c2c4c2c4c%14c%12c%12c5c6c5c6c8c9c8c%10c%11c2c(c86)c4c%125)C713,0.77,5.7,2.7,,-4.81015655,-2.52331174,-5.597654,-3.06209716,0.151602,0.094445,,10.1002/adma.201103177,padula_dft_mix,dft,training
BO-DPP-BTZ,PC70BM,CCN1C(=O)C2=C(c3ccc(-c4cccc5nsnc45)s3)N(CC)C(=O)C2=C1c1ccc(-c2cccc3nsnc23)s1,COC(=O)CCCC1(c2ccccc2)C23c4c5c6c7c8c9c(c%10c%11c2c2c4c4c%12c5c5c6c6c8c8c%13c9c9c%10c%10c%11c%11c2c2c4c4c%14c%12c%12c5c5c6c8c6c8c%13c9c9c%10c%10c%11c%11c2c4c2c4c%14c%12c%12c5c6c5c6c8c9c8c%10c%11c2c(c86)c4c%125)C713,0.78,2.4,0.89,,-4.92253956,-3.03134829,-5.597654,-3.06209716,0.124732,0.094445,,10.1039/c3cp52929k,padula_dft_mix,dft,training
(PH2(TDPP)2,PC70BM,CCN1C(=O)C2=C(c3ccc(-c4ccc(-c5ccc(-c6ccc(C7=C8C(=O)N(CC)C(c9cccs9)=C8C(=O)N7CC)s6)cc5)cc4)s3)N(CC)C(=O)C2=C1c1cccs1,COC(=O)CCCC1(c2ccccc2)C23c4c5c6c7c8c9c(c%10c%11c2c2c4c4c%12c5c5c6c6c8c8c%13c9c9c%10c%10c%11c%11c2c2c4c4c%14c%12c%12c5c5c6c8c6c8c%13c9c9c%10c%10c%11c%11c2c4c2c4c%14c%12c%12c5c6c5c6c8c9c8c%10c%11c2c(c86)c4c%125)C713,0.86,8.3,3.8,,-4.85614378,-2.63406207,-5.597654,-3.06209716,0.086941,0.094445,,10.1016/j.orgel.2013.03.031,padula_dft_mix,dft,training
NPT(TDPP)2,PC70BM,CCN1C(=O)C2=C(c3ccc(-c4ccc5cc(-c6ccc(C7=C8C(=O)N(CC)C(c9cccs9)=C8C(=O)N7CC)s6)ccc5c4)s3)N(CC)C(=O)C2=C1c1cccs1,COC(=O)CCCC1(c2ccccc2)C23c4c5c6c7c8c9c(c%10c%11c2c2c4c4c%12c5c5c6c6c8c8c%13c9c9c%10c%10c%11c%11c2c2c4c4c%14c%12c%12c5c5c6c8c6c8c%13c9c9c%10c%10c%11c%11c2c4c2c4c%14c%12c%12c5c6c5c6c8c9c8c%10c%11c2c(c86)c4c%125)C713,0.87,9.5,4.4,,-4.84362654,-2.68712427,-5.597654,-3.06209716,0.096058,0.094445,,10.1016/j.orgel.2013.03.031,padula_dft_mix,dft,training
BDT(TDPPT)2,PC70BM,CCc1c2cc(-c3ccc(C4=C5C(=O)N(CC)C(c6cccs6)=C5C(=O)N4CC)s3)sc2c(CC)c2cc(-c3ccc(C4=C5C(=O)N(CC)C(c6cccs6)=C5C(=O)N4CC)s3)sc12,COC(=O)CCCC1(c2ccccc2)C23c4c5c6c7c8c9c(c%10c%11c2c2c4c4c%12c5c5c6c6c8c8c%13c9c9c%10c%10c%11c%11c2c2c4c4c%14c%12c%12c5c5c6c8c6c8c%13c9c9c%10c%10c%11c%11c2c4c2c4c%14c%12c%12c5c6c5c6c8c9c8c%10c%11c2c(c86)c4c%125)C713,0.76,5.22,2.19,,-4.81042866,-2.83243307,-5.597654,-3.06209716,0.086198,0.094445,,10.1039/c3nr03048b,padula_dft_mix,dft,training
DTP-DPP,PC70BM,CCN1C(=O)C2=C(c3ccc(-c4cc5c(s4)-c4sc(-c6ccc(C7=C8C(=O)N(CC)C(c9cccs9)=C8C(=O)N7CC)s6)cc4C(CC)(CC)O5)s3)N(CC)C(=O)C2=C1c1cccs1,COC(=O)CCCC1(c2ccccc2)C23c4c5c6c7c8c9c(c%10c%11c2c2c4c4c%12c5c5c6c6c8c8c%13c9c9c%10c%10c%11c%11c2c2c4c4c%14c%12c%12c5c5c6c8c6c8c%13c9c9c%10c%10c%11c%11c2c4c2c4c%14c%12c%12c5c6c5c6c8c9c8c%10c%11c2c(c86)c4c%125)C713,0.8,14.12,6.88,,-4.66049392,-2.85583486,-5.597654,-3.06209716,0.101353,0.094445,,10.1021/acs.chemmater.5b01799,padula_dft_mix,dft,training
DPA(DPPBDT)2,PC70BM,CCc1ccc(-c2c3cc(-c4ccc(C5=C6C(=O)N(CC)C(c7ccc(-c8ccc(N(c9ccccc9)c9ccccc9)cc8)s7)=C6C(=O)N5CC)s4)sc3c(-c3ccc(CC)s3)c3cc(-c4ccc(C5=C6C(=O)N(CC)C(c7ccc(-c8ccc(N(c9ccccc9)c9ccccc9)cc8)s7)=C6C(=O)N5CC)s4)sc23)s1,COC(=O)CCCC1(c2ccccc2)C23c4c5c6c7c8c9c(c%10c%11c2c2c4c4c%12c5c5c6c6c8c8c%13c9c9c%10c%10c%11c%11c2c2c4c4c%14c%12c%12c5c5c6c8c6c8c%13c9c9c%10c%10c%11c%11c2c4c2c4c%14c%12c%12c5c6c5c6c8c9c8c%10c%11c2c(c86)c4c%125)C713,0.62,15.43,5.61,,-4.55192049,-2.71215875,-5.597654,-3.06209716,0.10323,0.094445,,10.1002/aenm.201500059,padula_dft_mix,dft,training
NBU(DPPBDT)2,PC70BM,CCc1ccc(-c2ccc(C3=C4C(=O)N(CC)C(c5ccc(-c6cc7c(-c8ccc(CC)s8)c8sc(-c9ccc(C%10=C%11C(=O)N(CC)C(c%12ccc(-c%13ccc(CC)cc%13)s%12)=C%11C(=O)N%10CC)s9)cc8c(-c8ccc(CC)s8)c7s6)s5)=C4C(=O)N3CC)s2)cc1,COC(=O)CCCC1(c2ccccc2)C23c4c5c6c7c8c9c(c%10c%11c2c2c4c4c%12c5c5c6c6c8c8c%13c9c9c%10c%10c%11c%11c2c2c4c4c%14c%12c%12c5c5c6c8c6c8c%13c9c9c%10c%10c%11c%11c2c4c2c4c%14c%12c%12c5c6c5c6c8c9c8c%10c%11c2c(c86)c4c%125)C713,0.66,8.23,3.09,,-4.64661611,-2.75814599,-5.597654,-3.06209716,0.087382,0.094445,,10.1002/aenm.201500059,padula_dft_mix,dft,training
TPA-DPP-BDT,PCBM,CCc1c2cc(-c3ccc(C4=C5C(=O)N(CC)C(c6ccc(-c7ccc(N(c8ccccc8)c8ccccc8)cc7)s6)=C5C(=O)N4CC)s3)sc2c(CC)c2cc(-c3ccc(C4=C5C(=O)N(CC)C(c6ccc(-c7ccc(N(c8ccccc8)c8ccccc8)cc7)s6)=C5C(=O)N4CC)s3)sc12,COC(=O)CCCC1(c2ccccc2)C23c4c5c6c7c8c9c(c%10c%11c2c2c%12c4c4c%13c5c5c7c7c8c8c%14c9c%10c9c%10c%11c2c2c%11c%12c4c4c%12c%13c5c5c7c7c8c8c%14c9c9c%10c2c2c%11c4c4c%12c5c7c5c8c9c2c45)C613,0.67,11.4,4.04,,-4.57396171,-2.72930192,-5.654798,-3.09012489,0.105195,0.075499,,10.1016/j.orgel.2014.07.020,padula_dft_mix,dft,training
TPA-DPP-3T,PC70BM,CCc1cc(-c2ccc(C3=C4C(=O)N(CC)C(c5ccc(-c6ccc(N(c7ccccc7)c7ccccc7)cc6)s5)=C4C(=O)N3CC)s2)sc1-c1ccc(-c2sc(-c3ccc(C4=C5C(=O)N(CC)C(c6ccc(-c7ccc(N(c8ccccc8)c8ccccc8)cc7)s6)=C5C(=O)N4CC)s3)cc2CC)s1,COC(=O)CCCC1(c2ccccc2)C23c4c5c6c7c8c9c(c%10c%11c2c2c4c4c%12c5c5c6c6c8c8c%13c9c9c%10c%10c%11c%11c2c2c4c4c%14c%12c%12c5c5c6c8c6c8c%13c9c9c%10c%10c%11c%11c2c4c2c4c%14c%12c%12c5c6c5c6c8c9c8c%10c%11c2c(c86)c4c%125)C713,0.68,8.58,2.8,,-4.51736203,-2.60984394,-5.597654,-3.06209716,0.111303,0.094445,,10.1016/j.orgel.2014.07.020,padula_dft_mix,dft,training
2DPP-6T-2DCV,PC70BM,CCc1cc(-c2ccc(C3=C4C(=O)N(CC)C(c5ccc(-c6ccc(C7=C8C(=O)N(CC)C(c9ccc(-c%10cc(CC)c(C=C(C#N)C#N)s%10)s9)=C8C(=O)N7CC)s6)s5)=C4C(=O)N3CC)s2)sc1C=C(C#N)C#N,COC(=O)CCCC1(c2ccccc2)C23c4c5c6c7c8c9c(c%10c%11c2c2c4c4c%12c5c5c6c6c8c8c%13c9c9c%10c%10c%11c%11c2c2c4c4c%14c%12c%12c5c5c6c8c6c8c%13c9c9c%10c%10c%11c%11c2c4c2c4c%14c%12c%12c5c6c5c6c8c9c8c%10c%11c2c(c86)c4c%125)C713,0.48,0.25,0.04,,-5.17723812,-3.46047184,-5.597654,-3.06209716,0.098974,0.094445,,10.1039/c4tc00714j,padula_dft_mix,dft,training
PTZ(TDPP)2,PCBM,CCN1C(=O)C2=C(c3ccc(-c4ccc5c(c4)Sc4cc(-c6ccc(C7=C8C(=O)N(CC)C(c9cccs9)=C8C(=O)N7CC)s6)ccc4N5CC)s3)N(CC)C(=O)C2=C1c1cccs1,COC(=O)CCCC1(c2ccccc2)C23c4c5c6c7c8c9c(c%10c%11c2c2c%12c4c4c%13c5c5c7c7c8c8c%14c9c%10c9c%10c%11c2c2c%11c%12c4c4c%12c%13c5c5c7c7c8c8c%14c9c9c%10c2c2c%11c4c4c%12c5c7c5c8c9c2c45)C613,0.65,2.63,0.75,,-4.82621125,-2.50371954,-5.654798,-3.09012489,0.095397,0.075499,,10.1039/c2nj40963a,padula_dft_mix,dft,training
FL(TDPP)2,PCBM,CCN1C(=O)C2=C(c3ccc(-c4ccc5c(c4)-c4cc(-c6ccc(C7=C8C(=O)N(CC)C(c9cccs9)=C8C(=O)N7CC)s6)ccc4C5(CC)CC)s3)N(CC)C(=O)C2=C1c1cccs1,COC(=O)CCCC1(c2ccccc2)C23c4c5c6c7c8c9c(c%10c%11c2c2c%12c4c4c%13c5c5c7c7c8c8c%14c9c%10c9c%10c%11c2c2c%11c%12c4c4c%12c%13c5c5c7c7c8c8c%14c9c9c%10c2c2c%11c4c4c%12c5c7c5c8c9c2c45)C613,0.66,3.17,0.78,,-4.91138289,-2.48902539,-5.654798,-3.09012489,0.087419,0.075499,,10.1039/c2nj40963a,padula_dft_mix,dft,training
8,PCBM,CCC#Cc1cc(-c2ccc(C3=C4C(=O)N(CC)C(c5cccs5)=C4C(=O)N3CC)s2)sc1C#Cc1sc(-c2ccc(C3=C4C(=O)N(CC)C(c5cccs5)=C4C(=O)N3CC)s2)cc1C#CCC,COC(=O)CCCC1(c2ccccc2)C23c4c5c6c7c8c9c(c%10c%11c2c2c%12c4c4c%13c5c5c7c7c8c8c%14c9c%10c9c%10c%11c2c2c%11c%12c4c4c%12c%13c5c5c7c7c8c8c%14c9c9c%10c2c2c%11c4c4c%12c5c7c5c8c9c2c45)C613,0.718,6.67,1.7,,-4.7407675,-2.82481388,-5.654798,-3.09012489,0.08558,0.075499,,10.1021/cm301095x,padula_dft_mix,dft,training
BDT(TDPPTBFU)2,PC70BM,CCc1c2cc(-c3ccc(C4=C5C(=O)N(CC)C(c6ccc(-c7cc8ccccc8o7)s6)=C5C(=O)N4CC)s3)sc2c(CC)c2cc(-c3ccc(C4=C5C(=O)N(CC)C(c6ccc(-c7cc8ccccc8o7)s6)=C5C(=O)N4CC)s3)sc12,COC(=O)CCCC1(c2ccccc2)C23c4c5c6c7c8c9c(c%10c%11c2c2c4c4c%12c5c5c6c6c8c8c%13c9c9c%10c%10c%11c%11c2c2c4c4c%14c%12c%12c5c5c6c8c6c8c%13c9c9c%10c%10c%11c%11c2c4c2c4c%14c%12c%12c5c6c5c6c8c9c8c%10c%11c2c(c86)c4c%125)C713,0.8,3.49,1.46,,-4.73233197,-2.88032511,-5.597654,-3.06209716,0.083251,0.094445,,10.1039/c3ee24351f,padula_dft_mix,dft,training
PH(DPP-PY)2,PC70BM,CCN1C(=O)C2=C(c3ccc(-c4ccc5ccc6c7c5c4CC=C7CC=C6)s3)N(CC)C(=O)C2=C1c1ccc(-c2ccc(-c3ccc(C4=C5C(=O)N(CC)C(c6ccc(-c7ccc8ccc9c%10c8c7CC=C%10CC=C9)s6)=C5C(=O)N4CC)s3)cc2)s1,COC(=O)CCCC1(c2ccccc2)C23c4c5c6c7c8c9c(c%10c%11c2c2c4c4c%12c5c5c6c6c8c8c%13c9c9c%10c%10c%11c%11c2c2c4c4c%14c%12c%12c5c5c6c8c6c8c%13c9c9c%10c%10c%11c%11c2c4c2c4c%14c%12c%12c5c6c5c6c8c9c8c%10c%11c2c(c86)c4c%125)C713,0.85,10.55,3.22,,-4.73695791,-2.67025321,-5.597654,-3.06209716,0.085065,0.094445,,10.1016/j.dyepig.2015.10.006,padula_dft_mix,dft,training
PH(DPP-THCN)2,PC70BM,CCOC(=O)C(C#N)=Cc1ccc(-c2ccc(C3=C4C(=O)N(CC)C(c5ccc(-c6ccc(-c7ccc(C8=C9C(=O)N(CC)C(c%10ccc(-c%11ccc(C=C(C#N)C(=O)OCC)s%11)s%10)=C9C(=O)N8CC)s7)cc6)s5)=C4C(=O)N3CC)s2)s1,COC(=O)CCCC1(c2ccccc2)C23c4c5c6c7c8c9c(c%10c%11c2c2c4c4c%12c5c5c6c6c8c8c%13c9c9c%10c%10c%11c%11c2c2c4c4c%14c%12c%12c5c5c6c8c6c8c%13c9c9c%10c%10c%11c%11c2c4c2c4c%14c%12c%12c5c6c5c6c8c9c8c%10c%11c2c(c86)c4c%125)C713,0.88,2.21,0.95,,-5.04934461,-3.1532553,-5.597654,-3.06209716,0.090649,0.094445,,10.1016/j.dyepig.2015.10.006,padula_dft_mix,dft,training
PH(DPP-THR)2,PC70BM,CCN1C(=O)C(=Cc2ccc(-c3ccc(C4=C5C(=O)N(CC)C(c6ccc(-c7ccc(-c8ccc(C9=C%10C(=O)N(CC)C(c%11ccc(-c%12ccc(C=C%13SC(=S)N(CC)C%13=O)s%12)s%11)=C%10C(=O)N9CC)s8)cc7)s6)=C5C(=O)N4CC)s3)s2)SC1=S,COC(=O)CCCC1(c2ccccc2)C23c4c5c6c7c8c9c(c%10c%11c2c2c4c4c%12c5c5c6c6c8c8c%13c9c9c%10c%10c%11c%11c2c2c4c4c%14c%12c%12c5c5c6c8c6c8c%13c9c9c%10c%10c%11c%11c2c4c2c4c%14c%12c%12c5c6c5c6c8c9c8c%10c%11c2c(c86)c4c%125)C713,0.81,2.11,0.67,,-5.00471794,-3.13284676,-5.597654,-3.06209716,0.087269,0.094445,,10.1016/j.dyepig.2015.10.006,padula_dft_mix,dft,training
TPAKP-2,PCBM,CCN1C(=O)C2=C(c3ccc(-c4ccc(N(c5ccccc5)c5ccc(-c6ccc(C7=C8C(=O)N(CC)C(c9cccs9)=C8C(=O)N7CC)s6)cc5)cc4)s3)N(CC)C(=O)C2=C1c1cccs1,COC(=O)CCCC1(c2ccccc2)C23c4c5c6c7c8c9c(c%10c%11c2c2c%12c4c4c%13c5c5c7c7c8c8c%14c9c%10c9c%10c%11c2c2c%11c%12c4c4c%12c%13c5c5c7c7c8c8c%14c9c9c%10c2c2c%11c4c4c%12c5c7c5c8c9c2c45)C613,0.58,4.88,0.97,,-4.74376076,-2.48494368,-5.654798,-3.09012489,0.083181,0.075499,,10.1039/c2jm16760c,padula_dft_mix,dft,training
TPAKP-3,PC70BM,CCN1C(=O)C2=C(c3ccc(-c4ccc(N(c5ccc(-c6ccc(C7=C8C(=O)N(CC)C(c9cccs9)=C8C(=O)N7CC)s6)cc5)c5ccc(-c6ccc(C7=C8C(=O)N(CC)C(c9cccs9)=C8C(=O)N7CC)s6)cc5)cc4)s3)N(CC)C(=O)C2=C1c1cccs1,COC(=O)CCCC1(c2ccccc2)C23c4c5c6c7c8c9c(c%10c%11c2c2c4c4c%12c5c5c6c6c8c8c%13c9c9c%10c%10c%11c%11c2c2c4c4c%14c%12c%12c5c5c6c8c6c8c%13c9c9c%10c%10c%11c%11c2c4c2c4c%14c%12c%12c5c6c5c6c8c9c8c%10c%11c2c(c86)c4c%125)C713,0.66,7.92,1.81,,-4.74702612,-2.53882223,-5.597654,-3.06209716,0.060098,0.094445,,10.1039/c2jm16760c,padula_dft_mix,dft,training
TPA-T-DPP,PC70BM,CCN1C(=O)C2=C(c3ccc(-c4ccc(-c5ccc(N(c6ccc(-c7ccc(-c8ccc(C9=C%10C(=O)N(CC)C(c%11cccs%11)=C%10C(=O)N9CC)s8)s7)cc6)c6ccc(-c7ccc(-c8ccc(C9=C%10C(=O)N(CC)C(c%11cccs%11)=C%10C(=O)N9CC)s8)s7)cc6)cc5)s4)s3)N(CC)C(=O)C2=C1c1cccs1,COC(=O)CCCC1(c2ccccc2)C23c4c5c6c7c8c9c(c%10c%11c2c2c4c4c%12c5c5c6c6c8c8c%13c9c9c%10c%10c%11c%11c2c2c4c4c%14c%12c%12c5c5c6c8c6c8c%13c9c9c%10c%10c%11c%11c2c4c2c4c%14c%12c%12c5c6c5c6c8c9c8c%10c%11c2c(c86)c4c%125)C713,0.81,10.06,2.95,,-4.734781,-2.57474125,-5.597654,-3.06209716,0.051525,0.094445,,10.1039/c3ta10640c,padula_dft_mix,dft,training
(P-DPP)3TPA,PCBM,CCN1C(=O)C2=C(c3ccc(-c4ccc(N(c5ccc(-c6ccc(C7=C8C(=O)N(CC)C(c9ccc(-c%10ccccc%10)s9)=C8C(=O)N7CC)s6)cc5)c5ccc(-c6ccc(C7=C8C(=O)N(CC)C(c9ccc(-c%10ccccc%10)s9)=C8C(=O)N7CC)s6)cc5)cc4)s3)N(CC)C(=O)C2=C1c1ccc(-c2ccccc2)s1,COC(=O)CCCC1(c2ccccc2)C23c4c5c6c7c8c9c(c%10c%11c2c2c%12c4c4c%13c5c5c7c7c8c8c%14c9c%10c9c%10c%11c2c2c%11c%12c4c4c%12c%13c5c5c7c7c8c8c%14c9c9c%10c2c2c%11c4c4c%12c5c7c5c8c9c2c45)C613,0.72,7.94,2.98,,-4.68416782,-2.55378849,-5.654798,-3.09012489,0.060138,0.075499,,10.1021/am302623k,padula_dft_mix,dft,training
(4-FP-DPP)3TPA,PCBM,CCN1C(=O)C2=C(c3ccc(-c4ccc(N(c5ccc(-c6ccc(C7=C8C(=O)N(CC)C(c9ccc(-c%10ccc(F)cc%10)s9)=C8C(=O)N7CC)s6)cc5)c5ccc(-c6ccc(C7=C8C(=O)N(CC)C(c9ccc(-c%10ccc(F)cc%10)s9)=C8C(=O)N7CC)s6)cc5)cc4)s3)N(CC)C(=O)C2=C1c1ccc(-c2ccc(F)cc2)s1,COC(=O)CCCC1(c2ccccc2)C23c4c5c6c7c8c9c(c%10c%11c2c2c%12c4c4c%13c5c5c7c7c8c8c%14c9c%10c9c%10c%11c2c2c%11c%12c4c4c%12c%13c5c5c7c7c8c8c%14c9c9c%10c2c2c%11c4c4c%12c5c7c5c8c9c2c45)C613,0.76,5.14,1.63,,-4.73260409,-2.60549012,-5.654798,-3.09012489,0.061542,0.075499,,10.1021/am302623k,padula_dft_mix,dft,training
4-BU[-DPP)3TPA,PCBM,CCc1ccc(-c2ccc(C3=C4C(=O)N(CC)C(c5ccc(-c6ccc(N(c7ccc(-c8ccc(C9=C%10C(=O)N(CC)C(c%11ccc(-c%12ccc(CC)cc%12)s%11)=C%10C(=O)N9CC)s8)cc7)c7ccc(-c8ccc(C9=C%10C(=O)N(CC)C(c%11ccc(-c%12ccc(CC)cc%12)s%11)=C%10C(=O)N9CC)s8)cc7)cc6)s5)=C4C(=O)N3CC)s2)cc1,COC(=O)CCCC1(c2ccccc2)C23c4c5c6c7c8c9c(c%10c%11c2c2c%12c4c4c%13c5c5c7c7c8c8c%14c9c%10c9c%10c%11c2c2c%11c%12c4c4c%12c%13c5c5c7c7c8c8c%14c9c9c%10c2c2c%11c4c4c%12c5c7c5c8c9c2c45)C613,0.8,5.83,1.98,,-4.64525555,-2.516781,-5.654798,-3.09012489,0.061399,0.075499,,10.1021/am302623k,padula_dft_mix,dft,training
TPA(DPP-PN)3,PC70BM,CCN1C(=O)C2=C(c3ccc(-c4ccc5c(ccc6ccccc65)c4)s3)N(CC)C(=O)C2=C1c1ccc(-c2ccc(N(c3ccc(-c4ccc(C5=C6C(=O)N(CC)C(c7ccc(-c8ccc9c(ccc%10ccccc%109)c8)s7)=C6C(=O)N5CC)s4)cc3)c3ccc(-c4ccc(C5=C6C(=O)N(CC)C(c7ccc(-c8ccc9c(ccc%10ccccc%109)c8)s7)=C6C(=O)N5CC)s4)cc3)cc2)s1,COC(=O)CCCC1(c2ccccc2)C23c4c5c6c7c8c9c(c%10c%11c2c2c4c4c%12c5c5c6c6c8c8c%13c9c9c%10c%10c%11c%11c2c2c4c4c%14c%12c%12c5c5c6c8c6c8c%13c9c9c%10c%10c%11c%11c2c4c2c4c%14c%12c%12c5c6c5c6c8c9c8c%10c%11c2c(c86)c4c%125)C713,0.8,8.95,3.67,,-4.67165059,-2.56548938,-5.597654,-3.06209716,0.059359,0.094445,,10.1039/C4TA03688C,padula_dft_mix,dft,training
TPA(DPPT2)2,PC70BM,CCc1ccc(-c2ccc(-c3ccc(C4=C5C(=O)N(CC)C(c6ccc(-c7ccc(N(c8ccc(-c9ccc(C%10=C%11C(=O)N(CC)C(c%12ccc(-c%13ccc(-c%14ccc(CC)s%14)s%13)s%12)=C%11C(=O)N%10CC)s9)cc8)c8ccc(C(C)C)cc8)cc7)s6)=C5C(=O)N4CC)s3)s2)s1,COC(=O)CCCC1(c2ccccc2)C23c4c5c6c7c8c9c(c%10c%11c2c2c4c4c%12c5c5c6c6c8c8c%13c9c9c%10c%10c%11c%11c2c2c4c4c%14c%12c%12c5c5c6c8c6c8c%13c9c9c%10c%10c%11c%11c2c4c2c4c%14c%12c%12c5c6c5c6c8c9c8c%10c%11c2c(c86)c4c%125)C713,0.64,9.48,3.69,,-4.5932818,-2.5521558,-5.597654,-3.06209716,0.083337,0.094445,,10.1039/c5ra07383a,padula_dft_mix,dft,training
3D-T-P,PC70BM,CCN1C(=O)C2=C(c3ccc(-c4ccc(-c5cc(-c6ccc(-c7ccc(C8=C9C(=O)N(CC)C(c%10cccs%10)=C9C(=O)N8CC)s7)s6)cc(-c6ccc(-c7ccc(C8=C9C(=O)N(CC)C(c%10cccs%10)=C9C(=O)N8CC)s7)s6)c5)s4)s3)N(CC)C(=O)C2=C1c1cccs1,COC(=O)CCCC1(c2ccccc2)C23c4c5c6c7c8c9c(c%10c%11c2c2c4c4c%12c5c5c6c6c8c8c%13c9c9c%10c%10c%11c%11c2c2c4c4c%14c%12c%12c5c5c6c8c6c8c%13c9c9c%10c%10c%11c%11c2c4c2c4c%14c%12c%12c5c6c5c6c8c9c8c%10c%11c2c(c86)c4c%125)C713,0.68,4.8,1.12,,-4.88253882,-2.65474273,-5.597654,-3.06209716,0.053624,0.094445,,10.1002/asia.201300371,padula_dft_mix,dft,training
DPP2(PTA),PC70BM,CCc1c(-c2ccc(C3=C4C(=O)N(CC)C(c5cccs5)=C4C(=O)N3CC)s2)sc2c1sc1c2sc2c3sc(-c4ccc(C5=C6C(=O)N(CC)C(c7cccs7)=C6C(=O)N5CC)s4)c(CC)c3sc21,COC(=O)CCCC1(c2ccccc2)C23c4c5c6c7c8c9c(c%10c%11c2c2c4c4c%12c5c5c6c6c8c8c%13c9c9c%10c%10c%11c%11c2c2c4c4c%14c%12c%12c5c5c6c8c6c8c%13c9c9c%10c%10c%11c%11c2c4c2c4c%14c%12c%12c5c6c5c6c8c9c8c%10c%11c2c(c86)c4c%125)C713,0.77,6.82,2.39,,-4.82349011,-2.63732744,-5.597654,-3.06209716,0.100601,0.094445,,10.1021/am5006223,padula_dft_mix,dft,training
DPP2(NPTA),PC70BM,CCC1=C2Sc3c(n(CC)c4c3sc3c(CC)c(-c5ccc(C6=C7C(=O)N(CC)C(c8cccs8)=C7C(=O)N6CC)s5)sc34)C2[S]=C1c1ccc(C2=C3C(=O)N(CC)C(c4cccs4)=C3C(=O)N2CC)s1,COC(=O)CCCC1(c2ccccc2)C23c4c5c6c7c8c9c(c%10c%11c2c2c4c4c%12c5c5c6c6c8c8c%13c9c9c%10c%10c%11c%11c2c2c4c4c%14c%12c%12c5c5c6c8c6c8c%13c9c9c%10c%10c%11c%11c2c4c2c4c%14c%12c%12c5c6c5c6c8c9c8c%10c%11c2c(c86)c4c%125)C713,0.71,10.69,3.69,,-4.68498416,-2.58099987,-5.597654,-3.06209716,0.097335,0.094445,,10.1021/am5006223,padula_dft_mix,dft,training
PCLDPP,PC70BM,CCN1C(=O)C2=C(c3ccc(-c4cc5c(s4)c4cc6c(=O)n(CC)c7cc(-c8ccc(C9=C%10C(=O)N(CC)C(c%11cccs%11)=C%10C(=O)N9CC)s8)sc7c6cc4c(=O)n5CC)s3)N(CC)C(=O)C2=C1c1cccs1,COC(=O)CCCC1(c2ccccc2)C23c4c5c6c7c8c9c(c%10c%11c2c2c4c4c%12c5c5c6c6c8c8c%13c9c9c%10c%10c%11c%11c2c2c4c4c%14c%12c%12c5c5c6c8c6c8c%13c9c9c%10c%10c%11c%11c2c4c2c4c%14c%12c%12c5c6c5c6c8c9c8c%10c%11c2c(c86)c4c%125)C713,0.89,9.7,4.8,,-4.8289324,-2.88876064,-5.597654,-3.06209716,0.075556,0.094445,,10.1039/C5TA10430K,padula_dft_mix,dft,training
BDPT-2BT,PC70BM,CCc1csc(-c2ccc(-c3cc(CC)c(-c4cc5c(C(C)C)nc6cc7c(cc6c5s4)nc(C(C)C)c4cc(-c5sc(-c6ccc(-c8cc(CC)cs8)c8nsnc68)cc5CC)sc47)s3)c3nsnc23)c1,COC(=O)CCCC1(c2ccccc2)C23c4c5c6c7c8c9c(c%10c%11c2c2c4c4c%12c5c5c6c6c8c8c%13c9c9c%10c%10c%11c%11c2c2c4c4c%14c%12c%12c5c5c6c8c6c8c%13c9c9c%10c%10c%11c%11c2c4c2c4c%14c%12c%12c5c6c5c6c8c9c8c%10c%11c2c(c86)c4c%125)C713,0.84,5.08,2.18,,-5.0648551,-2.70072997,-5.597654,-3.06209716,0.119108,0.094445,,10.1039/C5CP05474E,padula_dft_mix,dft,training
TDPP-TPA,PC70BM,CCN1C(=O)C2=C(c3ccc(-c4ccc(N(c5ccc(C(C)C)cc5)c5ccc(C(C)C)cc5)cc4)s3)N(CC)C(=O)C2=C1c1ccc(-c2ccc(-c3nc(-c4ccc(-c5ccc(C6=C7C(=O)N(CC)C(c8ccc(-c9ccc(N(c%10ccc(C(C)C)cc%10)c%10ccc(C(C)C)cc%10)cc9)s8)=C7C(=O)N6CC)s5)cc4)nc(-c4ccc(-c5ccc(C6=C7C(=O)N(CC)C(c8ccc(-c9ccc(N(c%10ccc(C(C)C)cc%10)c%10ccc(C(C)C)cc%10)cc9)s8)=C7C(=O)N6CC)s5)cc4)n3)cc2)s1,COC(=O)CCCC1(c2ccccc2)C23c4c5c6c7c8c9c(c%10c%11c2c2c4c4c%12c5c5c6c6c8c8c%13c9c9c%10c%10c%11c%11c2c2c4c4c%14c%12c%12c5c5c6c8c6c8c%13c9c9c%10c%10c%11c%11c2c4c2c4c%14c%12c%12c5c6c5c6c8c9c8c%10c%11c2c(c86)c4c%125)C713,0.73,6.34,1.57,,-4.63709213,-2.54263182,-5.597654,-3.06209716,0.047674,0.094445,,10.1016/j.dyepig.2014.12.007,padula_dft_mix,dft,training
PDPP-TPA,PC70BM,CCN1C(=O)C2=C(c3ccc(-c4ccc(N(c5ccc(C(C)C)cc5)c5ccc(C(C)C)cc5)cc4)s3)N(CC)C(=O)C2=C1c1ccc(-c2ccc(-c3ccc(-c4nc(-c5ccc(-c6ccc(-c7ccc(C8=C9C(=O)N(CC)C(c%10ccc(-c%11ccc(N(c%12ccc(C(C)C)cc%12)c%12ccc(C(C)C)cc%12)cc%11)s%10)=C9C(=O)N8CC)s7)cc6)cc5)nc(-c5ccc(-c6ccc(-c7ccc(C8=C9C(=O)N(CC)C(c%10ccc(-c%11ccc(N(c%12ccc(C(C)C)cc%12)c%12ccc(C(C)C)cc%12)cc%11)s%10)=C9C(=O)N8CC)s7)cc6)cc5)n4)cc3)cc2)s1,COC(=O)CCCC1(c2ccccc2)C23c4c5c6c7c8c9c(c%10c%11c2c2c4c4c%12c5c5c6c6c8c8c%13c9c9c%10c%10c%11c%11c2c2c4c4c%14c%12c%12c5c5c6c8c6c8c%13c9c9c%10c%10c%11c%11c2c4c2c4c%14c%12c%12c5c6c5c6c8c9c8c%10c%11c2c(c86)c4c%125)C713,0.61,5.85,1.14,,-4.63219408,-2.46916108,-5.597654,-3.06209716,0.048861,0.094445,,10.1016/j.dyepig.2014.12.007,padula_dft_mix,dft,training
