Repository: AsadKhanJBNU/osc_predictor

# OSC Donor–Acceptor Property Predictor

Predicts **nine** electronic and photovoltaic properties of organic solar cell
donor–acceptor pairs **directly from SMILES** — no DFT and no device measurements
as inputs.

**Try it live:** https://huggingface.co/spaces/AsadWazir/osc_predictor

## About

Selected models from the combined SMILES-only pipeline:

| Property | Description | Selected model | Test *R*² |
|---|---|---|---|
| V_OC | Open-circuit voltage | ElasticNet | 45.8% |
| J_SC | Short-circuit current | ElasticNet | 69.5% |
| PCE | Power conversion efficiency | Ridge | 61.2% |
| HOMO_D | Donor HOMO | k-NN | 18.5% |
| LUMO_D | Donor LUMO | Extra Trees | 39.1% |

File: Dataset/Examined_Dataset_1.csv (part 23 of 24)
DonorName,AcceptorName,DonorSMILES,AcceptorSMILES,V_OC,J_SC,FF_percent,PCE,HOMO_D,LUMO_D,HOMO_A,LUMO_A,Lambda+,Lambda-,PubYear,DOI,Source_Database
PBDD4T,PC71BM,CCc1csc(-c2sc(-c3cc(CC)c(-c4ccc(-c5ccc(-c6sc(-c7sc(-c8cc(CC)c(-c9ccc(-c%10ccc(-c%11sc(-c%12sc(-c%13cc(CC)c(-c%14ccc(-c%15cccs%15)s%14)s%13)c%13c%12C(=O)c%12c(CC)sc(CC)c%12C%13=O)cc%11CC)s%10)s9)s8)c8c7C(=O)c7c(CC)sc(CC)c7C8=O)cc6CC)s5)s4)s3)c3c2C(=O)c2c(CC)sc(CC)c2C3=O)c1,CCCCC(=O)OCC1(C2=CC=CC=C2)C3=CC=CC4=CC=CC5=CC=CC6=CC=C7C=CC=CC8=CC=CC1=C8C7=C6C5=C4C3,0.79,12.23,48.43,4.68,-5.3,-3.535,-6.1,-3.9,,,2024,10.1002/ente.202401316,"OPV-DB (Qiu, J., Zenodo, 2026, doi:10.5281/zenodo.20841543)"
2,PC71BM,CCCCC(CC)CN1C(=O)c2cccc3c(-c4ccc(-c5ccc6c7c(cccc57)C(=O)N(CC(CC)CCCC)C6=O)s4)ccc(c23)C1=O,COC(=O)CCCC1(c2ccccc2)C23c4c5ccc6c7cc8c9c%10c(cc%11cc%12c%13c%14c(cc%15c%16ccc-5c2c%16c2c5c%16c%17c(c(c46)c7c9c%17c4c%10c%11c%13c4c%16c%14c%152)C513)C%12)C8,0.82,14.19,69.0,8.03,-5.95,-3.62,-5.9,-3.9,,,2024,10.1021/acsami.4c00167,"OPV-DB (Qiu, J., Zenodo, 2026, doi:10.5281/zenodo.20841543)"
PM6,PY-C11,CCCCC(CC)Cc1sc(-c2c3cc(-c4ccc(-c5sc(-c6cccs6)c6c5C(=O)c5c(CC(CC)CCCC)sc(CC(CC)CCCC)c5C6=O)s4)sc3c(-c3cc(F)c(CC(CC)CCCC)s3)c3ccsc23)cc1F,CCCCCCCCCCCCC(CCCCCCCCCC)Cn1c2c3sc(/C=C4\C(=O)c5ccccc5C4=C(C#N)C#N)c(CCCCCCCCCCC)c3sc2c2c3nsnc3c3c4sc5c(CCCCCCCCCCC)c(C/C=C6/C(=O)c7cc(-c8cccs8)ccc7C6=C(C#N)C#N)sc5c4n(CC(CCCCCCCCCC)CCCCCCCCCCCC)c3c21,0.937,24.92,78.6,18.35,-5.56,-3.65,-5.68,-3.9,,,2024,10.1016/j.enchem.2024.100129,"OPV-DB (Qiu, J., Zenodo, 2026, doi:10.5281/zenodo.20841543)"
PM6,F-BTA3,CCCCC(CC)Cc1sc(-c2c3cc(-c4ccc(-c5sc(-c6cccs6)c6c5C(=O)c5c(CC(CC)CCCC)sc(CC(CC)CCCC)c5C6=O)s4)sc3c(-c3cc(F)c(CC(CC)CCCC)s3)c3ccsc23)cc1F,CCCCCCCCn1nc2c(C=c3sc(=C(C#N)C#N)n(CC)c3=O)cc(F)c(-c3cc4c(s3)-c3cc5c(cc3C4(c3ccc(CCCCCC)cc3)c3ccc(CCCCCC)cc3)-c3sc(-c4c(F)cc(C=c6sc(=C(C#N)C#N)n(CC)c6=O)c6nn(CCCCCCCC)nc46)cc3C5(c3ccc(CCCCCC)cc3)c3ccc(CCCCCC)cc3)c2n1,1.204,11.5,69.0,9.55,-5.56,-3.65,-5.52,-3.39,,,2024,10.1021/acsaem.4c02271,"OPV-DB (Qiu, J., Zenodo, 2026, doi:10.5281/zenodo.20841543)"
PB-BT,Y6,CCCCCCCCCCC(CCCCCCCC)COc1c2cc(-c3sc(-c4ccc(-c5cc(CCCCCC)cs5)c5nsnc45)cc3CCCCCC)sc2c(OCC(CCCCCCCC)CCCCCCCCCC)c2ccsc12,CCCCCCCCCCCc1c(/C=C2\C(=O)c3cc(F)c(F)cc3C2=C(C#N)C#N)sc2c1sc1c3c4nsnc4c4c5sc6c(CCCCCCCCCCC)c(/C=C7\C(=O)c8cc(F)c(F)cc8C7=C(C#N)C#N)sc6c5n(CC(CC)CCCC)c4c3n(CC(CC)CCCC)c21,0.79,21.69,56.0,9.56,-5.36,-3.67,-5.65,-4.09,,,2024,10.1016/j.optmat.2024.115778,"OPV-DB (Qiu, J., Zenodo, 2026, doi:10.5281/zenodo.20841543)"
PTB7Th,PCBM,CCCCC(CC)COC(=O)c1sc2csc(-c3cc4c(-c5ccc(CC(CC)CCCC)s5)c5sccc5c(-c5ccc(CC(CC)CCCC)s5)c4s3)c2c1F,COC(=O)CCCC1(c2ccccc2)C23c4c5c6c7c8c9c(c%10c%11c2c2c%12c4c4c%13c5c5c7c7c8c8c%14c9c%10c9c%10c%11c2c2c%11c%12c4c4c%12c%13c5c5c7c7c8c8c%14c9c9c%10c2c2c%11c4c4c%12c5c7c5c8c9c2c45)C613,0.78,18.26,57.0,9.45,-5.21,-3.6,-6.1,-3.7,,,2024,10.1021/acsami.4c04669,"OPV-DB (Qiu, J., Zenodo, 2026, doi:10.5281/zenodo.20841543)"
P3TEA,SF-PDI2,CCCCCCCCCCC(CCCCCCCC)COC(=O)c1cc(-c2c(F)c(F)c(-c3cc(C(=O)OCC(CCCCCCCC)CCCCCCCCCC)c(-c4sccc4CC(CCCCCC)CCCCCCC)s3)c3nsnc23)sc1-c1cc(CC(CCCCCC)CCCCCCC)c(-c2ccc(-c3c(F)c(F)c(-c4cccs4)c4nsnc34)s2)s1,CCCCCCC(CCCCCC)N1C(=O)c2ccc3c4ccc5c6c(cc(-c7ccc8c(c7)C7(c9ccccc9-c9ccccc97)c7cc(-c9cc%10c%11c(ccc%12c%13ccc%14c%15c(ccc(c9c%11%12)c%15%13)C(=O)N(C(CCCCCC)CCCCCC)C%14=O)C(=O)N(C(CCCCCC)CCCCCC)C%10=O)ccc7-8)c(c7ccc(c2c37)C1=O)c64)C(=O)N(C(CCCCCC)CCCCCC)C5=O,1.11,13.27,64.3,9.5,-5.46,-3.56,-5.9,-3.83,,,2024,10.1002/cssc.202402169,"OPV-DB (Qiu, J., Zenodo, 2026, doi:10.5281/zenodo.20841543)"
D18-Cl,O-IDTBR,CCCCCCC(CCCC)Cc1csc(-c2cc3c4nsnc4c4cc(-c5cc(CC(CCCC)CCCCCC)c(-c6cc7c(-c8cc(Cl)c(CC(CC)CCCC)s8)c8sccc8c(-c8cc(Cl)c(CC(CC)CCCC)s8)c7s6)s5)sc4c3s2)c1,CCCCCCCCC1(CCCCCCCC)c2cc3c(cc2-c2sc(-c4ccc(/C=C5\SC(=S)N(CC)C5=O)c5nsnc45)cc21)C(CCCCCCCC)(CCCCCCCC)c1cc(-c2ccc(/C=C4\SC(=S)N(CC)C4=O)c4nsnc24)sc1-3,0.851,18.77,60.5,9.66,-5.51,-2.77,-5.52,-3.89,,,2024,10.1021/acsapm.4c01193,"OPV-DB (Qiu, J., Zenodo, 2026, doi:10.5281/zenodo.20841543)"
PTQ10,BTA3-4F,CCCCCCCCC(CCCCCC)COc1cnc2c(C)c(F)c(F)c(-c3ccc(C)s3)c2n1,CCCCCCCCn1nc2c(/C=c3\sc(=C(C#N)C#N)n(CC)c3=O)ccc(-c3cc4c(s3)-c3cc5c(cc3C4(c3ccc(CCCCCC)cc3)c3ccc(CCCCCC)cc3)-c3sc(-c4ccc(/C=c6\sc(=C(C#N)C#N)n(CC)c6=O)c6nn(CCCCCCCC)nc46)cc3C5(c3ccc(CCCCCC)cc3)c3ccc(CCCCCC)cc3)c2n1,1.269,11.51,68.09,9.95,-5.54,-2.92,-5.49,-3.72,,,2024,10.1021/jacs.4c17140,"OPV-DB (Qiu, J., Zenodo, 2026, doi:10.5281/zenodo.20841543)"
PBDB-T,COi8DFIC,CCCCC(CC)Cc1ccc(-c2c3cc(-c4ccc(-c5sc(-c6cccs6)c6c5C(=O)c5c(CC(CC)CCCC)sc(CC(CC)CCCC)c5C6=O)s4)sc3c(-c3ccc(CC(CC)CCCC)s3)c3ccsc23)s1,CCCCCCc1ccc(C2(c3ccc(CCCCCC)cc3)Oc3c(sc4c5c(sc34)-c3sc4cc(/C=C6\C(=O)c7cc(F)c(F)cc7C6=C(C#N)C#N)sc4c3C(c3ccc(CCCCCC)cc3)(c3ccc(CCCCCC)cc3)O5)-c3sc4cc(/C=C5\C(=O)c6cc(F)c(F)cc6C5=C(C#N)C#N)sc4c32)cc1,0.73,22.17,60.52,9.78,-5.33,-3.48,-5.5,-3.88,,,2024,10.1039/d4tc05190d,"OPV-DB (Qiu, J., Zenodo, 2026, doi:10.5281/zenodo.20841543)"
PffBT-2T,L8-BO,CCCCCCCCCCCCC(CCCCCCCCCC)Cc1ccc(-c2csc(-c3c(F)c(F)c(-c4cc(-c5ccc(CC(CCCCCCCCCC)CCCCCCCCCCCC)s5)c(-c5ccc(-c6cccs6)s5)s4)c4nsnc34)c2)s1,CCCCCCC(CCCC)Cc1c(/C=C2\C(=O)c3cc(F)c(F)cc3C2=C(C#N)C#N)sc2c1sc1c3c4nsnc4c4c5sc6c(CC(CCCC)CCCCCC)c(/C=C7\C(=O)c8cc(F)c(F)cc8C7=C(C#N)C#N)sc6c5n(CC(CC)CCCC)c4c3n(CC(CC)CCCC)c21,0.92,22.3,65.3,13.3,-5.27,-3.1,-5.68,-3.9,,,2024,10.1002/anie.202412903,"OPV-DB (Qiu, J., Zenodo, 2026, doi:10.5281/zenodo.20841543)"
PTQ10,BTP-eC9,CCOc1cnc2c(-c3ccc(-c4c(F)c(F)c(-c5ccc(-c6c(F)c(F)c(-c7cccs7)c7ncc(OCC)nc67)s5)c5ncc(OCC)nc45)s3)c(F)c(F)cc2n1,CCCCCCCCCc1c(/C=C2\C(=O)c3cc(Cl)c(Cl)cc3C2=C(C#N)C#N)sc2c1sc1c3c4nsnc4c4c5sc6c(CCCCCCCCC)c(/C=C7\C(=O)c8cc(Cl)c(Cl)cc8C7=C(C#N)C#N)sc6c5n(CC(CCCC)CCCCCC)c4c3n(CC(CCCC)CCCCCC)c21,0.86,24.41,71.5,15.57,-5.54,-2.92,-5.665,-4.165,,,2024,10.1002/aenm.202404962,"OPV-DB (Qiu, J., Zenodo, 2026, doi:10.5281/zenodo.20841543)"
SM 4,PC71BM,CCCCCCCCOc1cc(-c2ccc(-c3ccc4c5c(cccc35)C(=O)N(CCCCCCCC)C4=O)s2)c(OCCCCCCCC)cc1-c1ccc(-c2ccc3c4c(cccc24)C(=O)N(CCCCCCCC)C3=O)s1,COC(=O)CCCC1(c2ccccc2)C23c4c5ccc6c7cc8c9c%10c(cc%11cc%12c%13c%14c(cc%15c%16ccc-5c2c%16c2c5c%16c%17c(c(c46)c7c9c%17c4c%10c%11c%13c4c%16c%14c%152)C513)C%12)C8,0.97,13.69,75.0,10.06,-5.8,-3.65,-5.9,-3.9,,,2024,10.1021/acsaem.4c00854,"OPV-DB (Qiu, J., Zenodo, 2026, doi:10.5281/zenodo.20841543)"
SM1,Y6,CCCCCCCCC1=C(C2=CC=C(C3=C(CCCCCCCC)C=C(C4=CC5=C(C6=CC=C(CC(CC)CCCC)S6)C6=C(C=C(C7=CC(CCCCCCCC)=C(C8=CC=C(C9=C(CCCCCCCC)C=C(/C=C(\C#N)C(=O)OCC(CC)CCCC)S9)S8)S7)S6)C(C6=CC=C(CC(CC)CCCC)S6)=C5S4)S3)S2)SC(/C=C(/C#N)C(=O)OCC(CC)CCCC)=C1,CCCCCCCCCCCc1c(/C=C2\C(=O)c3cc(F)c(F)cc3C2=C(C#N)C#N)sc2c1sc1c3c4nsnc4c4c5sc6c(CCCCCCCCCCC)c(/C=C7\C(=O)c8cc(F)c(F)cc8C7=C(C#N)C#N)sc6c5n(CC(CC)CCCC)c4c3n(CC(CC)CCCC)c21,0.8,23.6,67.0,12.7,-5.25,-2.8,-5.65,-4.09,,,2024,10.1039/d4cc06017b,"OPV-DB (Qiu, J., Zenodo, 2026, doi:10.5281/zenodo.20841543)"
SM1-S,Y6,CCCCCCCCC1=C(C2=CC=C(C3=C(CCCCCCCC)C=C(C4=CC5=C(C6=CC=C(SCC(CC)CCCC)S6)C6=C(C=C(C7=CC(CCCCCCCC)=C(C8=CC=C(C9=C(CCCCCCCC)C=C(/C=C(\C#N)C(=O)OCC(CC)CCCC)S9)S8)S7)S6)C(C6=CC=C(SCC(CC)CCCC)S6)=C5S4)S3)S2)SC(/C=C(/C#N)C(=O)OCC(CC)CCCC)=C1,CCCCCCCCCCCc1c(/C=C2\C(=O)c3cc(F)c(F)cc3C2=C(C#N)C#N)sc2c1sc1c3c4nsnc4c4c5sc6c(CCCCCCCCCCC)c(/C=C7\C(=O)c8cc(F)c(F)cc8C7=C(C#N)C#N)sc6c5n(CC(CC)CCCC)c4c3n(CC(CC)CCCC)c21,0.82,23.2,68.0,12.9,-5.32,-2.81,-5.65,-4.09,,,2024,10.1039/d4cc06017b,"OPV-DB (Qiu, J., Zenodo, 2026, doi:10.5281/zenodo.20841543)"
PF2,PCBM,CCCCCCCCC(CCCCCC)Cc1cc2sc(-c3c4cc(-c5sc(-c6c(F)c(F)c(-c7cc(CC(CC)CCCC)cs7)c7nsnc67)cc5CC(CC)CCCC)sc4c(-c4cc5sc(CC(CCCCCC)CCCCCCCC)cc5s4)c4ccsc34)cc2s1,COC(=O)CCCC1(c2ccccc2)C23c4c5c6c7c8c9c(c%10c%11c2c2c%12c4c4c%13c5c5c7c7c8c8c%14c9c%10c9c%10c%11c2c2c%11c%12c4c4c%12c%13c5c5c7c7c8c8c%14c9c9c%10c2c2c%11c4c4c%12c5c7c5c8c9c2c45)C613,0.76,17.8,66.0,9.0,-5.48,-3.73,-6.1,-3.7,,,2024,10.1016/j.synthmet.2024.117599,"OPV-DB (Qiu, J., Zenodo, 2026, doi:10.5281/zenodo.20841543)"
PTzBI-dF,PY-IT,CCCCCCCCN1C(=O)c2c(c(-c3cc(F)c(-c4cc5c(-c6cc(F)c(CC(CC)CCCC)s6)c6sccc6c(-c6cc(F)c(CC(CC)CCCC)s6)c5s4)s3)c3nn(CCC(CC)CCCC)nc3c2-c2cc(F)cs2)C1=O,CCCCCCCCCCCc1c(/C=C2\C(=O)c3ccccc3C2=C(C#N)C#N)sc2c1sc1c3c4nsnc4c4c5sc6c(CCCCCCCCCCC)c(/C=C7\C(=O)c8cc(-c9cccs9)ccc8C7=C(C#N)C#N)sc6c5n(CC(CCCCCCCC)CCCCCCCCCC)c4c3n(CC(CCCCCCCC)CCCCCCCCCC)c21,0.951,21.86,66.31,13.78,-5.55,-3.83,-5.68,-3.94,,,2024,10.1002/aenm.202402268,"OPV-DB (Qiu, J., Zenodo, 2026, doi:10.5281/zenodo.20841543)"
P1,PC71BM,CCCCCCCCc1cc(-c2c(-c3cccs3)sc3c(-c4cc(CCCCCCCC)c(CCCCCCCC)s4)c(-c4ccc(-c5cccc6nsnc56)s4)sc23)sc1CCCCCCCC,COC(=O)CCCC1(c2ccccc2)C23c4c5ccc6c7cc8c9c%10c(cc%11cc%12c%13c%14c(cc%15c%16ccc-5c2c%16c2c5c%16c%17c(c(c46)c7c9c%17c4c%10c%11c%13c4c%16c%14c%152)C513)C%12)C8,0.908,14.8,64.1,8.61,-5.34,-3.53,-5.9,-3.9,,,2024,10.1021/acsami.4c00167,"OPV-DB (Qiu, J., Zenodo, 2026, doi:10.5281/zenodo.20841543)"
PTzBi,N2200,CCCCCCCCN1C(=O)c2c(c(-c3ccc(-c4cc5c(-c6ccc(CC(CC)CCCC)s6)c6sccc6c(-c6ccc(CC(CC)CCCC)s6)c5s4)s3)c3nn(CCCCCCCC)nc3c2-c2cccs2)C1=O,CCCCCCCCCCC(CCCCCCCC)CN1C(=O)C2=C3C(=CC(C4=CC=C(C5=CC=CS5)S4)=C4C(=O)N(CC(CCCCCCCC)CCCCCCCCCC)C(=O)C(=C43)C=C2)C1=O,0.9,5.36,58.0,2.8,-5.34,-3.46,-5.71,-4.02,,,2024,10.1039/d4tc04387a,"OPV-DB (Qiu, J., Zenodo, 2026, doi:10.5281/zenodo.20841543)"
PBDB-T,IT-4Cl,CCCCC(CC)Cc1ccc(-c2c3cc(-c4ccc(-c5sc(-c6cccs6)c6c5C(=O)c5c(CC(CC)CCCC)sc(CC(CC)CCCC)c5C6=O)s4)sc3c(-c3ccc(CC(CC)CCCC)s3)c3ccsc23)s1,CCCCCCc1ccc(C2(c3ccc(CCCCCC)cc3)c3cc4c(cc3-c3sc5cc(/C=C6\C(=O)c7cc(Cl)c(Cl)cc7C6=C(C#N)C#N)sc5c32)C(c2ccc(CCCCCC)cc2)(c2ccc(CCCCCC)cc2)c2c-4sc3cc(/C=C4\C(=O)c5cc(Cl)c(Cl)cc5C4=C(C#N)C#N)sc23)cc1,0.693,20.12,72.3,10.1,-5.33,-3.48,-5.75,-4.09,,,2024,10.1002/anie.202400565,"OPV-DB (Qiu, J., Zenodo, 2026, doi:10.5281/zenodo.20841543)"
D18,Py1,CCCCCCC(CCCC)CC1=CSC(C2=CC3=C(S2)C2=C(C=C(C4=CC(CC(CCCC)CCCCCC)=C(C5=CC6=C(C7=CC(F)=C(CC(CC)CCCC)S7)C7=C(C=CS7)C(C7=CC(F)=C(CC(CC)CCCC)S7)=C6S5)S4)S2)C2=NSN=C32)=C1,CCCCCCCCC(CCCCCCCC)n1c2cc(-c3sc(-c4sc(/C=C5\C(=O)N(CCCC)C(=O)C(C#N)=C5C)cc4CCCCCC)cc3CCCCCC)sc2c2sc(-c3sc(-c4sc(/C=C5\C(=O)N(CCCC)C(=O)C(C#N)=C5C)cc4CCCCCC)cc3CCCCCC)cc21,0.764,22.46,62.4,10.71,-5.51,-2.77,-5.27,-4.0,,,2024,10.1002/aenm.202404537,"OPV-DB (Qiu, J., Zenodo, 2026, doi:10.5281/zenodo.20841543)"
PTB7-Th,DICTF,CCCCC(CC)COC(=O)c1sc2csc(-c3cc4c(-c5ccc(CC(CC)CCCC)s5)c5sccc5c(-c5ccc(CC(CC)CCCC)s5)c4s3)c2c1F,CCCCCCCCC1(CCCCCCCC)c2cc(-c3ccc(/C=C4\C(=O)c5ccccc5C4=C(C#N)C#N)s3)ccc2-c2ccc(-c3ccc(/C=C4\C(=O)c5ccccc5C4=C(C#N)C#N)s3)cc21,0.96,16.38,66.0,10.38,-5.21,-3.6,-5.67,-3.79,,,2024,10.1002/anie.202406272,"OPV-DB (Qiu, J., Zenodo, 2026, doi:10.5281/zenodo.20841543)"
PBTz-Cl,L8-BO,CCCCCCCCC(CCCCCC)Cc1nc2c(-c3ccc(-c4cc5c(-c6cc(Cl)c(CC(CC)CCCC)s6)c6sccc6c(-c6cc(Cl)c(CC(CC)CCCC)s6)c5s4)s3)c(F)c(F)c(-c3cccs3)c2s1,CCCCCCC(CCCC)Cc1c(/C=C2\C(=O)c3cc(F)c(F)cc3C2=C(C#N)C#N)sc2c1sc1c3c4nsnc4c4c5sc6c(CC(CCCC)CCCCCC)c(/C=C7\C(=O)c8cc(F)c(F)cc8C7=C(C#N)C#N)sc6c5n(CC(CC)CCCC)c4c3n(CC(CC)CCCC)c21,0.904,19.39,58.17,10.19,-5.47,-3.39,-5.68,-3.9,,,2024,10.1039/d4tc03741c,"OPV-DB (Qiu, J., Zenodo, 2026, doi:10.5281/zenodo.20841543)"
J61,ITIC,CCCCCCCCCCCCSc1ccc(-c2c3cc(-c4ccc(-c5c(F)c(F)c(-c6cccs6)c6nn(CC(CCCCCC)CCCCCCCC)nc56)s4)sc3c(-c3ccc(SCCCCCCCCCCCC)s3)c3ccsc23)s1,CCCCCCc1ccc(C2(c3ccc(CCCCCC)cc3)c3cc4c(cc3-c3sc5cc(/C=C6\C(=O)c7ccccc7C6=C(C#N)C#N)sc5c32)C(c2ccc(CCCCCC)cc2)(c2ccc(CCCCCC)cc2)c2c-4sc3cc(/C=C4\C(=O)c5ccccc5C4=C(C#N)C#N)sc23)cc1,0.9,17.97,65.0,10.6,-5.3,-3.15,-5.576,-3.916,,,2024,10.1039/d4cc06017b,"OPV-DB (Qiu, J., Zenodo, 2026, doi:10.5281/zenodo.20841543)"
PM6,BTP-FTh,CCCCC(CC)Cc1sc(-c2c3cc(-c4ccc(-c5sc(-c6cccs6)c6c5C(=O)c5c(CC(CC)CCCC)sc(CC(CC)CCCC)c5C6=O)s4)sc3c(-c3cc(F)c(CC(CC)CCCC)s3)c3ccsc23)cc1F,CCCCCCc1sc(-c2c(/C=C3\C(=O)c4cc(F)c(F)cc4C3=C(C#N)C#N)sc3c2sc2c4c5nsnc5c5c6sc7c(-c8cc(F)c(CCCCCC)s8)c(/C=C8\C(=O)c9cc(F)c(F)cc9C8=C(C#N)C#N)sc7c6n(CC(CCCC)CCCCCC)c5c4n(CC(CCCC)CCCCCC)c32)cc1F,0.974,19.96,53.34,10.37,-5.56,-3.65,-5.8,-4.04,,,2024,10.1002/cssc.202400601,"OPV-DB (Qiu, J., Zenodo, 2026, doi:10.5281/zenodo.20841543)"
PB-BTCN,Y6,CCCCCCCCCCC(CCCCCCCC)Cc1csc(-c2cc(C#N)c(-c3cc(CC(CCCCCCCC)CCCCCCCCCC)c(-c4cc5c(-c6ccc(CC(CC)CCCC)s6)c6sccc6c(-c6ccc(CC(CC)CCCC)s6)c5s4)s3)c3nsnc23)c1,CCCCCCCCCCCc1c(/C=C2\C(=O)c3cc(F)c(F)cc3C2=C(C#N)C#N)sc2c1sc1c3c4nsnc4c4c5sc6c(CCCCCCCCCCC)c(/C=C7\C(=O)c8cc(F)c(F)cc8C7=C(C#N)C#N)sc6c5n(CC(CC)CCCC)c4c3n(CC(CC)CCCC)c21,0.79,12.14,53.0,5.07,-5.37,-3.57,-5.65,-4.09,,,2024,10.1016/j.optmat.2024.115778,"OPV-DB (Qiu, J., Zenodo, 2026, doi:10.5281/zenodo.20841543)"
D18,A1,CCCCCCC(CCCC)Cc1csc(-c2cc3c4nsnc4c4cc(-c5cc(CC(CCCC)CCCCCC)c(-c6cc7c(-c8cc(F)c(CC(CC)CCCC)s8)c8sccc8c(-c8cc(F)c(CC(CC)CCCC)s8)c7s6)s5)sc4c3s2)c1,CCCCCCCCN1C(=O)c2c(-c3ccccc3)cc3c4c(cc(-c5ccccc5)c(c24)C1=O)C1C=C(c2ccccc2)C2=C4C1=C3C=C(c1ccccc1)C4C(=O)N(CCCCCCCC)C2=O,0.866,25.65,73.6,16.35,-5.51,-2.77,-5.66,-3.7,,,2024,10.1002/adma.202405718,"OPV-DB (Qiu, J., Zenodo, 2026, doi:10.5281/zenodo.20841543)"
PTQ10,L8-BO,CCCCCCCCC(CCCCCC)COc1cnc2c(-c3cccs3)c(F)c(F)cc2n1,CCCCCCC(CCCC)Cc1c(/C=C2\C(=O)c3cc(F)c(F)cc3C2=C(C#N)C#N)sc2c1sc1c3c4nsnc4c4c5sc6c(CC(CCCC)CCCCCC)c(/C=C7\C(=O)c8cc(F)c(F)cc8C7=C(C#N)C#N)sc6c5n(CC(CC)CCCC)c4c3n(CC(CC)CCCC)c21,0.9,25.42,74.35,17.11,-5.54,-2.92,-5.68,-3.9,,,2024,10.1016/j.cej.2024.148728,"OPV-DB (Qiu, J., Zenodo, 2026, doi:10.5281/zenodo.20841543)"
PTzBI-oF,PYF-T-o,CCCCCCCCN1C(=O)c2c(c(-c3cc(F)c(-c4cc5c(-c6ccc(CC(CC)CCCC)s6)c6sccc6c(-c6ccc(CC(CC)CCCC)s6)c5s4)s3)c3nn(CC(CC)CCCC)nc3c2-c2cc(F)cs2)C1=O,CCCCCCCCCCCCC(CCCCCCCCCC)Cn1c2c3sc(/C=C4\C(=O)c5c(F)cccc5C4=C(C#N)C#N)c(CCCCCCCCCCC)c3sc2c2c3nsnc3c3c4sc5c(CCCCCCCCCCC)c(/C=C6\C(=O)c7c(ccc(-c8cccs8)c7F)C6=C(C#N)C#N)sc5c4n(CC(CCCCCCCCCC)CCCCCCCCCCCC)c3c21,0.86,26.4,70.1,16.0,-5.25,-3.25,-5.715,-3.805,,,2024,10.1016/j.porgcoat.2024.108309,"OPV-DB (Qiu, J., Zenodo, 2026, doi:10.5281/zenodo.20841543)"
PTBTz2,L8-BO,CCOC(=O)c1cc2c(-c3nccs3)sc(-c3ncc(-c4cc5c(-c6ccc(CC)s6)c6sc(-c7cnc(-c8sc(-c9ncc(-c%10cc%11c(-c%12ccc(CC)s%12)c%12sc(-c%13cnc(-c%14sc(-c%15ncc(-c%16cc%17c(-c%18ccc(CC)s%18)c%18sccc%18c(-c%18ccc(CC)s%18)c%17s%16)s%15)c%15sc(C(=O)OCC)cc%14%15)s%13)cc%12c(-c%12ccc(CC)s%12)c%11s%10)s9)c9sc(C(=O)OCC)cc89)s7)cc6c(-c6ccc(CC)s6)c5s4)s3)c2s1,CCCCCCC(CCCC)Cc1c(/C=C2\C(=O)c3cc(F)c(F)cc3C2=C(C#N)C#N)sc2c1sc1c3c4nsnc4c4c5sc6c(CC(CCCC)CCCCCC)c(/C=C7\C(=O)c8cc(F)c(F)cc8C7=C(C#N)C#N)sc6c5n(CC(CC)CCCC)c4c3n(CC(CC)CCCC)c21,0.87,25.0,73.0,15.8,-5.48,-3.52,-5.68,-3.9,,,2024,10.1002/anie.202409814,"OPV-DB (Qiu, J., Zenodo, 2026, doi:10.5281/zenodo.20841543)"
PDTP-TBT,Y6-BO,CCCCCCCCc1ccc(-n2c3ccsc3c3sc(-c4cc(CCCCCCCC)c(-c5ccc(-c6sccc6CCCCCCCC)c6nsnc56)s4)cc32)cc1,CCCCCCCCCCCc1c(/C=C2\C(=O)c3cc(F)c(F)cc3C2=C(C#N)C#N)sc2c1sc1c3c4nsnc4c4c5sc6c(CCCCCCCCCCC)c(/C=C7\C(=O)c8cc(F)c(F)cc8C7=C(C#N)C#N)sc6c5n(CC(CCCC)CCCCCC)c4c3n(CC(CCCC)CCCCCC)c21,0.47,15.1,45.5,3.24,-5.27,-3.57,-5.65,-4.1,,,2024,10.1016/j.cej.2024.149865,"OPV-DB (Qiu, J., Zenodo, 2026, doi:10.5281/zenodo.20841543)"
J61,m-ITIC,CCCCCCCCCCCCSc1ccc(-c2c3cc(-c4ccc(-c5c(F)c(F)c(-c6cccs6)c6nn(CC(CCCCCC)CCCCCCCC)nc56)s4)sc3c(-c3ccc(SCCCCCCCCCCCC)s3)c3ccsc23)s1,CCCCCCc1cccc(C2(c3cccc(CCCCCC)c3)c3cc4c(cc3-c3sc5cc(/C=C6\C(=O)c7ccccc7C6=C(C#N)C#N)sc5c32)C(c2cccc(CCCCCC)c2)(c2cccc(CCCCCC)c2)c2c-4sc3cc(/C=C4\C(=O)c5ccccc5C4=C(C#N)C#N)sc23)c1,0.91,18.31,70.0,11.8,-5.3,-3.15,-5.527,-3.854,,,2024,10.1039/d4cc06017b,"OPV-DB (Qiu, J., Zenodo, 2026, doi:10.5281/zenodo.20841543)"
PBQx-TF,ITCC-Cl,CCCCCCC(CCCC)CC1=CSC(C2=CC3=C(S2)C2=C(C=C(C4=CC(CC(CCCC)CCCCCC)=C(C5=CC6=C(C7=CC(F)=C(CC(CC)CCCC)S7)C7=C(C=CS7)C(C7=CC(F)=C(CC(CC)CCCC)S7)=C6S5)S4)S2)[C@H]2N=CC=N[C@H]32)=C1,CCCCCCC1=CC=C(C2(C3=CC=C(CCCCCC)C=C3)C3=CC4=C(C=C3C3=C2C2=C(C=C(/C=C5\C(=O)C6=C(C=C(Cl)S6)C5=C(C#N)C#N)S2)S3)C(C2=CC=C(CCCCCC)C=C2)(C2=CC=C(CCCCCC)C=C2)C2=C4SC3=C2SC(/C=C2\C(=O)C4=C(C=C(Cl)S4)C2=C(C#N)C#N)=C3)C=C1,0.984,17.7,70.6,12.3,-5.41,-2.82,-5.4,-3.78,,,2024,10.1039/d4ee05022c,"OPV-DB (Qiu, J., Zenodo, 2026, doi:10.5281/zenodo.20841543)"
PTB7-Th,ITIC-Th,CCCCC(CC)COC(=O)c1sc2csc(-c3cc4c(-c5ccc(CC(CC)CCCC)s5)c5sccc5c(-c5ccc(CC(CC)CCCC)s5)c4s3)c2c1F,CCCCCCc1ccc(C2(c3ccc(CCCCCC)s3)c3cc4c(cc3-c3sc5cc(/C=C6\C(=O)c7ccccc7C6=C(C#N)C#N)sc5c32)C(c2ccc(CCCCCC)s2)(c2ccc(CCCCCC)s2)c2c-4sc3cc(/C=C4\C(=O)c5ccccc5C4=C(C#N)C#N)sc23)s1,0.8,25.02,55.76,11.17,-5.29,-3.72,-5.673,-3.909,,,2024,10.1016/j.optmat.2024.115854,"OPV-DB (Qiu, J., Zenodo, 2026, doi:10.5281/zenodo.20841543)"
PB-BTF,Y6,CCCCCCCCCCC(CCCCCCCC)COc1c2cc(-c3sc(-c4c(F)c(F)c(-c5cc(CCCCCC)cs5)c5nsnc45)cc3CCCCCC)sc2c(OCC(CCCCCCCC)CCCCCCCCCC)c2ccsc12,CCCCCCCCCCCc1c(/C=C2\C(=O)c3cc(F)c(F)cc3C2=C(C#N)C#N)sc2c1sc1c3c4nsnc4c4c5sc6c(CCCCCCCCCCC)c(/C=C7\C(=O)c8cc(F)c(F)cc8C7=C(C#N)C#N)sc6c5n(CC(CC)CCCC)c4c3n(CC(CC)CCCC)c21,0.81,22.95,60.0,11.12,-5.42,-3.72,-5.65,-4.09,,,2024,10.1016/j.optmat.2024.115778,"OPV-DB (Qiu, J., Zenodo, 2026, doi:10.5281/zenodo.20841543)"
PTB7-Th,COTIC-4F,CCCCC(CC)COC(=O)c1sc2c(-c3cc4c(-c5ccc(CC(CC)CCCC)s5)c5sc(C)cc5c(-c5ccc(CC(CC)CCCC)s5)c4s3)sc(C)c2c1F,CCCCC(CC)COc1cc(/C=C2\C(=O)c3cc(F)c(F)cc3C2=C(C#N)C#N)sc1-c1cc2c(s1)-c1sc(-c3sc(/C=C4\C(=O)c5cc(F)c(F)cc5C4=C(C#N)C#N)cc3OCC(CC)CCCC)cc1C2(CC(CC)CCCC)CC(CC)CCCC,0.52,25.81,61.0,8.22,-5.21,-3.6,-5.26,-4.16,,,2024,10.1016/j.orgel.2024.107183,"OPV-DB (Qiu, J., Zenodo, 2026, doi:10.5281/zenodo.20841543)"
PBQx-TF,IT-4F,CCCCCCC(CCCC)Cc1csc(-c2cc3c(s2)-c2sc(-c4cc(CC(CCCC)CCCCCC)c(-c5cc6c(-c7cc(F)c(CC(CC)CCCC)s7)c7sccc7c(-c7cc(F)c(CC(CC)CCCC)s7)c6s5)s4)cc2[C@H]2N=CC=N[C@H]32)c1,CCCCCCc1ccc(C2(c3ccc(CCCCCC)cc3)c3cc4c(cc3-c3sc5cc(/C=C6\C(=O)c7cc(F)c(F)cc7C6=C(C#N)C#N)sc5c32)C(c2ccc(CCCCCC)cc2)(c2ccc(CCCCCC)cc2)c2c-4sc3cc(/C=C4\C(=O)c5cc(F)c(F)cc5C4=C(C#N)C#N)sc23)cc1,0.804,19.4,77.5,18.8,-5.41,-2.82,-5.66,-4.14,,,2024,10.1002/adma.202402575,"OPV-DB (Qiu, J., Zenodo, 2026, doi:10.5281/zenodo.20841543)"
PTzBI-dF,L8BO,CCCCCCCCN1C(=O)c2c(c(-c3cc(F)c(-c4cc5c(-c6cc(F)c(CC(CC)CCCC)s6)c6sccc6c(-c6cc(F)c(CC(CC)CCCC)s6)c5s4)s3)c3nn(CCC(CC)CCCC)nc3c2-c2cc(F)cs2)C1=O,CCCCCCC(CCCC)Cc1c(/C=C2\C(=O)c3cc(F)c(F)cc3C2=C(C#N)C#N)sc2c1sc1c3c4nsnc4c4c5sc6c(CC(CCCC)CCCCCC)c(/C=C7\C(=O)c8cc(F)c(F)cc8C7=C(C#N)C#N)sc6c5n(CC(CC)CCCC)c4c3n(CC(CC)CCCC)c21,0.919,26.7,77.8,19.1,-5.55,-3.83,-5.68,-3.9,,,2024,10.1002/adfm.202409323,"OPV-DB (Qiu, J., Zenodo, 2026, doi:10.5281/zenodo.20841543)"
PM6,BO4Cl,CCCCC(CC)Cc1sc(-c2c3cc(-c4ccc(-c5sc(-c6cccs6)c6c5C(=O)c5c(CC(CC)CCCC)sc(CC(CC)CCCC)c5C6=O)s4)sc3c(-c3cc(F)c(CC(CC)CCCC)s3)c3ccsc23)cc1F,CCCCCCCCCCCC1=C(/C=C2\C(=O)C3=CC(Cl)=C(Cl)C=C3C2=C(C#N)C#N)SC2=C1SC1=C2N(CC(CCCC)CCCCCC)C2=C1C1=NSN=C1C1=C2N(CC(CCCC)CCCCCC)C2=C1SC1=C2SC(/C=C2\C(=O)C3=CC(Cl)=C(Cl)C=C3C2=C(C#N)C#N)=C1CCCCCCCCCCC,0.845,29.1,77.1,18.96,-5.56,-3.65,-5.68,-4.1,,,2024,10.1021/acsenergylett.4c03168,"OPV-DB (Qiu, J., Zenodo, 2026, doi:10.5281/zenodo.20841543)"
PM6,PY-DT,CCCCC(CC)Cc1sc(-c2c3cc(-c4ccc(-c5sc(-c6cccs6)c6c5C(=O)c5c(CC(CC)CCCC)sc(CC(CC)CCCC)c5C6=O)s4)sc3c(-c3cc(F)c(CC(CC)CCCC)s3)c3ccsc23)cc1F,CCCCCCCCCCCCC(CCCCCCCCCC)Cn1c2c3sc(/C=C4\C(=O)c5ccccc5C4=C(C#N)C#N)c(CC(CCCC)CCCCCC)c3sc2c2c3nsnc3c3c4sc5c(CC(CCCC)CCCCCC)c(/C=C6\C(=O)c7cc(-c8cccs8)ccc7C6=C(C#N)C#N)sc5c4n(CC(CCCCCCCCCC)CCCCCCCCCCCC)c3c21,0.951,25.85,78.5,19.3,-5.56,-3.65,-5.6,-3.83,,,2024,10.1039/d4ee02978j,"OPV-DB (Qiu, J., Zenodo, 2026, doi:10.5281/zenodo.20841543)"
D18-Cl,N3,CCCCCCC(CCCC)Cc1csc(-c2cc3c4nsnc4c4cc(-c5cc(CC(CCCC)CCCCCC)c(-c6cc7c(-c8cc(Cl)c(CC(CC)CCCC)s8)c8sccc8c(-c8cc(Cl)c(CC(CC)CCCC)s8)c7s6)s5)sc4c3s2)c1,CCCCCCCCCCCc1c(/C=C2\C(=O)c3cc(F)c(F)cc3C2=C(C#N)C#N)sc2c1sc1c3c4nsnc4c4c5sc6c(CCCCCCCCCCC)c(/C=C7\C(=O)c8cc(F)c(F)cc8C7=C(C#N)C#N)sc6c5n(CCC(CC)CCCC)c4c3n(CCC(CC)CCCC)c21,0.875,27.63,80.8,19.53,-5.51,-2.77,-5.64,-3.86,,,2024,10.1002/advs.202409867,"OPV-DB (Qiu, J., Zenodo, 2026, doi:10.5281/zenodo.20841543)"
MEH-PPV,PCBM,C=Cc1cc(OCC(CC)CCCC)c(C=C)cc1OC,COC(=O)CCCC1(c2ccccc2)C23c4c5c6c7c8c9c(c%10c%11c2c2c%12c4c4c%13c5c5c7c7c8c8c%14c9c%10c9c%10c%11c2c2c%11c%12c4c4c%12c%13c5c5c7c7c8c8c%14c9c9c%10c2c2c%11c4c4c%12c5c7c5c8c9c2c45)C613,0.878,5.83,44.0,2.28,-5.07,-2.9,-6.1,-3.7,,,2024,10.1039/d4nj04171b,"OPV-DB (Qiu, J., Zenodo, 2026, doi:10.5281/zenodo.20841543)"
PiBT,BTP-eC9,CCCCCCN1C(=O)c2ccc(/C=C/c3ccc(/C=C/c4ccc5c(c4)C(=O)N(CCCCCC)C5=O)c4nsnc34)cc2C1=O,CCCCCCCCCc1c(/C=C2\C(=O)c3cc(Cl)c(Cl)cc3C2=C(C#N)C#N)sc2c1sc1c3c4nsnc4c4c5sc6c(CCCCCCCCC)c(/C=C7\C(=O)c8cc(Cl)c(Cl)cc8C7=C(C#N)C#N)sc6c5n(CC(CCCC)CCCCCC)c4c3n(CC(CCCC)CCCCCC)c21,0.72,24.7,52.0,9.2,-5.8,-3.3,-5.68,-3.9,,,2024,10.1039/d4ee02414a,"OPV-DB (Qiu, J., Zenodo, 2026, doi:10.5281/zenodo.20841543)"
PBDB-T,BTP-Th,CCCCC(CC)Cc1ccc(-c2c3cc(-c4ccc(-c5sc(-c6cccs6)c6c5C(=O)c5c(CC(CC)CCCC)sc(CC(CC)CCCC)c5C6=O)s4)sc3c(-c3ccc(CC(CC)CCCC)s3)c3ccsc23)s1,CCCCCCc1ccc(-c2c(/C=C3\C(=O)c4cc(F)c(F)cc4C3=C(C#N)C#N)sc3c2sc2c4c5nsnc5c5c6sc7c(-c8ccc(CCCCCC)s8)c(/C=C8\C(=O)c9cc(F)c(F)cc9C8=C(C#N)C#N)sc7c6n(CC(CCCC)CCCCCC)c5c4n(CC(CCCC)CCCCCC)c32)s1,0.88,23.01,68.73,13.91,-5.33,-3.48,-5.75,-3.96,,,2024,10.1002/cssc.202400601,"OPV-DB (Qiu, J., Zenodo, 2026, doi:10.5281/zenodo.20841543)"
SM1-F,Y6,CCCCCCCCC1=C(C2=CC=C(C3=C(CCCCCCCC)C=C(C4=CC5=C(C6=CC(F)=C(CC(CC)CCCC)S6)C6=C(C=C(C7=CC(CCCCCCCC)=C(C8=CC=C(C9=C(CCCCCCCC)C=C(/C=C(\C#N)C(=O)OCC(CC)CCCC)S9)S8)S7)S6)C(C6=CC(F)=C(CC(CC)CCCC)S6)=C5S4)S3)S2)SC(/C=C(/C#N)C(=O)OCC(CC)CCCC)=C1,CCCCCCCCCCCc1c(/C=C2\C(=O)c3cc(F)c(F)cc3C2=C(C#N)C#N)sc2c1sc1c3c4nsnc4c4c5sc6c(CCCCCCCCCCC)c(/C=C7\C(=O)c8cc(F)c(F)cc8C7=C(C#N)C#N)sc6c5n(CC(CC)CCCC)c4c3n(CC(CC)CCCC)c21,0.87,23.2,70.0,14.1,-5.37,-2.81,-5.65,-4.09,,,2024,10.1039/d4cc06017b,"OPV-DB (Qiu, J., Zenodo, 2026, doi:10.5281/zenodo.20841543)"
PBDB-T,BTP-FTh,CCCCC(CC)Cc1ccc(-c2c3cc(-c4ccc(-c5sc(-c6cccs6)c6c5C(=O)c5c(CC(CC)CCCC)sc(CC(CC)CCCC)c5C6=O)s4)sc3c(-c3ccc(CC(CC)CCCC)s3)c3ccsc23)s1,CCCCCCc1sc(-c2c(/C=C3\C(=O)c4cc(F)c(F)cc4C3=C(C#N)C#N)sc3c2sc2c4c5nsnc5c5c6sc7c(-c8cc(F)c(CCCCCC)s8)c(/C=C8\C(=O)c9cc(F)c(F)cc9C8=C(C#N)C#N)sc7c6n(CC(CCCC)CCCCCC)c5c4n(CC(CCCC)CCCCCC)c32)cc1F,0.851,24.14,72.06,14.81,-5.33,-3.48,-5.8,-4.04,,,2024,10.1002/cssc.202400601,"OPV-DB (Qiu, J., Zenodo, 2026, doi:10.5281/zenodo.20841543)"
PiNT,BTP-eC9,CCCCCCCCCCCCC(CCCCCCCCCC)Cc1csc(-c2cc3c(cc(-c4cc(CC(CCCCCCCCCC)CCCCCCCCCCCC)c(-c5ccc(/C=C(\C#N)c6cc(OCC(CC)CCCC)c(/C(C#N)=C/c7cccs7)cc6OCC(CC)CCCC)s5)s4)c4nsnc43)c3nsnc23)c1,CCCCCCCCCc1c(/C=C2\C(=O)c3cc(Cl)c(Cl)cc3C2=C(C#N)C#N)sc2c1sc1c3c4nsnc4c4c5sc6c(CCCCCCCCC)c(/C=C7\C(=O)c8cc(Cl)c(Cl)cc8C7=C(C#N)C#N)sc6c5n(CC(CCCC)CCCCCC)c4c3n(CC(CCCC)CCCCCC)c21,0.88,27.8,77.6,19.1,-5.42,-3.22,-5.68,-3.9,,,2024,10.1039/d4ee02414a,"OPV-DB (Qiu, J., Zenodo, 2026, doi:10.5281/zenodo.20841543)"
PM7,L8-BO,CCCCC(CC)Cc1sc(-c2c3ccsc3c(-c3cc(Cl)c(CC(CC)CCCC)s3)c3sc(-c4ccc(-c5sc(-c6cccs6)c6c5C(=O)c5c(CC(CC)CCCC)sc(CC(CC)CCCC)c5C6=O)s4)cc23)cc1Cl,CCCCCCC(CCCC)Cc1c(/C=C2\C(=O)c3cc(F)c(F)cc3C2=C(C#N)C#N)sc2c1sc1c3c4nsnc4c4c5sc6c(CC(CCCC)CCCCCC)c(/C=C7\C(=O)c8cc(F)c(F)cc8C7=C(C#N)C#N)sc6c5n(CC(CC)CCCC)c4c3n(CC(CC)CCCC)c21,0.908,24.41,74.17,16.44,-5.575,-3.67,-5.68,-3.9,,,2024,10.1002/adfm.202408678,"OPV-DB (Qiu, J., Zenodo, 2026, doi:10.5281/zenodo.20841543)"
PBDB-T-2F,COi8DFIC,COC(=O)C(C)(C)c1cc(C)cc(-c2sc3c4sc5cc(/C=C6/C(=O)c7cc(F)cc(c7)C(=O)/C6=C\c6cc(C(C)(C)C(=O)OC)c(-c7cc(C)cc(C(C)(C)C(=O)OC)c7)s6)sc5c4c(C(C)(C)C(=O)OC)ccc2-3)c1,CCCCCCc1ccc(C2(c3ccc(CCCCCC)cc3)Oc3c(sc4c5c(sc34)-c3sc4cc(/C=C6\C(=O)c7cc(F)c(F)cc7C6=C(C#N)C#N)sc4c3C(c3ccc(CCCCCC)cc3)(c3ccc(CCCCCC)cc3)O5)-c3sc4cc(/C=C5\C(=O)c6cc(F)c(F)cc6C5=C(C#N)C#N)sc4c32)cc1,0.835,17.82,44.11,6.57,-5.5,-3.6,-5.5,-3.88,,,2024,10.1039/d4tc05190d,"OPV-DB (Qiu, J., Zenodo, 2026, doi:10.5281/zenodo.20841543)"
SM 3,PC71BM,CCCCCCCCOc1cc(-c2ccc(-c3ccc4c5c(cccc35)C(=O)N(CCCCCCCC)C4=O)s2)c(F)cc1-c1ccc(-c2ccc3c4c(cccc24)C(=O)N(CCCCCCCC)C3=O)s1,COC(=O)CCCC1(c2ccccc2)C23c4c5ccc6c7cc8c9c%10c(cc%11cc%12c%13c%14c(cc%15c%16ccc-5c2c%16c2c5c%16c%17c(c(c46)c7c9c%17c4c%10c%11c%13c4c%16c%14c%152)C513)C%12)C8,0.92,11.24,72.0,7.48,-5.95,-3.68,-5.9,-3.9,,,2024,10.1021/acsaem.4c00854,"OPV-DB (Qiu, J., Zenodo, 2026, doi:10.5281/zenodo.20841543)"
PTB7-Th,ITIC-4F,CCCCC(CC)COC(=O)c1sc2c(-c3cc4c(-c5ccc(CC(CC)CCCC)s5)c5sc(C)cc5c(-c5ccc(CC(CC)CCCC)s5)c4s3)sc(C)c2c1F,CCc1ccc(C2(c3ccc(CC)cc3)c3cc4c(cc3-c3sc5cc(/C=C6\C(=O)c7cc(F)c(F)cc7C6=C(C#N)C#N)sc5c32)C(c2ccc(CC)cc2)(c2ccc(CC)cc2)c2c-4sc3cc(/C=C4\C(=O)c5cc(F)c(F)cc5C4=C(C#N)C#N)sc23)cc1,0.64,19.61,55.0,6.7,-5.21,-3.6,-5.82,-4.24,,,2024,10.1016/j.orgel.2024.107183,"OPV-DB (Qiu, J., Zenodo, 2026, doi:10.5281/zenodo.20841543)"
D18,A2,CCCCCCC(CCCC)Cc1csc(-c2cc3c4nsnc4c4cc(-c5cc(CC(CCCC)CCCCCC)c(-c6cc7c(-c8cc(F)c(CC(CC)CCCC)s8)c8sccc8c(-c8cc(F)c(CC(CC)CCCC)s8)c7s6)s5)sc4c3s2)c1,CCCCCC(CCCCC)N1C(=O)c2ccc3c4c2c(cc2c4c4c(c5ccc6c7cc8c(=O)n(C(CCCCC)CCCCC)c(=O)c9ccc%10c%11ccc%12c(=O)n(C(CCCCC)CCCCC)c(=O)c%13cc(c6c52)c(c%11c%12%13)c7c%10c98)=CC2C(=O)N(C(CCCCC)CCCCC)C(=O)C5=C2C=4C3C=C5)C1=O,0.872,26.46,78.89,18.2,-5.51,-2.77,-5.7,-3.78,,,2024,10.1002/adma.202405718,"OPV-DB (Qiu, J., Zenodo, 2026, doi:10.5281/zenodo.20841543)"
PTB7-Th,IEICO,CCCCC(CC)COC(=O)c1sc2c(-c3cc4c(-c5ccc(CC(CC)CCCC)s5)c5sc(C)cc5c(-c5ccc(CC(CC)CCCC)s5)c4s3)sc(C)c2c1F,CCCCCCc1ccc(C2(c3ccc(CCCCCC)cc3)c3cc4c(cc3-c3sc(-c5sc(/C=C6\C(=O)c7ccccc7C6=C(C#N)C#N)cc5OCC(CC)CCCC)cc32)C(c2ccc(CCCCCC)cc2)(c2ccc(CCCCCC)cc2)c2cc(-c3sc(/C=C5\C(=O)c6ccccc6C5=C(C#N)C#N)cc3OCC(CC)CCCC)sc2-4)cc1,0.9,12.5,59.4,6.7,-5.21,-3.6,-5.32,-3.95,,,2025,10.1016/j.molstruc.2025.145091,"OPV-DB (Qiu, J., Zenodo, 2026, doi:10.5281/zenodo.20841543)"
D18,H-1,CCCCCCC(CCCC)CC1=CSC(C2=CC3=C(S2)C2=C(C=C(C4=CC(CC(CCCC)CCCCCC)=C(C5=CC6=C(C7=CC(F)=C(CC(CC)CCCC)S7)C7=C(C=CS7)C(C7=CC(F)=C(CC(CC)CCCC)S7)=C6S5)S4)S2)C2=NSN=C32)=C1,CCN1C(=O)C2=C(c3ccc(-c4ccc5c(c4)C(=C4c6cc(-c7ccc(C8=C9C(=O)N(CC)C(c%10cccs%10)=C9C(=O)N8CC)s7)ccc6-c6ccc(-c7ccc(C8=C9C(=O)N(CC)C(c%10cccs%10)=C9C(=O)N8CC)s7)cc64)c4cc(-c6ccc(C7=C8C(=O)N(CC)C(c9cccs9)=C8C(=O)N7CC)s6)ccc4-5)s3)N(CC)C(=O)C2=C1c1cccs1,0.927,25.76,77.79,18.56,-5.51,-2.77,-5.51,-3.84,,,2025,10.1002/adom.202500450,"OPV-DB (Qiu, J., Zenodo, 2026, doi:10.5281/zenodo.20841543)"
P3HT,BT-CIC,CCCCCCc1cc(C)sc1C,CCCCCCc1ccc(C2(c3ccc(CCCCCC)cc3)c3cc(/C=C4\C(=O)c5cc(Cl)c(Cl)cc5C4=C(C#N)C#N)sc3-c3sc4c(OCC(CC)CCCC)c5c6c(sc5c(OCC(CC)CCCC)c4c32)-c2sc(/C=C3\C(=O)c4cc(Cl)c(Cl)cc4C3=C(C#N)C#N)cc2C6(c2ccc(CCCCCC)cc2)c2ccc(CCCCCC)cc2)cc1,0.47,2.79,49.6,0.7,-5.01,-3.12,-5.49,-4.09,,,2025,10.1039/d5ee05059f,"OPV-DB (Qiu, J., Zenodo, 2026, doi:10.5281/zenodo.20841543)"
PBDTTT-C,PC61BM,CCCCC(CC)COc1c2cc(-c3scc4sc(C(=O)C(CC)CCCC)cc34)sc2c(OCC(CC)CCCC)c2ccsc12,COC(=O)CCCC1(c2ccccc2)C23c4c5c6c7c8c9c(c%10c%11c2c2c%12c4c4c%13c5c5c7c7c8c8c%14c9c%10c9c%10c%11c2c2c%11c%12c4c4c%12c%13c5c5c7c7c8c8c%14c9c9c%10c2c2c%11c4c4c%12c5c7c5c8c9c2c45)C613,0.68,16.1,61.0,6.6,-5.12,-3.35,-6.1,-3.7,,,2025,10.1016/j.cej.2025.167007,"OPV-DB (Qiu, J., Zenodo, 2026, doi:10.5281/zenodo.20841543)"
J52,i-IEICO-F3,CCCCCCCCC(CCCCCC)Cn1nc2c(-c3ccc(C)s3)c(F)c(F)c(-c3ccc(-c4cc5c(-c6ccc(CC(CC)CCCC)s6)c6sc(C)cc6c(-c6ccc(CC(CC)CCCC)s6)c5s4)s3)c2n1,CCCCCCc1ccc(C2(c3ccc(CCCCCC)cc3)c3cc4c(cc3-c3sc(-c5scc(/C=C6\C(=O)c7c(F)cccc7C6=C(C#N)C#N)c5OCC(CC)CCCC)cc32)C(c2ccc(CCCCCC)cc2)(c2ccc(CCCCCC)cc2)c2cc(-c3scc(/C=C5\C(=O)c6c(F)cccc6C5=C(C#N)C#N)c3OCC(CC)CCCC)sc2-4)cc1,0.897,16.21,52.6,7.65,-5.2,-3.05,-5.34,-3.74,,,2025,10.1016/j.molstruc.2025.145091,"OPV-DB (Qiu, J., Zenodo, 2026, doi:10.5281/zenodo.20841543)"
PIDTT-DFBT,P71BM,CCCCCCc1ccc(C2(c3ccc(CCCCCC)cc3)c3cc4c(cc3-c3sc5ccsc5c32)C(c2ccc(CCCCCC)cc2)(c2ccc(CCCCCC)cc2)c2c-4sc3cc(-c4c(F)c(F)cc5nsnc45)sc23)cc1,COC(=O)CCCC1(c2ccccc2)C23c4c5ccc6c7cc8c9c%10c(cc%11cc%12c%13c%14c(cc%15c%16ccc-5c2c%16c2c5c%16c%17c(c(c46)c7c9c%17c4c%10c%11c%13c4c%16c%14c%152)C513)C%12)C8,0.97,12.49,63.0,7.54,-5.3,-3.5,-5.9,-3.9,,,2025,10.1016/j.cej.2025.167007,"OPV-DB (Qiu, J., Zenodo, 2026, doi:10.5281/zenodo.20841543)"
PPDT2FBT,PC61BM,CCCCCCCCC(CCCCCC)COC1=CC(C2=CC=C(C3=C(F)C(F)=C(C4=CC=CS4)C4=NSN=C34)S2)=C(OCC(CCCCCC)CCCCCCCC)C=C1,COC(=O)CCCC1(c2ccccc2)C23c4c5c6c7c8c9c(c%10c%11c2c2c%12c4c4c%13c5c5c7c7c8c8c%14c9c%10c9c%10c%11c2c2c%11c%12c4c4c%12c%13c5c5c7c7c8c8c%14c9c9c%10c2c2c%11c4c4c%12c5c7c5c8c9c2c45)C613,0.78,15.9,61.0,7.63,-5.43,-3.67,-6.1,-3.7,,,2025,10.1021/acsami.5c17316,"OPV-DB (Qiu, J., Zenodo, 2026, doi:10.5281/zenodo.20841543)"
PM6,F-BTA3,CCCCC(CC)Cc1sc(-c2c3cc(-c4ccc(-c5sc(-c6cccs6)c6c5C(=O)c5c(CC(CC)CCCC)sc(CC(CC)CCCC)c5C6=O)s4)sc3c(-c3cc(F)c(CC(CC)CCCC)s3)c3ccsc23)cc1F,CCCCCCCCN1N=C2C(/C=C3/SC(=C(C#N)C#N)N(CC)C3=O)=CC(F)=C(C3=CC4=C(S3)C3=C(C=C5C(=C3)C(C3=CC=C(CCCCCC)C=C3)(C3=CC=C(CCCCCC)C=C3)C3=C5SC(C5=C(F)C=C(/C=C6/SC(=C(C#N)C#N)N(CC)C6=O)C6=NN(CCCCCCCC)N=C56)=C3)C4(C3=CC=C(CCCCCC)C=C3)C3=CC=C(CCCCCC)C=C3)C2=N1,1.169,10.51,62.67,7.7,-5.56,-3.65,-5.52,-3.39,,,2025,10.1002/smll.202506344,"OPV-DB (Qiu, J., Zenodo, 2026, doi:10.5281/zenodo.20841543)"
PBDB-T,IT-T-IC,CCCCC(CC)Cc1ccc(-c2c3cc(-c4ccc(-c5sc(-c6cccs6)c6c5C(=O)c5c(CC(CC)CCCC)sc(CC(CC)CCCC)c5C6=O)s4)sc3c(-c3ccc(CC(CC)CCCC)s3)c3ccsc23)s1,CCc1ccc(C2(c3ccc(CC)cc3)c3cc4c(cc3-c3sc5cc(-c6ccc(/C=C7\C(=O)c8ccccc8C7=C(C#N)C#N)s6)sc5c32)C(c2ccc(CC)cc2)(c2ccc(CC)cc2)c2c-4sc3cc(-c4ccc(/C=C5\C(=O)c6ccccc6C5=C(C#N)C#N)s4)sc23)cc1,0.978,11.26,59.7,6.57,-5.33,-3.48,-5.28,-3.82,,,2025,10.1016/j.molstruc.2025.145091,"OPV-DB (Qiu, J., Zenodo, 2026, doi:10.5281/zenodo.20841543)"
PM6,AQx-2,CCCCC(CC)Cc1sc(-c2c3cc(-c4ccc(-c5sc(-c6cccs6)c6c5C(=O)c5c(CC(CC)CCCC)sc(CC(CC)CCCC)c5C6=O)s4)sc3c(-c3cc(F)c(CC(CC)CCCC)s3)c3ccsc23)cc1F,CCCCCCCCCCCC1=C(/C=C2\C(=O)C3=CC(F)=C(F)C=C3C2=C(C#N)C#N)SC2=C1SC1=C2N(CC)C2=C3C(=C4N=CC=NC4=C12)C1=C(C2=C(S1)C(CCCCCCCCCCC)=C(/C=C1\C(=O)C4=CC(F)=C(F)C=C4C1=C(C#N)C#N)S2)N3CC,0.87,25.8,73.1,16.4,-5.56,-3.65,-5.62,-3.88,,,2025,10.1002/aenm.202502643,"OPV-DB (Qiu, J., Zenodo, 2026, doi:10.5281/zenodo.20841543)"
D18,PY-IT,CCCCCCC(CCCC)CC1=CSC(C2=CC3=C(S2)C2=C(C=C(C4=CC(CC(CCCC)CCCCCC)=C(C5=CC6=C(C7=CC(F)=C(CC(CC)CCCC)S7)C7=C(C=CS7)C(C7=CC(F)=C(CC(CC)CCCC)S7)=C6S5)S4)S2)C2=NSN=C32)=C1,CCCCCCCCCCCc1c(/C=C2\C(=O)c3ccccc3C2=C(C#N)C#N)sc2c1sc1c3c4nsnc4c4c5sc6c(CCCCCCCCCCC)c(/C=C7\C(=O)c8cc(-c9cccs9)ccc8C7=C(C#N)C#N)sc6c5n(CC(CCCCCCCC)CCCCCCCCCC)c4c3n(CC(CCCCCCCC)CCCCCCCCCC)c21,0.94,23.54,74.47,16.48,-5.51,-2.77,-5.68,-3.94,,,2025,10.1039/d5ta03440j,"OPV-DB (Qiu, J., Zenodo, 2026, doi:10.5281/zenodo.20841543)"
J52,IEICO-4F,CCCCCCCCC(CCCCCC)Cn1nc2c(-c3ccc(C)s3)c(F)c(F)c(-c3ccc(-c4cc5c(-c6ccc(CC(CC)CCCC)s6)c6sc(C)cc6c(-c6ccc(CC(CC)CCCC)s6)c5s4)s3)c2n1,CCCCCCc1ccc(C2(c3ccc(CCCCCC)cc3)c3cc4c(cc3-c3sc(-c5sc(/C=C6\C(=O)c7cc(F)c(F)cc7C6=C(C#N)C#N)cc5OCC(CC)CCCC)cc32)C(c2ccc(CCCCCC)cc2)(c2ccc(CCCCCC)cc2)c2cc(-c3scc(/C=C5/C(=O)c6cc(F)c(F)cc6C5=C(C#N)C#N)c3OCC(CC)CCCC)sc2-4)cc1,0.704,19.55,56.3,7.75,-5.2,-3.05,-5.44,-4.19,,,2025,10.1016/j.molstruc.2025.145091,"OPV-DB (Qiu, J., Zenodo, 2026, doi:10.5281/zenodo.20841543)"
D18,H-2F,CCCCCCC(CCCC)CC1=CSC(C2=CC3=C(S2)C2=C(C=C(C4=CC(CC(CCCC)CCCCCC)=C(C5=CC6=C(C7=CC(F)=C(CC(CC)CCCC)S7)C7=C(C=CS7)C(C7=CC(F)=C(CC(CC)CCCC)S7)=C6S5)S4)S2)C2=NSN=C32)=C1,CCCCCCCCC1=C(/C=C2\C(=O)C3=CC(F)=C(F)C=C3C2=C(C#N)C#N)SC(C2=C(N(C3=CC=CC=C3)C3=CC=CC=C3)C3=C(S2)C(N(C2=CC=CC=C2)C2=CC=CC=C2)=C(C2=CC(CCCCCCCC)=C(/C=C4\C(=O)C5=CC(F)=C(F)C=C5C4=C(C#N)C#N)S2)S3)=C1,0.917,26.16,78.63,18.85,-5.51,-2.77,-5.58,-4.06,,,2025,10.1002/adom.202500450,"OPV-DB (Qiu, J., Zenodo, 2026, doi:10.5281/zenodo.20841543)"
D18,Bu-OD-4F,CCCCCCC(CCCC)CC1=CSC(C2=CC3=C(S2)C2=C(C=C(C4=CC(CC(CCCC)CCCCCC)=C(C5=CC6=C(C7=CC(F)=C(CC(CC)CCCC)S7)C7=C(C=CS7)C(C7=CC(F)=C(CC(CC)CCCC)S7)=C6S5)S4)S2)C2=NSN=C32)=C1,CCCCCCCCCCCc1c(/C=C2\C(=O)c3cc(F)c(F)cc3C2=C(C#N)C#N)sc2c1sc1c3c4nsnc4c4c5sc6c(CCCCCCCCCCC)c(/C=C7\C(=O)c8cc(F)c(F)cc8C7=C(C#N)C#N)sc6c5n(C(C)(C)C)c4c3n(CC(CCCCCCCC)CCCCCCCCCC)c21,0.856,26.366,76.41,17.236,-5.51,-2.77,-5.68,-4.01,,,2025,10.1039/d5ta08724d,"OPV-DB (Qiu, J., Zenodo, 2026, doi:10.5281/zenodo.20841543)"
L8-BO,ITIC,CCCCCCC(CCCC)Cc1c(/C=C2\C(=O)c3cc(F)c(F)cc3C2=C(C#N)C#N)sc2c1sc1c3c4nsnc4c4c5sc6c(CC(CCCC)CCCCCC)c(/C=C7\C(=O)c8cc(F)c(F)cc8C7=C(C#N)C#N)sc6c5n(CC(CC)CCCC)c4c3n(CC(CC)CCCC)c21,CCCCCCc1ccc(C2(c3ccc(CCCCCC)cc3)c3cc4c(cc3-c3sc5cc(/C=C6\C(=O)c7ccccc7C6=C(C#N)C#N)sc5c32)C(c2ccc(CCCCCC)cc2)(c2ccc(CCCCCC)cc2)c2c-4sc3cc(/C=C4\C(=O)c5ccccc5C4=C(C#N)C#N)sc23)cc1,0.914,27.68,76.18,19.33,-5.68,-3.9,-5.576,-3.916,,,2025,10.1002/adfm.202506593,"OPV-DB (Qiu, J., Zenodo, 2026, doi:10.5281/zenodo.20841543)"
D18,Y6,CCCCCCC(CCCC)CC1=CSC(C2=CC3=C(S2)C2=C(C=C(C4=CC(CC(CCCC)CCCCCC)=C(C5=CC6=C(C7=CC(F)=C(CC(CC)CCCC)S7)C7=C(C=CS7)C(C7=CC(F)=C(CC(CC)CCCC)S7)=C6S5)S4)S2)C2=NSN=C32)=C1,CCCCCCCCCCCc1c(/C=C2\C(=O)c3cc(F)c(F)cc3C2=C(C#N)C#N)sc2c1sc1c3c4nsnc4c4c5sc6c(CCCCCCCCCCC)c(/C=C7\C(=O)c8cc(F)c(F)cc8C7=C(C#N)C#N)sc6c5n(CC(CC)CCCC)c4c3n(CC(CC)CCCC)c21,0.836,28.6,80.84,19.35,-5.51,-2.77,-5.65,-4.09,,,2025,10.1016/j.cej.2025.160133,"OPV-DB (Qiu, J., Zenodo, 2026, doi:10.5281/zenodo.20841543)"
P3HT,IEICO-4F,CCCCCCc1cc(C)sc1C,CCCCCCc1ccc(C2(c3ccc(CCCCCC)cc3)c3cc4c(cc3-c3sc(-c5sc(/C=C6\C(=O)c7cc(F)c(F)cc7C6=C(C#N)C#N)cc5OCC(CC)CCCC)cc32)C(c2ccc(CCCCCC)cc2)(c2ccc(CCCCCC)cc2)c2cc(-c3scc(/C=C5/C(=O)c6cc(F)c(F)cc6C5=C(C#N)C#N)c3OCC(CC)CCCC)sc2-4)cc1,0.42,7.3,45.6,1.41,-5.01,-3.12,-5.44,-4.19,,,2025,10.1039/d5ee05059f,"OPV-DB (Qiu, J., Zenodo, 2026, doi:10.5281/zenodo.20841543)"
PNDIT-F3N,PIL-PDES,COC(=O)C(C)(C)c1cc(C)cc(-c2sc3c4sc5cc(/C=C6/C(=O)c7cc(F)cc(c7)C(=O)/C6=C\c6cc(C(C)(C)C(=O)OC)c(-c7cc(C)cc(C(C)(C)C(=O)OC)c7)s6)sc5c4c(C(C)(C)C(=O)OC)ccc2-3)c1,CCCCCCCCCCCCC(CCCCCCCCCC)Cn1c2c3sc(/C=C4\C(=O)c5ccccc5C4=C(C#N)C#N)c(CC(CCCC)CCCCCC)c3sc2c2c3nsnc3c3c4sc5c(CC(CCCC)CCCCCC)c(/C=C6\C(=O)c7cc(-c8cccs8)ccc7C6=C(C#N)C#N)sc5c4n(CC(CCCCCCCCCC)CCCCCCCCCCCC)c3c21,0.9504,25.3,81.41,19.58,-5.56,-3.65,-5.6,-3.83,,,2025,10.1002/adma.202507761,"OPV-DB (Qiu, J., Zenodo, 2026, doi:10.5281/zenodo.20841543)"
D18-Cl,Y6,CCCCCCC(CCCC)Cc1csc(-c2cc3c4nsnc4c4cc(-c5cc(CC(CCCC)CCCCCC)c(-c6cc7c(-c8cc(Cl)c(CC(CC)CCCC)s8)c8sccc8c(-c8cc(Cl)c(CC(CC)CCCC)s8)c7s6)s5)sc4c3s2)c1,CCCCCCCCCCCc1c(/C=C2\C(=O)c3cc(F)c(F)cc3C2=C(C#N)C#N)sc2c1sc1c3c4nsnc4c4c5sc6c(CCCCCCCCCCC)c(/C=C7\C(=O)c8cc(F)c(F)cc8C7=C(C#N)C#N)sc6c5n(CC(CC)CCCC)c4c3n(CC(CC)CCCC)c21,0.862,27.94,79.84,19.23,-5.51,-2.77,-5.65,-4.09,,,2025,10.1002/smtd.202501159,"OPV-DB (Qiu, J., Zenodo, 2026, doi:10.5281/zenodo.20841543)"
D18,N3,CCCCCCC(CCCC)CC1=CSC(C2=CC3=C(S2)C2=C(C=C(C4=CC(CC(CCCC)CCCCCC)=C(C5=CC6=C(C7=CC(F)=C(CC(CC)CCCC)S7)C7=C(C=CS7)C(C7=CC(F)=C(CC(CC)CCCC)S7)=C6S5)S4)S2)C2=NSN=C32)=C1,CCCCCCCCCCCc1c(/C=C2\C(=O)c3cc(F)c(F)cc3C2=C(C#N)C#N)sc2c1sc1c3c4nsnc4c4c5sc6c(CCCCCCCCCCC)c(/C=C7\C(=O)c8cc(F)c(F)cc8C7=C(C#N)C#N)sc6c5n(CCC(CC)CCCC)c4c3n(CCC(CC)CCCC)c21,0.836,28.79,79.51,19.12,-5.51,-2.77,-5.64,-3.86,,,2025,10.1039/d5ee04322k,"OPV-DB (Qiu, J., Zenodo, 2026, doi:10.5281/zenodo.20841543)"
PCDTBT,PCBM,CCCCCCCCC(CCCCCCCC)N1C2=CC=CC=C2C2=CC=C(C3=CC=C(C4=CC=C(C5=CC=CS5)C5=NSN=C45)S3)C=C21,COC(=O)CCCC1(c2ccccc2)C23c4c5c6c7c8c9c(c%10c%11c2c2c%12c4c4c%13c5c5c7c7c8c8c%14c9c%10c9c%10c%11c2c2c%11c%12c4c4c%12c%13c5c5c7c7c8c8c%14c9c9c%10c2c2c%11c4c4c%12c5c7c5c8c9c2c45)C613,0.728,5.7,53.3,2.25,-5.5,-3.6,-6.1,-3.7,,,2025,10.1016/j.apsusc.2025.165613,"OPV-DB (Qiu, J., Zenodo, 2026, doi:10.5281/zenodo.20841543)"
PTQ10,P(NDIDEG-T),CCCCCCCCC(CCCCCC)COc1cnc2c(C)c(F)c(F)c(-c3ccc(C)s3)c2n1,COCCOCCOCC(COCCOCCOC)CN1C(=O)c2ccc3c4c(c(-c5cccs5)cc(c24)C1=O)C(=O)N(CC(COCCOCCOC)COCCOCCOC)C3=O,0.806,6.68,39.76,2.25,-5.54,-2.92,-5.74,-4.01,,,2025,10.1021/acs.chemmater.5c00515,"OPV-DB (Qiu, J., Zenodo, 2026, doi:10.5281/zenodo.20841543)"
D18,Y6,CCCCCCC(CCCC)Cc1csc(-c2cc3c4nsnc4c4cc(-c5cc(CC(CCCC)CCCCCC)c(-c6cc7c(-c8cc(F)c(CC(CC)CCCC)s8)c8sccc8c(-c8cc(F)c(CC(CC)CCCC)s8)c7s6)s5)sc4c3s2)c1,CCCCCCCCCCCc1c(/C=C2\C(=O)c3cc(F)c(F)cc3C2=C(C#N)C#N)sc2c1sc1c3c4nsnc4c4c5sc6c(CCCCCCCCCCC)c(/C=C7\C(=O)c8cc(F)c(F)cc8C7=C(C#N)C#N)sc6c5n(CC(CC)CCCC)c4c3n(CC(CC)CCCC)c21,0.877,27.52,81.47,19.66,-5.51,-2.77,-5.65,-4.09,,,2025,10.1002/adfm.202531119,"OPV-DB (Qiu, J., Zenodo, 2026, doi:10.5281/zenodo.20841543)"
L8-BO,Y6,CCCCCCC(CCCC)Cc1c(/C=C2\C(=O)c3cc(F)c(F)cc3C2=C(C#N)C#N)sc2c1sc1c3c4nsnc4c4c5sc6c(CC(CCCC)CCCCCC)c(/C=C7\C(=O)c8cc(F)c(F)cc8C7=C(C#N)C#N)sc6c5n(CC(CC)CCCC)c4c3n(CC(CC)CCCC)c21,CCCCCCCCCCCc1c(/C=C2\C(=O)c3cc(F)c(F)cc3C2=C(C#N)C#N)sc2c1sc1c3c4nsnc4c4c5sc6c(CCCCCCCCCCC)c(/C=C7\C(=O)c8cc(F)c(F)cc8C7=C(C#N)C#N)sc6c5n(CC(CC)CCCC)c4c3n(CC(CC)CCCC)c21,0.902,28.09,77.43,19.62,-5.68,-3.9,-5.65,-4.09,,,2025,10.1002/adfm.202506593,"OPV-DB (Qiu, J., Zenodo, 2026, doi:10.5281/zenodo.20841543)"
PBDB-T,i-IEICO,CCCCC(CC)Cc1ccc(-c2c3cc(-c4ccc(-c5sc(-c6cccs6)c6c5C(=O)c5c(CC(CC)CCCC)sc(CC(CC)CCCC)c5C6=O)s4)sc3c(-c3ccc(CC(CC)CCCC)s3)c3ccsc23)s1,CCCCCCc1ccc(C2(c3ccc(CCCCCC)cc3)c3cc4c(cc3-c3sc(-c5cc(/C=C6\C(=O)c7ccccc7C6=C(C#N)C#N)cs5)cc32)C(c2ccc(CCCCCC)cc2)(c2ccc(CCCCCC)cc2)c2cc(-c3cc(/C=C5\C(=O)c6ccccc6C5=C(C#N)C#N)cs3)sc2-4)cc1,1.006,14.67,59.6,8.79,-5.33,-3.48,-5.31,-3.68,,,2025,10.1016/j.molstruc.2025.145091,"OPV-DB (Qiu, J., Zenodo, 2026, doi:10.5281/zenodo.20841543)"
PBDT-ST1,PC71BM,CCCCC(CC)CSc1ccc(-c2c3cc(-c4ccc(-c5sc(-c6cccs6)c6c5C(=O)c5c(CC(CC)CCCC)sc(CC(CC)CCCC)c5C6=O)s4)sc3c(-c3ccc(SCC(CC)CCCC)s3)c3ccsc23)s1,COC(=O)CCCC1(c2ccccc2)C23c4c5ccc6c7cc8c9c%10c(cc%11cc%12c%13c%14c(cc%15c%16ccc-5c2c%16c2c5c%16c%17c(c(c46)c7c9c%17c4c%10c%11c%13c4c%16c%14c%152)C513)C%12)C8,0.89,13.8,74.0,9.09,-5.52,-3.56,-5.9,-3.9,,,2025,10.1016/j.cej.2025.167007,"OPV-DB (Qiu, J., Zenodo, 2026, doi:10.5281/zenodo.20841543)"
D18,AQx-2,CCCCCCC(CCCC)CC1=CSC(C2=CC3=C(S2)C2=C(C=C(C4=CC(CC(CCCC)CCCCCC)=C(C5=CC6=C(C7=CC(F)=C(CC(CC)CCCC)S7)C7=C(C=CS7)C(C7=CC(F)=C(CC(CC)CCCC)S7)=C6S5)S4)S2)C2=NSN=C32)=C1,CCCCCCCCCCCC1=C(/C=C2\C(=O)C3=CC(F)=C(F)C=C3C2=C(C#N)C#N)SC2=C1SC1=C2N(CC)C2=C3C(=C4N=CC=NC4=C12)C1=C(C2=C(S1)C(CCCCCCCCCCC)=C(/C=C1\C(=O)C4=CC(F)=C(F)C=C4C1=C(C#N)C#N)S2)N3CC,0.868,27.379,76.0,17.553,-5.51,-2.77,-5.62,-3.88,,,2025,10.1039/d5ta08724d,"OPV-DB (Qiu, J., Zenodo, 2026, doi:10.5281/zenodo.20841543)"
PTzBI-oF,PYIT,CCCCCCCCN1C(=O)C2=C(C3=CC(F)=CS3)C3=NN(CC(CC)CCCC)N=C3C(C3=CC(F)=C(C4=CC5=C(S4)C(C4=CC=C(CC(CC)CCCC)S4)=C4C=CSC4=C5C4=CC=C(CC(CC)CCCC)S4)S3)=C2C1=O,CCCCCCCCCCCc1c(/C=C2\C(=O)c3ccccc3C2=C(C#N)C#N)sc2c1sc1c3c4nsnc4c4c5sc6c(CCCCCCCCCCC)c(/C=C7\C(=O)c8cc(-c9cccs9)ccc8C7=C(C#N)C#N)sc6c5n(CC(CCCCCCCC)CCCCCCCCCC)c4c3n(CC(CCCCCCCC)CCCCCCCCCC)c21,0.891,26.11,75.41,17.55,-5.25,-3.25,-5.68,-3.94,,,2025,10.1039/d5ee01082a,"OPV-DB (Qiu, J., Zenodo, 2026, doi:10.5281/zenodo.20841543)"
SM1,PZ1,CCCCCCCCC1=C(C2=CC=C(C3=C(CCCCCCCC)C=C(C4=CC5=C(C6=CC=C(CC(CC)CCCC)S6)C6=C(C=C(C7=CC(CCCCCCCC)=C(C8=CC=C(C9=C(CCCCCCCC)C=C(/C=C(\C#N)C(=O)OCC(CC)CCCC)S9)S8)S7)S6)C(C6=CC=C(CC(CC)CCCC)S6)=C5S4)S3)S2)SC(/C=C(/C#N)C(=O)OCC(CC)CCCC)=C1,CCCCCCCCCCCCCCCCC1(CCCCCCCCCCCCCCCC)c2cc3c(cc2-c2sc(/C=C4\C(=O)C5=C(C=CC(c6cccs6)C=C5)C4=C(C#N)C#N)cc21)C(CCCCCCCCCCCCCCCC)(CCCCCCCCCCCCCCCC)c1cc(/C=C2\C(=O)c4ccccc4C2=C(C#N)C#N)sc1-3,0.883,7.34,61.34,3.97,-5.25,-2.8,-5.74,-3.86,,,2025,10.1016/j.orgel.2025.107325,"OPV-DB (Qiu, J., Zenodo, 2026, doi:10.5281/zenodo.20841543)"
PBDB-T,IDT6CN,CCCCC(CC)Cc1ccc(-c2c3cc(-c4ccc(-c5sc(-c6cccs6)c6c5C(=O)c5c(CC(CC)CCCC)sc(CC(CC)CCCC)c5C6=O)s4)sc3c(-c3ccc(CC(CC)CCCC)s3)c3ccsc23)s1,CCCCCCc1ccc(C2(c3ccc(CCCCCC)cc3)c3cc4c(cc3-c3sc(/C=C5/C(=O)c6cscc6C5=C(C#N)C#N)cc32)C(c2ccc(CCCCCC)cc2)(c2ccc(CCCCCC)cc2)c2c-4sc3cc(/C=C4\C(=O)c5cscc5C4=C(C#N)C#N)sc23)cc1,0.83,15.14,73.27,9.27,-5.33,-3.48,-5.68,-3.97,,,2025,10.1016/j.mtener.2025.102108,"OPV-DB (Qiu, J., Zenodo, 2026, doi:10.5281/zenodo.20841543)"
PTQ10,PY-IT,CCCCCCCCC(CCCCCC)COc1cnc2c(C)c(F)c(F)c(-c3ccc(C)s3)c2n1,CCCCCCCCCCCc1c(/C=C2\C(=O)c3ccccc3C2=C(C#N)C#N)sc2c1sc1c3c4nsnc4c4c5sc6c(CCCCCCCCCCC)c(/C=C7\C(=O)c8cc(-c9cccs9)ccc8C7=C(C#N)C#N)sc6c5n(CC(CCCCCCCC)CCCCCCCCCC)c4c3n(CC(CCCCCCCC)CCCCCCCCCC)c21,0.96,22.12,65.15,13.83,-5.54,-2.92,-5.68,-3.94,,,2025,10.1039/d5ta03440j,"OPV-DB (Qiu, J., Zenodo, 2026, doi:10.5281/zenodo.20841543)"
P3HT,IDT-2Br,CCCCCCc1cc(C)sc1C,CCc1ccc(C2(c3ccc(CC)cc3)c3cc4c(cc3-c3sc(-c5ccc(/C=C6\SC(=S)N(CC)C6=O)c6nsnc56)cc32)C(c2ccc(CC)cc2)(c2ccc(CC)cc2)c2cc(-c3ccc(/C=C5\SC(=S)N(CC)C5=O)c5nsnc35)sc2-4)cc1,0.83,7.39,64.8,4.01,-5.01,-3.12,-5.52,-3.69,,,2025,10.1039/d5ee05059f,"OPV-DB (Qiu, J., Zenodo, 2026, doi:10.5281/zenodo.20841543)"
PBDT-TS1,PC71BM,CCCCCCCCSC1=CC=C(C2=C3SC=CC3=C(C3=CC=C(SCCCCCCCC)S3)C3=C2C=C(C2=C4C(F)=C(C(=O)OCC(CC)CCCC)SC4=CS2)S3)S1,CCCCC(=O)OCC1(C2=CC=CC=C2)C3=CC=CC4=CC=CC5=CC=CC6=CC=C7C=CC=CC8=CC=CC1=C8C7=C6C5=C4C3,0.88,11.5,65.0,6.4,-5.33,-3.52,-6.1,-3.9,,,2025,10.1016/j.jiec.2025.02.022,"OPV-DB (Qiu, J., Zenodo, 2026, doi:10.5281/zenodo.20841543)"
PBDT-TS1,PC61BM,CCCCCCCCSC1=CC=C(C2=C3SC=CC3=C(C3=CC=C(SCCCCCCCC)S3)C3=C2C=C(C2=C4C(F)=C(C(=O)OCC(CC)CCCC)SC4=CS2)S3)S1,COC(=O)CCCC1(c2ccccc2)C23c4c5c6c7c8c9c(c%10c%11c2c2c%12c4c4c%13c5c5c7c7c8c8c%14c9c%10c9c%10c%11c2c2c%11c%12c4c4c%12c%13c5c5c7c7c8c8c%14c9c9c%10c2c2c%11c4c4c%12c5c7c5c8c9c2c45)C613,0.78,12.5,64.0,6.4,-5.33,-3.52,-6.1,-3.7,,,2025,10.1016/j.jiec.2025.02.022,"OPV-DB (Qiu, J., Zenodo, 2026, doi:10.5281/zenodo.20841543)"
