Repository: AsadKhanJBNU/osc_predictor

# OSC Donor–Acceptor Property Predictor

Predicts **nine** electronic and photovoltaic properties of organic solar cell
donor–acceptor pairs **directly from SMILES** — no DFT and no device measurements
as inputs.

**Try it live:** https://huggingface.co/spaces/AsadWazir/osc_predictor

## About

Selected models from the combined SMILES-only pipeline:

| Property | Description | Selected model | Test *R*² |
|---|---|---|---|
| V_OC | Open-circuit voltage | ElasticNet | 45.8% |
| J_SC | Short-circuit current | ElasticNet | 69.5% |
| PCE | Power conversion efficiency | Ridge | 61.2% |
| HOMO_D | Donor HOMO | k-NN | 18.5% |
| LUMO_D | Donor LUMO | Extra Trees | 39.1% |

File: Dataset/Combined_Dataset.csv (part 24 of 28)
DonorName,AcceptorName,DonorSMILES,AcceptorSMILES,V_OC,J_SC,PCE,FF_percent,HOMO_D,LUMO_D,HOMO_A,LUMO_A,Lambda+,Lambda-,PubYear,DOI,source,orbital_label_type,split
PDPP-CZ,PC70BM,CCN1C(=O)C2=C(c3ccc(-c4ccc(-n5c6ccc(C(C)C)cc6c6cc(C(C)C)ccc65)cc4)s3)N(CC)C(=O)C2=C1c1ccc(-c2ccc(-c3ccc(-c4nc(-c5ccc(-c6ccc(-c7ccc(C8=C9C(=O)N(CC)C(c%10ccc(-c%11ccc(-n%12c%13ccc(C(C)C)cc%13c%13cc(C(C)C)ccc%13%12)cc%11)s%10)=C9C(=O)N8CC)s7)cc6)cc5)nc(-c5ccc(-c6ccc(-c7ccc(C8=C9C(=O)N(CC)C(c%10ccc(-c%11ccc(-n%12c%13ccc(C(C)C)cc%13c%13cc(C(C)C)ccc%13%12)cc%11)s%10)=C9C(=O)N8CC)s7)cc6)cc5)n4)cc3)cc2)s1,COC(=O)CCCC1(c2ccccc2)C23c4c5c6c7c8c9c(c%10c%11c2c2c4c4c%12c5c5c6c6c8c8c%13c9c9c%10c%10c%11c%11c2c2c4c4c%14c%12c%12c5c5c6c8c6c8c%13c9c9c%10c%10c%11c%11c2c4c2c4c%14c%12c%12c5c6c5c6c8c9c8c%10c%11c2c(c86)c4c%125)C713,0.5,2.75,0.39,,-4.87927345,-2.63542264,-5.597654,-3.06209716,0.048825,0.094445,,10.1016/j.dyepig.2014.12.007,padula_dft_mix,dft,training
5A,PC70BM,CCN1C(=O)C2=C(c3ccc(-c4ccc(C5=C6C(=O)N(CC)C(c7cccs7)=C6C(=O)N5CC)s4)cc3)N(CC)C(=O)C2=C1c1ccc(-c2ccc(C3=C4C(=O)N(CC)C(c5cccs5)=C4C(=O)N3CC)s2)cc1,COC(=O)CCCC1(c2ccccc2)C23c4c5c6c7c8c9c(c%10c%11c2c2c4c4c%12c5c5c6c6c8c8c%13c9c9c%10c%10c%11c%11c2c2c4c4c%14c%12c%12c5c5c6c8c6c8c%13c9c9c%10c%10c%11c%11c2c4c2c4c%14c%12c%12c5c6c5c6c8c9c8c%10c%11c2c(c86)c4c%125)C713,0.89,8.98,4.8,,-4.89614451,-2.81773892,-5.597654,-3.06209716,0.083332,0.094445,,10.1002/adma.201302007,padula_dft_mix,dft,training
ING-DPP,PC70BM,CCc1ccc(-c2ccc(C3=C4C(=O)N(CC)C(c5ccc(-c6ccc(-c7ccc8c(c7)N(CC)C(=O)C8=C7C(=O)N(CC)c8cc(-c9ccc(-c%10ccc(C%11=C%12C(=O)N(CC)C(c%13ccc(-c%14ccc(CC)cc%14)s%13)=C%12C(=O)N%11CC)s%10)s9)ccc87)s6)s5)=C4C(=O)N3CC)s2)cc1,COC(=O)CCCC1(c2ccccc2)C23c4c5c6c7c8c9c(c%10c%11c2c2c4c4c%12c5c5c6c6c8c8c%13c9c9c%10c%10c%11c%11c2c2c4c4c%14c%12c%12c5c5c6c8c6c8c%13c9c9c%10c%10c%11c%11c2c4c2c4c%14c%12c%12c5c6c5c6c8c9c8c%10c%11c2c(c86)c4c%125)C713,0.66,8.47,2.1,,-4.7505636,-2.94019015,-5.597654,-3.06209716,0.076414,0.094445,,10.1002/aenm.201400879,padula_dft_mix,dft,training
DPP(CT)2,PC70BM,CCOC(=O)c1ccc(-c2ccc(C3=C4C(=O)N(CC)C(c5ccc(-c6ccc(C(=O)OCC)s6)s5)=C4C(=O)N3CC)s2)s1,COC(=O)CCCC1(c2ccccc2)C23c4c5c6c7c8c9c(c%10c%11c2c2c4c4c%12c5c5c6c6c8c8c%13c9c9c%10c%10c%11c%11c2c2c4c4c%14c%12c%12c5c5c6c8c6c8c%13c9c9c%10c%10c%11c%11c2c4c2c4c%14c%12c%12c5c6c5c6c8c9c8c%10c%11c2c(c86)c4c%125)C713,0.94,8.55,4.02,,-5.01533038,-2.8841347,-5.597654,-3.06209716,0.157861,0.094445,,10.1039/c2ta00148a,padula_dft_mix,dft,training
T-DPP,PC70BM,CCc1ccc(-c2ccc(C3=C4C(=O)N(CC)C(c5ccc(-c6ccc(-c7ccc(C8=C9C(=O)N(CC)C(c%10ccc(-c%11ccc(CC)cc%11)s%10)=C9C(=O)N8CC)s7)s6)s5)=C4C(=O)N3CC)s2)cc1,COC(=O)CCCC1(c2ccccc2)C23c4c5c6c7c8c9c(c%10c%11c2c2c4c4c%12c5c5c6c6c8c8c%13c9c9c%10c%10c%11c%11c2c2c4c4c%14c%12c%12c5c5c6c8c6c8c%13c9c9c%10c%10c%11c%11c2c4c2c4c%14c%12c%12c5c6c5c6c8c9c8c%10c%11c2c(c86)c4c%125)C713,0.66,8.16,2.3,,-4.67110636,-2.73256729,-5.597654,-3.06209716,0.107876,0.094445,,10.1002/aenm.201400879,padula_dft_mix,dft,training
F(DPP)2B2,PC70BM,CCc1ccc(-c2ccc(-c3ccc(C4=C5C(=O)N(CC)C(c6ccc(-c7cc8c(-c9ccc(CC)s9)c9sc(-c%10ccc(C%11=C%12C(=O)N(CC)C(c%13ccc(-c%14ccc(-c%15ccc(CC)s%15)s%14)s%13)=C%12C(=O)N%11CC)s%10)cc9c(-c9ccc(CC)s9)c8s7)s6)=C5C(=O)N4CC)s3)s2)s1,COC(=O)CCCC1(c2ccccc2)C23c4c5c6c7c8c9c(c%10c%11c2c2c4c4c%12c5c5c6c6c8c8c%13c9c9c%10c%10c%11c%11c2c2c4c4c%14c%12c%12c5c5c6c8c6c8c%13c9c9c%10c%10c%11c%11c2c4c2c4c%14c%12c%12c5c6c5c6c8c9c8c%10c%11c2c(c86)c4c%125)C713,0.68,13.39,5.03,,-4.60090098,-2.82590234,-5.597654,-3.06209716,0.080977,0.094445,,10.1039/C4TA06035K,padula_dft_mix,dft,training
"DPP2AN(9,10)",PC70BM,CCN1C(=O)C2=C(c3ccc(-c4c5ccccc5c(-c5ccc(C6=C7C(=O)N(CC)C(c8cccs8)=C7C(=O)N6CC)s5)c5ccccc45)s3)N(CC)C(=O)C2=C1c1cccs1,COC(=O)CCCC1(c2ccccc2)C23c4c5c6c7c8c9c(c%10c%11c2c2c4c4c%12c5c5c6c6c8c8c%13c9c9c%10c%10c%11c%11c2c2c4c4c%14c%12c%12c5c5c6c8c6c8c%13c9c9c%10c%10c%11c%11c2c4c2c4c%14c%12c%12c5c6c5c6c8c9c8c%10c%11c2c(c86)c4c%125)C713,0.97,4.09,1.45,,-4.95437688,-2.48657637,-5.597654,-3.06209716,0.122349,0.094445,,10.1021/acsami.5b03338,padula_dft_mix,dft,training
"DPP2AN(2,6)",PC70BM,CCN1C(=O)C2=C(c3ccc(-c4ccc5cc6cc(-c7ccc(C8=C9C(=O)N(CC)C(c%10cccs%10)=C9C(=O)N8CC)s7)ccc6cc5c4)s3)N(CC)C(=O)C2=C1c1cccs1,COC(=O)CCCC1(c2ccccc2)C23c4c5c6c7c8c9c(c%10c%11c2c2c4c4c%12c5c5c6c6c8c8c%13c9c9c%10c%10c%11c%11c2c2c4c4c%14c%12c%12c5c5c6c8c6c8c%13c9c9c%10c%10c%11c%11c2c4c2c4c%14c%12c%12c5c6c5c6c8c9c8c%10c%11c2c(c86)c4c%125)C713,0.82,11.9,5.44,,-4.82893239,-2.65066102,-5.597654,-3.06209716,0.08593,0.094445,,10.1021/acsami.5b03338,padula_dft_mix,dft,training
CZ(TDPP)2,PCBM,CCN1C(=O)C2=C(c3ccc(-c4ccc5c(c4)c4cc(-c6ccc(C7=C8C(=O)N(CC)C(c9cccs9)=C8C(=O)N7CC)s6)ccc4n5CC)s3)N(CC)C(=O)C2=C1c1cccs1,COC(=O)CCCC1(c2ccccc2)C23c4c5c6c7c8c9c(c%10c%11c2c2c%12c4c4c%13c5c5c7c7c8c8c%14c9c%10c9c%10c%11c2c2c%11c%12c4c4c%12c%13c5c5c7c7c8c8c%14c9c9c%10c2c2c%11c4c4c%12c5c7c5c8c9c2c45)C613,0.66,4.12,1.5,,-4.78294515,-2.43786799,-5.654798,-3.09012489,0.091588,0.075499,,10.1039/c2nj40963a,padula_dft_mix,dft,training
DPA(TDPP)2,PCBM,CCN1C(=O)C2=C(c3ccc(-c4ccc(N(CC)c5ccc(-c6ccc(C7=C8C(=O)N(CC)C(c9cccs9)=C8C(=O)N7CC)s6)cc5)cc4)s3)N(CC)C(=O)C2=C1c1cccs1,COC(=O)CCCC1(c2ccccc2)C23c4c5c6c7c8c9c(c%10c%11c2c2c%12c4c4c%13c5c5c7c7c8c8c%14c9c%10c9c%10c%11c2c2c%11c%12c4c4c%12c%13c5c5c7c7c8c8c%14c9c9c%10c2c2c%11c4c4c%12c5c7c5c8c9c2c45)C613,0.64,1.95,0.53,,-4.68307937,-2.58236044,-5.654798,-3.09012489,0.113561,0.075499,,10.1039/c2nj40963a,padula_dft_mix,dft,training
2,PCBM,C[Si](C)(C)c1ccc(-c2ccc(C#Cc3ccc(C#Cc4ccc(-c5ccc([Si](C)(C)C)s5)s4)c4nsnc34)s2)s1,COC(=O)CCCC1(c2ccccc2)C23c4c5c6c7c8c9c(c%10c%11c2c2c%12c4c4c%13c5c5c7c7c8c8c%14c9c%10c9c%10c%11c2c2c%11c%12c4c4c%12c%13c5c5c7c7c8c8c%14c9c9c%10c2c2c%11c4c4c%12c5c7c5c8c9c2c45)C613,0.78,0.26,0.05,,-5.00771119,-2.70018574,-5.654798,-3.09012489,0.147735,0.075499,,10.1039/c0cc01229g,padula_dft_mix,dft,training
3,PCBM,C[Si](C)(C)c1ccc(-c2ccc(C#Cc3c4ccccc4c(C#Cc4ccc(-c5ccc([Si](C)(C)C)s5)s4)c4ccccc34)s2)s1,COC(=O)CCCC1(c2ccccc2)C23c4c5c6c7c8c9c(c%10c%11c2c2c%12c4c4c%13c5c5c7c7c8c8c%14c9c%10c9c%10c%11c2c2c%11c%12c4c4c%12c%13c5c5c7c7c8c8c%14c9c9c%10c2c2c%11c4c4c%12c5c7c5c8c9c2c45)C613,0.98,3.41,1.0,,-4.7151888,-2.45120157,-5.654798,-3.09012489,0.123338,0.075499,,10.1039/c0cc01229g,padula_dft_mix,dft,training
FPTPA,PCBM,O=c1[nH]c(=O)c2cc3c4sc(-c5ccc(-c6ccc(-c7ccc(N(c8ccccc8)c8ccccc8)cc7)s6)s5)cc4c4cc5c(=O)[nH]c(=O)c6cc7c8sc(-c9ccc(-c%10ccc(-c%11ccc(N(c%12ccccc%12)c%12ccccc%12)cc%11)s%10)s9)cc8c8cc1c2c1c8c7c(c56)c4c31,COC(=O)CCCC1(c2ccccc2)C23c4c5c6c7c8c9c(c%10c%11c2c2c%12c4c4c%13c5c5c7c7c8c8c%14c9c%10c9c%10c%11c2c2c%11c%12c4c4c%12c%13c5c5c7c7c8c8c%14c9c9c%10c2c2c%11c4c4c%12c5c7c5c8c9c2c45)C613,0.776,5.94,1.42,,-4.90675695,-3.07434228,-5.654798,-3.09012489,0.068667,0.075499,,10.1039/c0cc05448h,padula_dft_mix,dft,training
FP3HTTPA,PCBM,CCc1cc(-c2sc(-c3cc4c5cc6c(=O)n(CC)c(=O)c7cc8c9sc(-c%10cc(CC)c(-c%11cc(CC)c(-c%12ccc(N(c%13ccccc%13)c%13ccccc%13)cc%12)s%11)s%10)cc9c9cc%10c(=O)n(CC)c(=O)c%11cc(c4s3)c3c5c(c67)c8c9c3c%10%11)cc2CC)sc1-c1ccc(N(c2ccccc2)c2ccccc2)cc1,COC(=O)CCCC1(c2ccccc2)C23c4c5c6c7c8c9c(c%10c%11c2c2c%12c4c4c%13c5c5c7c7c8c8c%14c9c%10c9c%10c%11c2c2c%11c%12c4c4c%12c%13c5c5c7c7c8c8c%14c9c9c%10c2c2c%11c4c4c%12c5c7c5c8c9c2c45)C613,0.96,2.53,0.81,,-4.89995412,-2.9548843,-5.654798,-3.09012489,0.10636,0.075499,,10.1039/c0cc05448h,padula_dft_mix,dft,training
BDT(TDPPTTT)2,PC70BM,CCc1ccc(-c2ccc(-c3ccc(C4=C5C(=O)N(CC)C(c6ccc(-c7cc8c(CC)c9sc(-c%10ccc(C%11=C%12C(=O)N(CC)C(c%13ccc(-c%14ccc(-c%15ccc(CC)s%15)s%14)s%13)=C%12C(=O)N%11CC)s%10)cc9c(CC)c8s7)s6)=C5C(=O)N4CC)s3)s2)s1,COC(=O)CCCC1(c2ccccc2)C23c4c5c6c7c8c9c(c%10c%11c2c2c4c4c%12c5c5c6c6c8c8c%13c9c9c%10c%10c%11c%11c2c2c4c4c%14c%12c%12c5c5c6c8c6c8c%13c9c9c%10c%10c%11c%11c2c4c2c4c%14c%12c%12c5c6c5c6c8c9c8c%10c%11c2c(c86)c4c%125)C713,0.67,4.12,1.62,,-4.64525554,-2.83950803,-5.597654,-3.06209716,0.085694,0.094445,,10.1039/c3ee24351f,padula_dft_mix,dft,training
BT(TDPPTTT_2,PC70BM,CCc1ccc(-c2ccc(-c3ccc(C4=C5C(=O)N(CC)C(c6ccc(-c7ccc(-c8ccc(C9=C%10C(=O)N(CC)C(c%11ccc(-c%12ccc(-c%13ccc(CC)s%13)s%12)s%11)=C%10C(=O)N9CC)s8)c8nsnc78)s6)=C5C(=O)N4CC)s3)s2)s1,COC(=O)CCCC1(c2ccccc2)C23c4c5c6c7c8c9c(c%10c%11c2c2c4c4c%12c5c5c6c6c8c8c%13c9c9c%10c%10c%11c%11c2c2c4c4c%14c%12c%12c5c5c6c8c6c8c%13c9c9c%10c%10c%11c%11c2c4c2c4c%14c%12c%12c5c6c5c6c8c9c8c%10c%11c2c(c86)c4c%125)C713,0.511,2.2,0.74,,-4.60960863,-3.15570432,-5.597654,-3.06209716,0.102321,0.094445,,10.1039/c3ee24351f,padula_dft_mix,dft,training
F(TDPP(TTT)2,PC70BM,CCc1ccc(-c2ccc(-c3ccc(C4=C5C(=O)N(CC)C(c6ccc(-c7ccc8c(c7)C(CC)(CC)c7cc(-c9ccc(C%10=C%11C(=O)N(CC)C(c%12ccc(-c%13ccc(-c%14ccc(CC)s%14)s%13)s%12)=C%11C(=O)N%10CC)s9)ccc7-8)s6)=C5C(=O)N4CC)s3)s2)s1,COC(=O)CCCC1(c2ccccc2)C23c4c5c6c7c8c9c(c%10c%11c2c2c4c4c%12c5c5c6c6c8c8c%13c9c9c%10c%10c%11c%11c2c2c4c4c%14c%12c%12c5c5c6c8c6c8c%13c9c9c%10c%10c%11c%11c2c4c2c4c%14c%12c%12c5c6c5c6c8c9c8c%10c%11c2c(c86)c4c%125)C713,0.78,6.2,2.51,,-4.64933725,-2.71406354,-5.597654,-3.06209716,0.080146,0.094445,,10.1039/c3ee24351f,padula_dft_mix,dft,training
F(TDPPTBFU)2,PC70BM,CCN1C(=O)C2=C(c3ccc(-c4cc5ccccc5o4)s3)N(CC)C(=O)C2=C1c1ccc(-c2ccc3c(c2)C(CC)(CC)c2cc(-c4ccc(C5=C6C(=O)N(CC)C(c7ccc(-c8cc9ccccc9o8)s7)=C6C(=O)N5CC)s4)ccc2-3)s1,COC(=O)CCCC1(c2ccccc2)C23c4c5c6c7c8c9c(c%10c%11c2c2c4c4c%12c5c5c6c6c8c8c%13c9c9c%10c%10c%11c%11c2c2c4c4c%14c%12c%12c5c5c6c8c6c8c%13c9c9c%10c%10c%11c%11c2c4c2c4c%14c%12c%12c5c6c5c6c8c9c8c%10c%11c2c(c86)c4c%125)C713,0.729,2.07,0.77,,-4.7720606,-2.78073144,-5.597654,-3.06209716,0.077727,0.094445,,10.1039/c3ee24351f,padula_dft_mix,dft,training
SDT(TDPPTBFU)2,PC70BM,CCN1C(=O)C2=C(c3ccc(-c4csc5c4[Si](CC)(CC)c4c(-c6ccc(C7=C8C(=O)N(CC)C(c9ccc(-c%10cc%11ccccc%11o%10)s9)=C8C(=O)N7CC)s6)csc4-5)s3)N(CC)C(=O)C2=C1c1ccc(-c2cc3ccccc3o2)s1,COC(=O)CCCC1(c2ccccc2)C23c4c5c6c7c8c9c(c%10c%11c2c2c4c4c%12c5c5c6c6c8c8c%13c9c9c%10c%10c%11c%11c2c2c4c4c%14c%12c%12c5c5c6c8c6c8c%13c9c9c%10c%10c%11c%11c2c4c2c4c%14c%12c%12c5c6c5c6c8c9c8c%10c%11c2c(c86)c4c%125)C713,0.67,2.88,0.74,,-4.86920524,-2.70671647,-5.597654,-3.06209716,0.07518,0.094445,,10.1039/c3ee24351f,padula_dft_mix,dft,training
SOHDT(TDPPTBFU)2,PC70BM,CCN1C(=O)C2=C(c3ccc(-c4cc5ccccc5o4)s3)N(CC)C(=O)C2=C1c1ccc(-c2csc(-c3scc(-c4ccc(C5=C6C(=O)N(CC)C(c7ccc(-c8cc9ccccc9o8)s7)=C6C(=O)N5CC)s4)c3C[Si](O)(CC)CC)c2)s1,COC(=O)CCCC1(c2ccccc2)C23c4c5c6c7c8c9c(c%10c%11c2c2c4c4c%12c5c5c6c6c8c8c%13c9c9c%10c%10c%11c%11c2c2c4c4c%14c%12c%12c5c5c6c8c6c8c%13c9c9c%10c%10c%11c%11c2c4c2c4c%14c%12c%12c5c6c5c6c8c9c8c%10c%11c2c(c86)c4c%125)C713,0.835,3.0,1.28,,-4.77723076,-2.76712575,-5.597654,-3.06209716,0.078371,0.094445,,10.1039/c3ee24351f,padula_dft_mix,dft,training
Bdt-dpp,PC70BM,CCc1ccc(-c2c3cc(-c4ccc(C5=C6C(=O)N(CC)C(c7cccs7)=C6C(=O)N5CC)s4)sc3c(-c3ccc(CC)s3)c3cc(-c4ccc(C5=C6C(=O)N(CC)C(c7cccs7)=C6C(=O)N5CC)s4)sc23)s1,COC(=O)CCCC1(c2ccccc2)C23c4c5c6c7c8c9c(c%10c%11c2c2c4c4c%12c5c5c6c6c8c8c%13c9c9c%10c%10c%11c%11c2c2c4c4c%14c%12c%12c5c5c6c8c6c8c%13c9c9c%10c%10c%11c%11c2c4c2c4c%14c%12c%12c5c6c5c6c8c9c8c%10c%11c2c(c86)c4c%125)C713,0.72,11.86,5.29,,-4.76525775,-2.80930339,-5.597654,-3.06209716,0.084139,0.094445,,10.1021/am302896u,padula_dft_mix,dft,training
m1,PCBM,CCc1ccc(-c2c3cc(-c4ccc(C5=C6C(=O)N(CC)C(c7cccs7)=C6C(=O)N5CC)s4)sc3c(-c3ccc(CC)c(F)c3)c3cc(-c4ccc(C5=C6C(=O)N(CC)C(c7cccs7)=C6C(=O)N5CC)s4)sc23)cc1F,COC(=O)CCCC1(c2ccccc2)C23c4c5c6c7c8c9c(c%10c%11c2c2c%12c4c4c%13c5c5c7c7c8c8c%14c9c%10c9c%10c%11c2c2c%11c%12c4c4c%12c%13c5c5c7c7c8c8c%14c9c9c%10c2c2c%11c4c4c%12c5c7c5c8c9c2c45)C613,0.88,5.5,3.1,,-4.79736718,-2.82644657,-5.654798,-3.09012489,0.085839,0.075499,,10.1039/C5TA06501A,padula_dft_mix,dft,training
m2,PCBM,CCc1ccc(-c2c3cc(-c4ccc(C5=C6C(=O)N(CC)C(c7cccs7)=C6C(=O)N5CC)s4)oc3c(-c3ccc(CC)c(F)c3)c3cc(-c4ccc(C5=C6C(=O)N(CC)C(c7cccs7)=C6C(=O)N5CC)s4)oc23)cc1F,COC(=O)CCCC1(c2ccccc2)C23c4c5c6c7c8c9c(c%10c%11c2c2c%12c4c4c%13c5c5c7c7c8c8c%14c9c%10c9c%10c%11c2c2c%11c%12c4c4c%12c%13c5c5c7c7c8c8c%14c9c9c%10c2c2c%11c4c4c%12c5c7c5c8c9c2c45)C613,0.8,11.4,5.5,,-4.78811531,-2.83352153,-5.654798,-3.09012489,0.085235,0.075499,,10.1039/C5TA06501A,padula_dft_mix,dft,training
IDT-2DPP,PC70BM,CCc1ccc(C2(c3ccc(CC)cc3)c3cc4c(cc3-c3sc(-c5ccc(C6=C7C(=O)N(CC)C(c8cccs8)=C7C(=O)N6CC)s5)cc32)C(c2ccc(CC)cc2)(c2ccc(CC)cc2)c2cc(-c3ccc(C5=C6C(=O)N(CC)C(c7cccs7)=C6C(=O)N5CC)s3)sc2-4)cc1,COC(=O)CCCC1(c2ccccc2)C23c4c5c6c7c8c9c(c%10c%11c2c2c4c4c%12c5c5c6c6c8c8c%13c9c9c%10c%10c%11c%11c2c2c4c4c%14c%12c%12c5c5c6c8c6c8c%13c9c9c%10c%10c%11c%11c2c4c2c4c%14c%12c%12c5c6c5c6c8c9c8c%10c%11c2c(c86)c4c%125)C713,0.88,8.53,2.82,,-4.65151416,-2.64576297,-5.597654,-3.06209716,0.087079,0.094445,,10.1039/c3ta13816j,padula_dft_mix,dft,training
DDPP-TTAR,PC70BM,CCc1c(-c2ccc(C3=C4C(=O)N(CC)C(c5cccs5)=C4C(=O)N3CC)s2)sc2c1sc1c3sc(-c4ccc(C5=C6C(=O)N(CC)C(c7cccs7)=C6C(=O)N5CC)s4)c(CC)c3sc21,COC(=O)CCCC1(c2ccccc2)C23c4c5c6c7c8c9c(c%10c%11c2c2c4c4c%12c5c5c6c6c8c8c%13c9c9c%10c%10c%11c%11c2c2c4c4c%14c%12c%12c5c5c6c8c6c8c%13c9c9c%10c%10c%11c%11c2c4c2c4c%14c%12c%12c5c6c5c6c8c9c8c%10c%11c2c(c86)c4c%125)C713,0.7222,10.4,3.98,,-4.80471426,-2.67542338,-5.597654,-3.06209716,0.10661,0.094445,,10.1039/C5TC01348H,padula_dft_mix,dft,training
DDPP’-TTAR,PC70BM,CCOC1C2=C(c3ccc(-c4sc5c(sc6c7sc(-c8ccc(C9=C%10C(=C(c%11cccs%11)N(CC)C%10OCC)C(=O)N9CC)s8)c(CC)c7sc56)c4CC)s3)N(CC)C(=O)C2=C(c2cccs2)N1CC,COC(=O)CCCC1(c2ccccc2)C23c4c5c6c7c8c9c(c%10c%11c2c2c4c4c%12c5c5c6c6c8c8c%13c9c9c%10c%10c%11c%11c2c2c4c4c%14c%12c%12c5c5c6c8c6c8c%13c9c9c%10c%10c%11c%11c2c4c2c4c%14c%12c%12c5c6c5c6c8c9c8c%10c%11c2c(c86)c4c%125)C713,0.597,1.58,0.43,,-3.60387584,-2.65691964,-5.597654,-3.06209716,0.11273,0.094445,,10.1039/C5TC01348H,padula_dft_mix,dft,training
DPP(TNa)2,PCBM,CCN1C(=O)C2=C(c3ccc(-c4ccc5ccccc5c4)s3)N(CC)C(=O)C2=C1c1ccc(-c2ccc3ccccc3c2)s1,COC(=O)CCCC1(c2ccccc2)C23c4c5c6c7c8c9c(c%10c%11c2c2c%12c4c4c%13c5c5c7c7c8c8c%14c9c%10c9c%10c%11c2c2c%11c%12c4c4c%12c%13c5c5c7c7c8c8c%14c9c9c%10c2c2c%11c4c4c%12c5c7c5c8c9c2c45)C613,0.84,4.06,2.61,,-4.77151637,-2.60576223,-5.654798,-3.09012489,0.139267,0.075499,,10.1016/j.dyepig.2013.09.022,padula_dft_mix,dft,training
DPP(TFNa)2,PCBM,CCN1C(=O)C2=C(c3ccc(-c4ccc5cc(F)ccc5c4)s3)N(CC)C(=O)C2=C1c1ccc(-c2ccc3cc(F)ccc3c2)s1,COC(=O)CCCC1(c2ccccc2)C23c4c5c6c7c8c9c(c%10c%11c2c2c%12c4c4c%13c5c5c7c7c8c8c%14c9c%10c9c%10c%11c2c2c%11c%12c4c4c%12c%13c5c5c7c7c8c8c%14c9c9c%10c2c2c%11c4c4c%12c5c7c5c8c9c2c45)C613,0.92,4.18,3.15,,-4.83872849,-2.67596761,-5.654798,-3.09012489,0.144119,0.075499,,10.1016/j.dyepig.2013.09.022,padula_dft_mix,dft,training
DMM-TPA-Th2-MMN,PC70BM,CC1(C)c2cccc3c2N2c4c(cc(-c5ccc(-c6ccc(C=C(C#N)C#N)s6)s5)cc4C(C)(C)c4cccc1c42)C3,COC(=O)CCCC1(c2ccccc2)C23c4c5c6c7c8c9c(c%10c%11c2c2c4c4c%12c5c5c6c6c8c8c%13c9c9c%10c%10c%11c%11c2c2c4c4c%14c%12c%12c5c5c6c8c6c8c%13c9c9c%10c%10c%11c%11c2c4c2c4c%14c%12c%12c5c6c5c6c8c9c8c%10c%11c2c(c86)c4c%125)C713,0.89,10.8,4.04,,-5.05288209,-2.94481609,-5.597654,-3.06209716,0.05197,0.094445,,10.1016/j.solmat.2013.03.020,padula_dft_mix,dft,training
TrI-DTDPP,PC70BM,CCN1C(=O)C2=C(c3ccc(-c4ccc(C5=C6C(=O)N(CC)C(c7ccc(-c8ccc(C9=C%10C(=O)N(CC)C(c%11cccs%11)=C%10C(=O)N9CC)s8)s7)=C6C(=O)N5CC)s4)s3)N(CC)C(=O)C2=C1c1cccs1,COC(=O)CCCC1(c2ccccc2)C23c4c5c6c7c8c9c(c%10c%11c2c2c4c4c%12c5c5c6c6c8c8c%13c9c9c%10c%10c%11c%11c2c2c4c4c%14c%12c%12c5c5c6c8c6c8c%13c9c9c%10c%10c%11c%11c2c4c2c4c%14c%12c%12c5c6c5c6c8c9c8c%10c%11c2c(c86)c4c%125)C713,0.57,1.61,0.43,,-4.76498564,-2.96930634,-5.597654,-3.06209716,0.094649,0.094445,,10.1016/j.dyepig.2016.04.002,padula_dft_mix,dft,training
BDPT-2FBT,PC70BM,CCc1csc(-c2c(F)c(F)c(-c3cc(CC)c(-c4cc5c(C(C)C)nc6cc7c(cc6c5s4)nc(C(C)C)c4cc(-c5sc(-c6c(F)c(F)c(-c8cc(CC)cs8)c8nsnc68)cc5CC)sc47)s3)c3nsnc23)c1,COC(=O)CCCC1(c2ccccc2)C23c4c5c6c7c8c9c(c%10c%11c2c2c4c4c%12c5c5c6c6c8c8c%13c9c9c%10c%10c%11c%11c2c2c4c4c%14c%12c%12c5c5c6c8c6c8c%13c9c9c%10c%10c%11c%11c2c4c2c4c%14c%12c%12c5c6c5c6c8c9c8c%10c%11c2c(c86)c4c%125)C713,0.8,6.83,2.63,,-5.16172763,-2.81011973,-5.597654,-3.06209716,0.113008,0.094445,,10.1039/C5CP05474E,padula_dft_mix,dft,training
BDPT-2DPP,PC70BM,CCN1C(=O)C2=C(c3ccc(-c4cc5c(C(C)C)nc6cc7c(cc6c5s4)nc(C(C)C)c4cc(-c5ccc(C6=C8C(=O)N(CC)C(c9cccs9)=C8C(=O)N6CC)s5)sc47)s3)N(CC)C(=O)C2=C1c1cccs1,COC(=O)CCCC1(c2ccccc2)C23c4c5c6c7c8c9c(c%10c%11c2c2c4c4c%12c5c5c6c6c8c8c%13c9c9c%10c%10c%11c%11c2c2c4c4c%14c%12c%12c5c5c6c8c6c8c%13c9c9c%10c%10c%11c%11c2c4c2c4c%14c%12c%12c5c6c5c6c8c9c8c%10c%11c2c(c86)c4c%125)C713,0.84,9.0,3.97,,-4.90430793,-2.6974646,-5.597654,-3.06209716,0.08984,0.094445,,10.1039/C5CP05474E,padula_dft_mix,dft,training
DTTDPP,PC70BM,CCc1cc(CC)cc(C2=c3ccc4n3[Zn]35n6c(ccc6C(c6cc(CC)cc(CC)c6)=c6ccc(n63)=C(C#Cc3ccc(C6=C7C(=O)N(CC)C(c8cccs8)=C7C(=O)N6CC)s3)c3ccc2n35)C=4C#Cc2ccc(C3=C4C(=O)N(CC)C(c5cccs5)=C4C(=O)N3CC)s2)c1,COC(=O)CCCC1(c2ccccc2)C23c4c5c6c7c8c9c(c%10c%11c2c2c4c4c%12c5c5c6c6c8c8c%13c9c9c%10c%10c%11c%11c2c2c4c4c%14c%12c%12c5c5c6c8c6c8c%13c9c9c%10c%10c%11c%11c2c4c2c4c%14c%12c%12c5c6c5c6c8c9c8c%10c%11c2c(c86)c4c%125)C713,0.86,9.77,4.15,,-4.69396392,-2.89665194,-5.597654,-3.06209716,0.060078,0.094445,,10.1039/c2ra01182d,padula_dft_mix,dft,training
BDT(DPP-TTHEX)2,PC70BM,CCc1ccc(-c2ccc(C3=C4C(=O)N(CC)C(c5ccc(-c6cc7sc8cc(-c9ccc(C%10=C%11C(=O)N(CC)C(c%12ccc(-c%13ccc(CC)s%13)s%12)=C%11C(=O)N%10CC)s9)sc8c7s6)s5)=C4C(=O)N3CC)s2)s1,COC(=O)CCCC1(c2ccccc2)C23c4c5c6c7c8c9c(c%10c%11c2c2c4c4c%12c5c5c6c6c8c8c%13c9c9c%10c%10c%11c%11c2c2c4c4c%14c%12c%12c5c5c6c8c6c8c%13c9c9c%10c%10c%11c%11c2c4c2c4c%14c%12c%12c5c6c5c6c8c9c8c%10c%11c2c(c86)c4c%125)C713,0.57,7.67,2.19,,-4.63246619,-2.85229738,-5.597654,-3.06209716,0.097348,0.094445,,10.1039/C6RA01103A,padula_dft_mix,dft,training
BDT(DPP-TT)2,PC70BM,CCc1ccc(-c2c3cc(-c4ccc(C5=C6C(=O)N(CC)C(c7ccc(-c8ccc(-c9cccs9)s8)s7)=C6C(=O)N5CC)s4)sc3c(-c3ccc(CC)s3)c3cc(-c4ccc(C5=C6C(=O)N(CC)C(c7ccc(-c8ccc(-c9cccs9)s8)s7)=C6C(=O)N5CC)s4)sc23)s1,COC(=O)CCCC1(c2ccccc2)C23c4c5c6c7c8c9c(c%10c%11c2c2c4c4c%12c5c5c6c6c8c8c%13c9c9c%10c%10c%11c%11c2c2c4c4c%14c%12c%12c5c5c6c8c6c8c%13c9c9c%10c%10c%11c%11c2c4c2c4c%14c%12c%12c5c6c5c6c8c9c8c%10c%11c2c(c86)c4c%125)C713,0.65,6.08,2.12,,-4.64824879,-2.86236559,-5.597654,-3.06209716,0.082737,0.094445,,10.1039/C6RA01103A,padula_dft_mix,dft,training
IDT-DPP,PC70BM,CCN1C(=O)C2=C(c3ccc(-c4ccc5c(c4)C(CC)(CC)c4cc(-c6ccc(C7=C8C(=O)N(CC)C(c9ccc(-c%10ccccc%10)s9)=C8C(=O)N7CC)s6)ccc4-5)s3)N(CC)C(=O)C2=C1c1ccc(-c2ccccc2)s1,COC(=O)CCCC1(c2ccccc2)C23c4c5c6c7c8c9c(c%10c%11c2c2c4c4c%12c5c5c6c6c8c8c%13c9c9c%10c%10c%11c%11c2c2c4c4c%14c%12c%12c5c5c6c8c6c8c%13c9c9c%10c%10c%11c%11c2c4c2c4c%14c%12c%12c5c6c5c6c8c9c8c%10c%11c2c(c86)c4c%125)C713,0.89,8.08,3.26,,-4.73342043,-2.6914781,-5.597654,-3.06209716,0.082725,0.094445,,10.1002/aenm.201400879,padula_dft_mix,dft,training
CDPP,PC70BM,CCN1C(=O)C2=C(c3ccc(-c4ccc(-c5ccc(Cl)s5)s4)s3)N(CC)C(=O)C2=C1c1ccc(-c2ccc(-c3ccc(Cl)s3)s2)s1,COC(=O)CCCC1(c2ccccc2)C23c4c5c6c7c8c9c(c%10c%11c2c2c4c4c%12c5c5c6c6c8c8c%13c9c9c%10c%10c%11c%11c2c2c4c4c%14c%12c%12c5c5c6c8c6c8c%13c9c9c%10c%10c%11c%11c2c4c2c4c%14c%12c%12c5c6c5c6c8c9c8c%10c%11c2c(c86)c4c%125)C713,0.67,5.29,1.0,,-4.83056507,-2.78508526,-5.597654,-3.06209716,0.14076,0.094445,,10.1021/acsami.5b03488,padula_dft_mix,dft,training
FDPP,PC70BM,CCN1C(=O)C2=C(c3ccc(-c4ccc(-c5ccc(F)s5)s4)s3)N(CC)C(=O)C2=C1c1ccc(-c2ccc(-c3ccc(F)s3)s2)s1,COC(=O)CCCC1(c2ccccc2)C23c4c5c6c7c8c9c(c%10c%11c2c2c4c4c%12c5c5c6c6c8c8c%13c9c9c%10c%10c%11c%11c2c2c4c4c%14c%12c%12c5c5c6c8c6c8c%13c9c9c%10c%10c%11c%11c2c4c2c4c%14c%12c%12c5c6c5c6c8c9c8c%10c%11c2c(c86)c4c%125)C713,0.69,11.17,4.32,,-4.76988369,-2.72195485,-5.597654,-3.06209716,0.14656,0.094445,,10.1021/acsami.5b03488,padula_dft_mix,dft,training
DPPDS,PCBM,CCc1ccc(-c2ccc(-c3ccc(C4=C5C(=O)N(CC)C(c6ccc(-c7ccc(-c8ccc(CC)[se]8)[se]7)s6)=C5C(=O)N4CC)s3)[se]2)[se]1,COC(=O)CCCC1(c2ccccc2)C23c4c5c6c7c8c9c(c%10c%11c2c2c%12c4c4c%13c5c5c7c7c8c8c%14c9c%10c9c%10c%11c2c2c%11c%12c4c4c%12c%13c5c5c7c7c8c8c%14c9c9c%10c2c2c%11c4c4c%12c5c7c5c8c9c2c45)C613,0.696,3.4,0.84,,-4.62729603,-2.62644289,-5.654798,-3.09012489,0.137513,0.075499,,10.1021/am100920s,padula_dft_mix,dft,training
DR3TDTS,PC70BM,CCc1cc(C=C2SC(=S)N(CC)C2=O)sc1-c1ccc(-c2sc(-c3cc4c(s3)-c3sc(-c5cc(CC)c(-c6ccc(-c7sc(C=C8SC(=S)N(CC)C8=O)cc7CC)s6)s5)cc3[Si]4(CC)CC)cc2CC)s1,COC(=O)CCCC1(c2ccccc2)C23c4c5c6c7c8c9c(c%10c%11c2c2c4c4c%12c5c5c6c6c8c8c%13c9c9c%10c%10c%11c%11c2c2c4c4c%14c%12c%12c5c5c6c8c6c8c%13c9c9c%10c%10c%11c%11c2c4c2c4c%14c%12c%12c5c6c5c6c8c9c8c%10c%11c2c(c86)c4c%125)C713,0.82,13.67,7.8,,-4.83410255,-2.77637762,-5.597654,-3.06209716,0.12938,0.094445,,10.1021/acs.chemmater.5b02616,padula_dft_mix,dft,training
DR3TDTC,PC70BM,CCc1cc(C=C2SCN(CC)C2=O)sc1-c1ccc(-c2sc(-c3cc4c(s3)-c3sc(-c5cc(CC)c(-c6ccc(-c7sc(C=C8SC(=S)N(CC)C8=O)cc7CC)s6)s5)cc3C4(CC)CC)cc2CC)s1,COC(=O)CCCC1(c2ccccc2)C23c4c5c6c7c8c9c(c%10c%11c2c2c4c4c%12c5c5c6c6c8c8c%13c9c9c%10c%10c%11c%11c2c2c4c4c%14c%12c%12c5c5c6c8c6c8c%13c9c9c%10c%10c%11c%11c2c4c2c4c%14c%12c%12c5c6c5c6c8c9c8c%10c%11c2c(c86)c4c%125)C713,0.85,2.74,0.71,,-4.64090172,-2.74127493,-5.597654,-3.06209716,0.139894,0.094445,,10.1021/acs.chemmater.5b02616,padula_dft_mix,dft,training
1,PCBM,C[Si](C)(C)c1ccc(-c2ccc(C#Cc3ccc(-c4ccc(C#Cc5ccc(-c6ccc([Si](C)(C)C)s6)s5)s4)s3)s2)s1,COC(=O)CCCC1(c2ccccc2)C23c4c5c6c7c8c9c(c%10c%11c2c2c%12c4c4c%13c5c5c7c7c8c8c%14c9c%10c9c%10c%11c2c2c%11c%12c4c4c%12c%13c5c5c7c7c8c8c%14c9c9c%10c2c2c%11c4c4c%12c5c7c5c8c9c2c45)C613,0.64,1.0,0.2,,-4.85478321,-2.27133431,-5.654798,-3.09012489,0.144307,0.075499,,10.1039/c0cc01229g,padula_dft_mix,dft,training
PV4T2FBT,10_SF-PDI4,CCc1csc(-c2c(F)c(F)c(-c3cc(CC)c(-c4ccc(C=Cc5ccc(-c6sc(-c7c(F)c(F)c(-c8cc(CC)c(-c9ccc(C=Cc%10ccc(-c%11sc(-c%12c(F)c(F)c(-c%13cc(CC)c(-c%14ccc(C=Cc%15cccs%15)s%14)s%13)c%13nsnc%12%13)cc%11CC)s%10)s9)s8)c8nsnc78)cc6CC)s5)s4)s3)c3nsnc23)c1,CC(C)n1c(=O)c2ccc3c4ccc5c(=O)n(C(C)C)c(=O)c6cc(-c7ccc8c(c7)-c7ccc(-c9cc%10c(=O)n(C(C)C)c(=O)c%11ccc%12c%13ccc%14c(=O)n(C(C)C)c(=O)c%15ccc(c9c%12c%11%10)c%13c%14%15)cc7C87c8cc(-c9cc%10c(=O)n(C(C)C)c(=O)c%11ccc%12c%13ccc%14c(=O)n(C(C)C)c(=O)c%15ccc(c9c%12c%11%10)c%13c%14%15)ccc8-c8ccc(-c9cc%10c(=O)n(C(C)C)c(=O)c%11ccc%12c%13ccc%14c(=O)n(C(C)C)c(=O)c%15ccc(c9c%12c%11%10)c%13c%14%15)cc87)c(c7ccc(c1=O)c2c37)c4c56,0.9,12.02,5.82,,-4.669746,-2.881686,-5.77752127,-3.42400858,0.076313,0.045532,,10.1002/adma.201504010,padula_dft_mix,dft,training
T,05_f7,CCOc1cc(-c2ccc(C=C(C#N)c3ccc([N+](=O)[O-])cc3)s2)c(OCC)cc1-c1ccc(C=C(C#N)c2ccc([N+](=O)[O-])cc2)s1,CC(C)(C)c1ccc(Oc2cc3c(=O)n(-c4cc5cccc6ccc7cccc4c7c65)c(=O)c4ccc5c6c(Oc7ccc(C(C)(C)C)cc7)cc7c(=O)n(-c8cc9cccc%10ccc%11cccc8c%11c%109)c(=O)c8ccc(c2c5c43)c6c87)cc1,0.95,6.3,3.17,,-5.704323,-3.173392,-5.34105066,-3.10155367,0.156117,0.240615,,10.1039/c2cs15313k,padula_dft_mix,dft,training
D(CATBTzT)BDT,PCBM,CCOC(=O)C(C#N)=Cc1sc(-c2ccc(-c3cc(CC)c(-c4cc5c(-c6ccc(CC)s6)c6sc(-c7sc(-c8ccc(-c9cc(CC)c(C=C(C#N)C(=O)OCC)s9)c9nn(CC)nc89)cc7CC)cc6c(-c6ccc(CC)s6)c5s4)s3)c3nn(CC)nc23)cc1CC,COC(=O)CCCC1(c2ccccc2)C23c4c5c6c7c8c9c(c%10c%11c2c2c%12c4c4c%13c5c5c7c7c8c8c%14c9c%10c9c%10c%11c2c2c%11c%12c4c4c%12c%13c5c5c7c7c8c8c%14c9c9c%10c2c2c%11c4c4c%12c5c7c5c8c9c2c45)C613,0.93,5.99,3.61,,-4.89995411,-2.74834989,-5.654798,-3.09012489,0.123524,0.075499,,10.1016/j.orgel.2013.11.034,padula_dft_mix,dft,training
DCAO3TBDT,PCBM,CCOC(=O)C(C#N)=Cc1cc(CC)c(-c2ccc(-c3sc(-c4cc5c(CC)c6sc(-c7cc(CC)c(-c8ccc(-c9sc(C=C(C#N)C(=O)OCC)cc9CC)s8)s7)cc6c(CC)c5s4)cc3CC)s2)s1,COC(=O)CCCC1(c2ccccc2)C23c4c5c6c7c8c9c(c%10c%11c2c2c%12c4c4c%13c5c5c7c7c8c8c%14c9c%10c9c%10c%11c2c2c%11c%12c4c4c%12c%13c5c5c7c7c8c8c%14c9c9c%10c2c2c%11c4c4c%12c5c7c5c8c9c2c45)C613,0.95,8.0,4.56,,-4.98566997,-2.76712575,-5.654798,-3.09012489,0.103639,0.075499,,10.1021/ja306865z,padula_dft_mix,dft,training
PTPA,PCBM,CC(C)n1c(=O)c2ccc3c4c(-c5ccc(-c6ccc(-c7ccc(-c8ccc(N(c9ccccc9)c9ccccc9)cc8)s7)s6)s5)cc5c(=O)n(C(C)C)c(=O)c6cc(-c7ccc(-c8ccc(-c9ccc(-c%10ccc(N(c%11ccccc%11)c%11ccccc%11)cc%10)s9)s8)s7)c(c7ccc(c1=O)c2c37)c4c56,COC(=O)CCCC1(c2ccccc2)C23c4c5c6c7c8c9c(c%10c%11c2c2c%12c4c4c%13c5c5c7c7c8c8c%14c9c%10c9c%10c%11c2c2c%11c%12c4c4c%12c%13c5c5c7c7c8c8c%14c9c9c%10c2c2c%11c4c4c%12c5c7c5c8c9c2c45)C613,0.575,0.83,0.13,,-4.84417077,-3.32060532,-5.654798,-3.09012489,0.073853,0.075499,,10.1039/c0cc05448h,padula_dft_mix,dft,training
BTZ-P6t,PCBM,CCc1ccc(C#Cc2ccc(C#Cc3ccc(CC)c(CC)c3)c3nsnc23)cc1CC,COC(=O)CCCC1(c2ccccc2)C23c4c5c6c7c8c9c(c%10c%11c2c2c%12c4c4c%13c5c5c7c7c8c8c%14c9c%10c9c%10c%11c2c2c%11c%12c4c4c%12c%13c5c5c7c7c8c8c%14c9c9c%10c2c2c%11c4c4c%12c5c7c5c8c9c2c45)C613,0.66,0.28,0.05,,-5.23438203,-2.51433198,-5.654798,-3.09012489,0.110758,0.075499,,10.1021/ja910420t,padula_dft_mix,dft,training
TBTZ-P6t,PCBM,CCc1ccc(C#Cc2ccc(-c3ccc(-c4ccc(C#Cc5ccc(CC)c(CC)c5)s4)c4nsnc34)s2)cc1CC,COC(=O)CCCC1(c2ccccc2)C23c4c5c6c7c8c9c(c%10c%11c2c2c%12c4c4c%13c5c5c7c7c8c8c%14c9c%10c9c%10c%11c2c2c%11c%12c4c4c%12c%13c5c5c7c7c8c8c%14c9c9c%10c2c2c%11c4c4c%12c5c7c5c8c9c2c45)C613,0.89,2.9,0.56,,-4.88879744,-2.72032216,-5.654798,-3.09012489,0.110481,0.075499,,10.1021/ja910420t,padula_dft_mix,dft,training
BTZT-P6t,PCBM,CCc1ccc(C#Cc2ccc(C#Cc3ccc(C#Cc4ccc(C#Cc5ccc(CC)c(CC)c5)c5nsnc45)s3)c3nsnc23)cc1CC,COC(=O)CCCC1(c2ccccc2)C23c4c5c6c7c8c9c(c%10c%11c2c2c%12c4c4c%13c5c5c7c7c8c8c%14c9c%10c9c%10c%11c2c2c%11c%12c4c4c%12c%13c5c5c7c7c8c8c%14c9c9c%10c2c2c%11c4c4c%12c5c7c5c8c9c2c45)C613,0.45,0.8,0.11,,-5.08689632,-2.8152899,-5.654798,-3.09012489,0.089312,0.075499,,10.1021/ja910420t,padula_dft_mix,dft,training
A-P6t,PCBM,CCc1ccc(C#Cc2c3ccccc3c(C#Cc3ccc(CC)c(CC)c3)c3ccccc23)cc1CC,COC(=O)CCCC1(c2ccccc2)C23c4c5c6c7c8c9c(c%10c%11c2c2c%12c4c4c%13c5c5c7c7c8c8c%14c9c%10c9c%10c%11c2c2c%11c%12c4c4c%12c%13c5c5c7c7c8c8c%14c9c9c%10c2c2c%11c4c4c%12c5c7c5c8c9c2c45)C613,0.89,3.1,1.27,,-4.78621052,-2.17990406,-5.654798,-3.09012489,0.07902,0.075499,,10.1021/ja910420t,padula_dft_mix,dft,training
CA-3T-IID-3T-CA-l,PC70BM,CCOC(=O)C(C#N)=Cc1ccc(-c2sc(-c3sc(-c4ccc5c(c4)N(CC)C(=O)C5=C4C(=O)N(CC)c5cc(-c6cc(CC)c(-c7cc(CC)c(-c8ccc(C=C(C#N)C(=O)OCC)s8)s7)s6)ccc54)cc3CC)cc2CC)s1,COC(=O)CCCC1(c2ccccc2)C23c4c5c6c7c8c9c(c%10c%11c2c2c4c4c%12c5c5c6c6c8c8c%13c9c9c%10c%10c%11c%11c2c2c4c4c%14c%12c%12c5c5c6c8c6c8c%13c9c9c%10c%10c%11c%11c2c4c2c4c%14c%12c%12c5c6c5c6c8c9c8c%10c%11c2c(c86)c4c%125)C713,0.95,4.46,1.92,,-5.21887154,-3.056927,-5.597654,-3.06209716,0.105151,0.094445,,10.1039/C5RA17660C,padula_dft_mix,dft,training
PA-P6t,PCBM,CCc1ccc(C#Cc2ccc(C#Cc3c4ccccc4c(C#Cc4ccc(C#Cc5ccc(CC)c(CC)c5)cc4)c4ccccc34)cc2)cc1CC,COC(=O)CCCC1(c2ccccc2)C23c4c5c6c7c8c9c(c%10c%11c2c2c%12c4c4c%13c5c5c7c7c8c8c%14c9c%10c9c%10c%11c2c2c%11c%12c4c4c%12c%13c5c5c7c7c8c8c%14c9c9c%10c2c2c%11c4c4c%12c5c7c5c8c9c2c45)C613,0.95,2.57,1.2,,-4.83328621,-2.41092872,-5.654798,-3.09012489,0.069385,0.075499,,10.1021/ja910420t,padula_dft_mix,dft,training
PA-P6d,PCBM,CCc1ccc(C=Cc2ccc(C=Cc3c4ccccc4c(C=Cc4ccc(C=Cc5ccc(CC)c(CC)c5)cc4)c4ccccc34)cc2)cc1CC,COC(=O)CCCC1(c2ccccc2)C23c4c5c6c7c8c9c(c%10c%11c2c2c%12c4c4c%13c5c5c7c7c8c8c%14c9c%10c9c%10c%11c2c2c%11c%12c4c4c%12c%13c5c5c7c7c8c8c%14c9c9c%10c2c2c%11c4c4c%12c5c7c5c8c9c2c45)C613,0.88,1.16,0.34,,-4.80253735,-1.96330143,-5.654798,-3.09012489,0.265334,0.075499,,10.1021/ja910420t,padula_dft_mix,dft,training
BDPTBT,PCBM,CCc1c(CC)c(-c2ccc(-c3ccc(-c4ccc(N(c5ccccc5)c5ccccc5)cc4)cc3)s2)c2nsnc2c1-c1ccc(-c2ccc(-c3ccc(N(c4ccccc4)c4ccccc4)cc3)cc2)s1,COC(=O)CCCC1(c2ccccc2)C23c4c5c6c7c8c9c(c%10c%11c2c2c%12c4c4c%13c5c5c7c7c8c8c%14c9c%10c9c%10c%11c2c2c%11c%12c4c4c%12c%13c5c5c7c7c8c8c%14c9c9c%10c2c2c%11c4c4c%12c5c7c5c8c9c2c45)C613,0.94,9.68,2.99,,-4.89886565,-2.27051797,-5.654798,-3.09012489,0.064985,0.075499,,10.1016/j.orgel.2014.03.013,padula_dft_mix,dft,training
BDETBT,PCBM,CCc1c(CC)c(-c2ccc(-c3ccc(C=Cc4ccc(N(c5ccccc5)c5ccccc5)cc4)cc3)s2)c2nsnc2c1-c1ccc(-c2ccc(C=Cc3ccc(N(c4ccccc4)c4ccccc4)cc3)cc2)s1,COC(=O)CCCC1(c2ccccc2)C23c4c5c6c7c8c9c(c%10c%11c2c2c%12c4c4c%13c5c5c7c7c8c8c%14c9c%10c9c%10c%11c2c2c%11c%12c4c4c%12c%13c5c5c7c7c8c8c%14c9c9c%10c2c2c%11c4c4c%12c5c7c5c8c9c2c45)C613,0.92,8.77,3.4,,-4.78076824,-2.26779683,-5.654798,-3.09012489,0.071038,0.075499,,10.1016/j.orgel.2014.03.013,padula_dft_mix,dft,training
BDATBT,PCBM,CCc1c(CC)c(-c2ccc(-c3ccc(C#Cc4ccc(N(c5ccccc5)c5ccccc5)cc4)cc3)s2)c2nsnc2c1-c1ccc(-c2ccc(C#Cc3ccc(N(c4ccccc4)c4ccccc4)cc3)cc2)s1,COC(=O)CCCC1(c2ccccc2)C23c4c5c6c7c8c9c(c%10c%11c2c2c%12c4c4c%13c5c5c7c7c8c8c%14c9c%10c9c%10c%11c2c2c%11c%12c4c4c%12c%13c5c5c7c7c8c8c%14c9c9c%10c2c2c%11c4c4c%12c5c7c5c8c9c2c45)C613,1.03,6.56,2.03,,-4.87546386,-2.30589277,-5.654798,-3.09012489,0.057952,0.075499,,10.1016/j.orgel.2014.03.013,padula_dft_mix,dft,training
BDCTBT,PCBM,CCc1c(CC)c(-c2ccc(-c3ccc(C(C#N)=Cc4ccc(N(c5ccccc5)c5ccccc5)cc4)cc3)s2)c2nsnc2c1-c1ccc(-c2ccc(C=C(C#N)c3ccc(N(c4ccccc4)c4ccccc4)cc3)cc2)s1,COC(=O)CCCC1(c2ccccc2)C23c4c5c6c7c8c9c(c%10c%11c2c2c%12c4c4c%13c5c5c7c7c8c8c%14c9c%10c9c%10c%11c2c2c%11c%12c4c4c%12c%13c5c5c7c7c8c8c%14c9c9c%10c2c2c%11c4c4c%12c5c7c5c8c9c2c45)C613,1.08,14.0,4.84,,-5.02512648,-2.39895571,-5.654798,-3.09012489,0.057903,0.075499,,10.1016/j.orgel.2014.03.013,padula_dft_mix,dft,training
R-IDT3T,PC70BM,CCc1ccc(C2(c3ccc(CC)cc3)c3cc4c(cc3-c3sc(-c5ccc(-c6ccc(-c7ccc(C=C8SC(=S)N(CC)C8=O)s7)s6)s5)cc32)C(c2ccc(CC)cc2)(c2ccc(CC)cc2)c2cc(-c3ccc(-c5ccc(-c6ccc(C=C7SC(=S)N(CC)C7=O)s6)s5)s3)sc2-4)cc1,COC(=O)CCCC1(c2ccccc2)C23c4c5c6c7c8c9c(c%10c%11c2c2c4c4c%12c5c5c6c6c8c8c%13c9c9c%10c%10c%11c%11c2c2c4c4c%14c%12c%12c5c5c6c8c6c8c%13c9c9c%10c%10c%11c%11c2c4c2c4c%14c%12c%12c5c6c5c6c8c9c8c%10c%11c2c(c86)c4c%125)C713,0.9,11.55,5.09,,-4.86403508,-2.84467819,-5.597654,-3.06209716,0.08612,0.094445,,10.1021/am501316y,padula_dft_mix,dft,training
PorODPP,PCBM,CCc1ccc(C2=C3C=CC4C(C#Cc5ccc(C6=C7C(=O)N(CC)C(c8ccco8)=C7C(=O)N6CC)o5)=Cc5ccc6n5[Zn]5(N34)n3c2ccc3C(C#Cc2ccc(C3=C4C(=O)N(CC)C(c7ccco7)=C4C(=O)N3CC)o2)=c2ccc(n25)=C6c2ccc(CC)cc2)cc1,COC(=O)CCCC1(c2ccccc2)C23c4c5c6c7c8c9c(c%10c%11c2c2c%12c4c4c%13c5c5c7c7c8c8c%14c9c%10c9c%10c%11c2c2c%11c%12c4c4c%12c%13c5c5c7c7c8c8c%14c9c9c%10c2c2c%11c4c4c%12c5c7c5c8c9c2c45)C613,0.81,10.52,4.26,,-4.57042423,-2.77147957,-5.654798,-3.09012489,0.069154,0.075499,,10.1016/j.orgel.2015.11.035,padula_dft_mix,dft,training
PorSeDPP,PCBM,CCc1ccc(C2=C3C=CC4C(C#Cc5ccc(C6=C7C(=O)N(CC)C(c8ccc[se]8)=C7C(=O)N6CC)[se]5)=Cc5ccc6n5[Zn]5(N34)n3c2ccc3C(C#Cc2ccc(C3=C4C(=O)N(CC)C(c7ccc[se]7)=C4C(=O)N3CC)[se]2)=c2ccc(n25)=C6c2ccc(CC)cc2)cc1,COC(=O)CCCC1(c2ccccc2)C23c4c5c6c7c8c9c(c%10c%11c2c2c%12c4c4c%13c5c5c7c7c8c8c%14c9c%10c9c%10c%11c2c2c%11c%12c4c4c%12c%13c5c5c7c7c8c8c%14c9c9c%10c2c2c%11c4c4c%12c5c7c5c8c9c2c45)C613,0.71,14.93,5.81,,-4.58484627,-2.81937161,-5.654798,-3.09012489,0.07151,0.075499,,10.1016/j.orgel.2015.11.035,padula_dft_mix,dft,training
BT3,PC70BM,N#CC(C#N)=C(C(=C(C#N)C#N)c1ccc(N(c2ccccc2)c2ccccc2)cc1)c1ccc(-c2nc3ccccc3s2)cc1,COC(=O)CCCC1(c2ccccc2)C23c4c5c6c7c8c9c(c%10c%11c2c2c4c4c%12c5c5c6c6c8c8c%13c9c9c%10c%10c%11c%11c2c2c4c4c%14c%12c%12c5c5c6c8c6c8c%13c9c9c%10c%10c%11c%11c2c4c2c4c%14c%12c%12c5c6c5c6c8c9c8c%10c%11c2c(c86)c4c%125)C713,0.92,8.2,3.77,,-5.73507151,-3.31271402,-5.597654,-3.06209716,0.128044,0.094445,,10.1016/j.orgel.2015.01.032,padula_dft_mix,dft,training
TPA–DPP,PC70BM,CCc1ccc(N(c2ccc(CC)cc2)c2ccc(-c3ccc(C4=C5C(=O)N(CC)C(c6cccs6)=C5C(=O)N4CC)s3)cc2)cc1,COC(=O)CCCC1(c2ccccc2)C23c4c5c6c7c8c9c(c%10c%11c2c2c4c4c%12c5c5c6c6c8c8c%13c9c9c%10c%10c%11c%11c2c2c4c4c%14c%12c%12c5c5c6c8c6c8c%13c9c9c%10c%10c%11c%11c2c4c2c4c%14c%12c%12c5c6c5c6c8c9c8c%10c%11c2c(c86)c4c%125)C713,0.69,1.86,0.39,,-4.64199018,-2.41419408,-5.597654,-3.06209716,0.143277,0.094445,,10.1016/j.orgel.2014.03.011,padula_dft_mix,dft,training
TPA–DPP–P,PC70BM,CCc1ccc(N(c2ccc(CC)cc2)c2ccc(-c3ccc(C4=C5C(=O)NC(c6ccc(-c7ccc8c(ccc9ccccc98)c7)s6)=C5C(=O)N4)s3)cc2)cc1,COC(=O)CCCC1(c2ccccc2)C23c4c5c6c7c8c9c(c%10c%11c2c2c4c4c%12c5c5c6c6c8c8c%13c9c9c%10c%10c%11c%11c2c2c4c4c%14c%12c%12c5c5c6c8c6c8c%13c9c9c%10c%10c%11c%11c2c4c2c4c%14c%12c%12c5c6c5c6c8c9c8c%10c%11c2c(c86)c4c%125)C713,0.73,5.59,1.5,,-4.68688896,-2.56004711,-5.597654,-3.06209716,0.138665,0.094445,,10.1016/j.orgel.2014.03.011,padula_dft_mix,dft,training
TPA(DPP–P)2,PC70BM,CCc1ccc(N(c2ccc(-c3ccc(C4=C5C(=O)N(CC)C(c6ccc(-c7ccc8c(ccc9ccccc98)c7)s6)=C5C(=O)N4CC)s3)cc2)c2ccc(-c3ccc(C4=C5C(=O)N(CC)C(c6ccc(-c7ccc8c(ccc9ccccc98)c7)s6)=C5C(=O)N4CC)s3)cc2)cc1,COC(=O)CCCC1(c2ccccc2)C23c4c5c6c7c8c9c(c%10c%11c2c2c4c4c%12c5c5c6c6c8c8c%13c9c9c%10c%10c%11c%11c2c2c4c4c%14c%12c%12c5c5c6c8c6c8c%13c9c9c%10c%10c%11c%11c2c4c2c4c%14c%12c%12c5c6c5c6c8c9c8c%10c%11c2c(c86)c4c%125)C713,0.78,9.24,3.42,,-4.63192196,-2.59270077,-5.597654,-3.06209716,0.077245,0.094445,,10.1016/j.orgel.2014.03.011,padula_dft_mix,dft,training
A-P6d,PCBM,CCc1ccc(C=Cc2c3ccccc3c(C=Cc3ccc(CC)c(CC)c3)c3ccccc23)cc1CC,COC(=O)CCCC1(c2ccccc2)C23c4c5c6c7c8c9c(c%10c%11c2c2c%12c4c4c%13c5c5c7c7c8c8c%14c9c%10c9c%10c%11c2c2c%11c%12c4c4c%12c%13c5c5c7c7c8c8c%14c9c9c%10c2c2c%11c4c4c%12c5c7c5c8c9c2c45)C613,0.65,0.76,0.17,,-4.86893313,-1.74969206,-5.654798,-3.09012489,0.18711,0.075499,,10.1021/ja910420t,padula_dft_mix,dft,training
CA-4T-IID-4T-CA-b,PC70BM,CCOC(=O)C(C#N)=Cc1ccc(-c2cc(-c3sc(-c4ccc5c(c4)N(CC)C(=O)C5=C4C(=O)N(CC)c5cc(-c6cc(CC)c(-c7cc(-c8ccc(C=C(C#N)C(=O)OCC)s8)c(-c8ccc(C=C(C#N)C(=O)OCC)s8)s7)s6)ccc54)cc3CC)sc2-c2ccc(C=C(C#N)C(=O)OCC)s2)s1,COC(=O)CCCC1(c2ccccc2)C23c4c5c6c7c8c9c(c%10c%11c2c2c4c4c%12c5c5c6c6c8c8c%13c9c9c%10c%10c%11c%11c2c2c4c4c%14c%12c%12c5c5c6c8c6c8c%13c9c9c%10c%10c%11c%11c2c4c2c4c%14c%12c%12c5c6c5c6c8c9c8c%10c%11c2c(c86)c4c%125)C713,0.98,1.6,0.78,,-5.43329725,-3.14808514,-5.597654,-3.06209716,0.133656,0.094445,,10.1039/C5RA17660C,padula_dft_mix,dft,training
CA-5T-IID-5T-CA-b,PC70BM,CCOC(=O)C(C#N)=Cc1ccc(-c2cc(-c3sc(-c4sc(-c5ccc6c(c5)N(CC)C(=O)C6=C5C(=O)N(CC)c6cc(-c7cc(CC)c(-c8cc(CC)c(-c9cc(-c%10ccc(C=C(C#N)C(=O)OCC)s%10)c(-c%10ccc(C=C(C#N)C(=O)OCC)s%10)s9)s8)s7)ccc65)cc4CC)cc3CC)sc2-c2ccc(C=C(C#N)C(=O)OCC)s2)s1,COC(=O)CCCC1(c2ccccc2)C23c4c5c6c7c8c9c(c%10c%11c2c2c4c4c%12c5c5c6c6c8c8c%13c9c9c%10c%10c%11c%11c2c2c4c4c%14c%12c%12c5c5c6c8c6c8c%13c9c9c%10c%10c%11c%11c2c4c2c4c%14c%12c%12c5c6c5c6c8c9c8c%10c%11c2c(c86)c4c%125)C713,0.83,3.29,1.39,,-5.16417665,-3.07134903,-5.597654,-3.06209716,0.095577,0.094445,,10.1039/C5RA17660C,padula_dft_mix,dft,training
CA-5T-BT-5T-CA-b,PC70BM,CCOC(=O)C(C#N)=Cc1ccc(-c2cc(-c3sc(-c4sc(-c5ccc(-c6cc(CC)c(-c7cc(CC)c(-c8cc(-c9ccc(C=C(C#N)C(=O)OCC)s9)c(-c9ccc(C=C(C#N)C(=O)OCC)s9)s8)s7)s6)c6nsnc56)cc4CC)cc3CC)sc2-c2ccc(C=C(C#N)C(=O)OCC)s2)s1,COC(=O)CCCC1(c2ccccc2)C23c4c5c6c7c8c9c(c%10c%11c2c2c4c4c%12c5c5c6c6c8c8c%13c9c9c%10c%10c%11c%11c2c2c4c4c%14c%12c%12c5c5c6c8c6c8c%13c9c9c%10c%10c%11c%11c2c4c2c4c%14c%12c%12c5c6c5c6c8c9c8c%10c%11c2c(c86)c4c%125)C713,0.78,2.42,0.85,,-5.19329284,-3.06944423,-5.597654,-3.06209716,0.140482,0.094445,,10.1039/C5RA17660C,padula_dft_mix,dft,training
DBP,16_M32,c1ccc(-c2c3ccccc3c(-c3ccccc3)c3c4ccc5c6ccc7c8c(-c9ccccc9)c9ccccc9c(-c9ccccc9)c8c8ccc(c9ccc(c23)c4c95)c6c87)cc1,CCOC(=O)C(C#N)=C1C2=C(C3=CC(c4ccc(CC)s4)C=CC31)C1C(=C3C(=C(C#N)C(=O)OCC)C4C=CC(c5ccc(CC)s5)C=C4C23)C2=CC(c3ccc(CC)s3)C=CC2C1=C(C#N)C(=O)OCC,0.88,6.2,3.6,,-4.719271,-2.365214,-5.67602281,-3.06264139,0.052422,0.243704,,10.1039/c5ra17715d,padula_dft_mix,dft,training
P2,12_NI-AA-NI,CCOc1c(F)c(-c2ccc(-c3ccc4c(c3)c3cc(-c5ccc(-c6c(OCC)c(F)c(-c7ccc(-c8ccc9c(c8)c8cc(-c%10ccc(-c%11c(OCC)c(F)c(-c%12ccc(-c%13ccc%14c(c%13)c%13ccccc%13n%14CC)s%12)c%12nsnc%11%12)s%10)ccc8n9CC)s7)c7nsnc67)s5)ccc3n4CC)s2)c2nsnc2c1-c1cccs1,CCN1C(=O)c2cccc3c(C#CC#Cc4ccc5c6c(cccc46)C(=O)N(CC)C5=O)ccc(c23)C1=O,1.07,6.29,3.65,,-4.709747,-2.504536,-6.12310586,-3.14781302,0.063924,0.134558,,10.1039/c5cc08023a,padula_dft_mix,dft,training
PBDT-TS1,03_1.1b,CCOC(=O)c1sc2c(-c3cc4c(-c5ccc(SCC)s5)c5sc(-c6sc(-c7cc8c(-c9ccc(SCC)s9)c9sc(-c%10sc(-c%11cc%12c(-c%13ccc(SCC)s%13)c%13sc(CC)cc%13c(-c%13ccc(SCC)s%13)c%12s%11)c%11sc(C(=O)OCC)c(F)c%10%11)cc9c(-c9ccc(SCC)s9)c8s7)c7sc(C(=O)OCC)c(F)c67)cc5c(-c5ccc(SCC)s5)c4s3)sc(CC)c2c1F,CC(C)n1c(=O)c2ccc3c4ccc5c(=O)n(-n6c(=O)c7ccc8c9ccc%10c(=O)n(C(C)C)c(=O)c%11ccc(c%12ccc(c6=O)c7c8%12)c9c%10%11)c(=O)c6ccc(c7ccc(c1=O)c2c37)c4c56,0.8,12.85,5.45,,-4.965806,-2.794881,-5.93670788,-3.39870199,0.09732,0.072728,,10.1021/acs.accounts.5b00199,padula_dft_mix,dft,training
PBTI3T,03_1.9,CCc1cc2c(=O)n(CC)c(=O)c3cc(-c4sc(-c5ccc(-c6cc(CC)c(-c7cc8c(=O)n(CC)c(=O)c9cc(-c%10sc(-c%11ccc(-c%12cc(CC)c(-c%13cc%14c(=O)n(CC)c(=O)c%15cc(-c%16sc(-c%17ccc(-c%18cc(CC)c(CC)s%18)s%17)cc%16CC)sc%15c%14s%13)s%12)s%11)cc%10CC)sc9c8s7)s6)s5)cc4CC)sc3c2s1,CCn1c(=O)c2c(-c3ccccc3)cc3c4cc(-c5ccccc5)c5c(=O)n(CC)c(=O)c6c(-c7ccccc7)cc(c7cc(-c8ccccc8)c(c1=O)c2c37)c4c56,1.03,6.56,3.6,,-4.99982,-2.685492,-5.84527762,-3.29339393,0.090894,0.131155,,10.1021/acs.accounts.5b00199,padula_dft_mix,dft,training
PTB7,02_DTDfBTTDPP2,CCOC(=O)c1sc2c(-c3cc4c(OCC)c5sc(-c6sc(-c7cc8c(OCC)c9sc(-c%10sc(-c%11cc%12c(OCC)c%13sc(CC)cc%13c(OCC)c%12s%11)c%11sc(C(=O)OCC)c(F)c%10%11)cc9c(OCC)c8s7)c7sc(C(=O)OCC)c(F)c67)cc5c(OCC)c4s3)sc(CC)c2c1F,CCN1C(=O)C2=C(c3ccc(-c4ccc(-c5c(F)c(F)c(-c6ccc(-c7ccc(C8=C9C(=O)N(CC)C(c%10cccs%10)=C9C(=O)N8CC)s7)s6)c6nsnc56)s4)s3)N(CC)C(=O)C2=C1c1cccs1,0.81,11.83,4.79,,-4.838184,-2.619096,-4.8349189,-3.03434155,0.125765,0.088718,,10.1021/acs.chemmater.5b02480,padula_dft_mix,dft,training
TQ7,PC70BM,CCc1cccc(-c2nc3c(-c4cccs4)ccc(-c4ccc(-c5ccc(-c6ccc(-c7ccc(-c8cccs8)c8nc(-c9cccc(CC)c9)c(-c9cccc(CC)c9)nc78)s6)c6nc(-c7cccc(CC)c7)c(-c7cccc(CC)c7)nc56)s4)c3nc2-c2cccc(CC)c2)c1,COC(=O)CCCC1(c2ccccc2)C23c4c5c6c7c8c9c(c%10c%11c2c2c4c4c%12c5c5c6c6c8c8c%13c9c9c%10c%10c%11c%11c2c2c4c4c%14c%12c%12c5c5c6c8c6c8c%13c9c9c%10c%10c%11c%11c2c4c2c4c%14c%12c%12c5c6c5c6c8c9c8c%10c%11c2c(c86)c4c%125)C713,0.83,4.89,1.18,,-4.75600588,-2.38807115,-5.597654,-3.06209716,0.141124,0.094445,,10.1021/acsami.5b09460,padula_dft_mix,dft,training
TQ9,PC70BM,CCc1cccc(-c2nc3c(-c4cccs4)ccc(-c4ccc(-c5ccc(-c6ccc(-c7ccc(-c8ccc(-c9ccc(-c%10cccs%10)c%10nc(-c%11cccc(CC)c%11)c(-c%11cccc(CC)c%11)nc9%10)s8)c8nc(-c9cccc(CC)c9)c(-c9cccc(CC)c9)nc78)s6)c6nc(-c7cccc(CC)c7)c(-c7cccc(CC)c7)nc56)s4)c3nc2-c2cccc(CC)c2)c1,COC(=O)CCCC1(c2ccccc2)C23c4c5c6c7c8c9c(c%10c%11c2c2c4c4c%12c5c5c6c6c8c8c%13c9c9c%10c%10c%11c%11c2c2c4c4c%14c%12c%12c5c5c6c8c6c8c%13c9c9c%10c%10c%11c%11c2c4c2c4c%14c%12c%12c5c6c5c6c8c9c8c%10c%11c2c(c86)c4c%125)C713,0.81,6.28,1.86,,-4.6779092,-2.86617519,-5.597654,-3.06209716,0.133668,0.094445,,10.1021/acsami.5b09460,padula_dft_mix,dft,training
TQ5-DR,PC70BM,CCc1cccc(-c2nc3c(-c4ccc(C=C5SC(=S)N(CC)C5=O)s4)ccc(-c4ccc(-c5ccc(-c6ccc(C=C7SC(=S)N(CC)C7=O)s6)c6nc(-c7cccc(CC)c7)c(-c7cccc(CC)c7)nc56)s4)c3nc2-c2cccc(CC)c2)c1,COC(=O)CCCC1(c2ccccc2)C23c4c5c6c7c8c9c(c%10c%11c2c2c4c4c%12c5c5c6c6c8c8c%13c9c9c%10c%10c%11c%11c2c2c4c4c%14c%12c%12c5c5c6c8c6c8c%13c9c9c%10c%10c%11c%11c2c4c2c4c%14c%12c%12c5c6c5c6c8c9c8c%10c%11c2c(c86)c4c%125)C713,0.9,6.85,3.14,,-5.22240902,-2.96985056,-5.597654,-3.06209716,0.119457,0.094445,,10.1021/acsami.5b09460,padula_dft_mix,dft,training
TQ7-DR,PC70BM,CCc1cccc(-c2nc3c(-c4ccc(C=C5SC(=S)N(CC)C5=O)s4)ccc(-c4ccc(-c5ccc(-c6ccc(-c7ccc(-c8ccc(C=C9SC(=S)N(CC)C9=O)s8)c8nc(-c9cccc(CC)c9)c(-c9cccc(CC)c9)nc78)s6)c6nc(-c7cccc(CC)c7)c(-c7cccc(CC)c7)nc56)s4)c3nc2-c2cccc(CC)c2)c1,COC(=O)CCCC1(c2ccccc2)C23c4c5c6c7c8c9c(c%10c%11c2c2c4c4c%12c5c5c6c6c8c8c%13c9c9c%10c%10c%11c%11c2c2c4c4c%14c%12c%12c5c5c6c8c6c8c%13c9c9c%10c%10c%11c%11c2c4c2c4c%14c%12c%12c5c6c5c6c8c9c8c%10c%11c2c(c86)c4c%125)C713,0.92,7.05,3.05,,-5.02022844,-2.92712869,-5.597654,-3.06209716,0.109727,0.094445,,10.1021/acsami.5b09460,padula_dft_mix,dft,training
DR3TBDT,PC70BM,CCc1cc(C=C2SC(=S)N(CC)C2=O)sc1-c1ccc(-c2sc(-c3cc4c(CC)c5sc(-c6cc(CC)c(-c7ccc(-c8sc(C=C9SC(=S)N(CC)C9=O)cc8CC)s7)s6)cc5c(CC)c4s3)cc2CC)s1,COC(=O)CCCC1(c2ccccc2)C23c4c5c6c7c8c9c(c%10c%11c2c2c4c4c%12c5c5c6c6c8c8c%13c9c9c%10c%10c%11c%11c2c2c4c4c%14c%12c%12c5c5c6c8c6c8c%13c9c9c%10c%10c%11c%11c2c4c2c4c%14c%12c%12c5c6c5c6c8c9c8c%10c%11c2c(c86)c4c%125)C713,0.93,13.17,8.12,,-4.99682664,-2.78073144,-5.597654,-3.06209716,0.126428,0.094445,,10.1021/ja403318y,padula_dft_mix,dft,training
DTTz-DTBTT,PCBM,CCc1ccc(-c2sc(-c3ccc(-c4cc(CC)c(-c5cc(CC)c(-c6nc7sc(-c8sc(-c9sc(-c%10ccc(-c%11cc(CC)c(-c%12ccc(CC)s%12)s%11)c%11nsnc%10%11)cc9CC)cc8CC)nc7s6)s5)s4)c4nsnc34)cc2CC)s1,COC(=O)CCCC1(c2ccccc2)C23c4c5c6c7c8c9c(c%10c%11c2c2c%12c4c4c%13c5c5c7c7c8c8c%14c9c%10c9c%10c%11c2c2c%11c%12c4c4c%12c%13c5c5c7c7c8c8c%14c9c9c%10c2c2c%11c4c4c%12c5c7c5c8c9c2c45)C613,0.66,5.11,1.58,,-4.6975014,-2.7584181,-5.654798,-3.09012489,0.098152,0.075499,,10.1039/c3nj01457f,padula_dft_mix,dft,training
dbp,C60,c1ccc(-c2ccc(-c3ccccc3)c3cc4c(cc23)c2ccc3c5ccc6c7c(-c8ccccc8)c8ccccc8c(-c8ccccc8)c7c7ccc(c8ccc4c2c38)c5c67)cc1,c12c3c4c5c1c1c6c7c2c2c8c3c3c9c4c4c%10c5c5c1c1c6c6c%11c7c2c2c7c8c3c3c8c9c4c4c9c%10c5c5c1c1c6c6c%11c2c2c7c3c3c8c4c4c9c5c1c1c6c2c3c41,0.902,9.36,4.47,,-4.76063181,-2.42181327,-5.986233,-3.2259097,0.052133,0.063387,,10.1039/c3cp55385j,padula_dft_mix,dft,training
