Repository: AsadKhanJBNU/osc_predictor

# OSC Donor–Acceptor Property Predictor

Predicts **nine** electronic and photovoltaic properties of organic solar cell
donor–acceptor pairs **directly from SMILES** — no DFT and no device measurements
as inputs.

**Try it live:** https://huggingface.co/spaces/AsadWazir/osc_predictor

## About

Selected models from the combined SMILES-only pipeline:

| Property | Description | Selected model | Test *R*² |
|---|---|---|---|
| V_OC | Open-circuit voltage | ElasticNet | 45.8% |
| J_SC | Short-circuit current | ElasticNet | 69.5% |
| PCE | Power conversion efficiency | Ridge | 61.2% |
| HOMO_D | Donor HOMO | k-NN | 18.5% |
| LUMO_D | Donor LUMO | Extra Trees | 39.1% |

File: Dataset/Examined_Dataset_1.csv (part 24 of 24)
DonorName,AcceptorName,DonorSMILES,AcceptorSMILES,V_OC,J_SC,FF_percent,PCE,HOMO_D,LUMO_D,HOMO_A,LUMO_A,Lambda+,Lambda-,PubYear,DOI,Source_Database
J71,N2200,CCCCCCCCC(CCCCCC)Cn1nc2c(-c3ccc(C)s3)c(F)c(F)c(-c3ccc(-c4cc5c(-c6ccc([Si](CCC)(CCC)CCC)s6)c6sc(C)cc6c(-c6ccc([Si](CCC)(CCC)CCC)s6)c5s4)s3)c2n1,CCCCCCCCCCC(CCCCCCCC)CN1C(=O)C2=C3C(=CC(C4=CC=C(C5=CC=CS5)S4)=C4C(=O)N(CC(CCCCCCCC)CCCCCCCCCC)C(=O)C(=C43)C=C2)C1=O,0.9,9.6,74.0,6.4,-5.4,-3.24,-5.71,-4.02,,,2025,10.1002/adfm.202530703,"OPV-DB (Qiu, J., Zenodo, 2026, doi:10.5281/zenodo.20841543)"
PBDT-DTBT,Y6,CCCCCCCCOc1c(OCCCCCCCC)c2sc(-c3sc(-c4ccc(-c5cc(CCCCCC)cs5)c5nsnc45)cc3CCCCCC)cc2c2ccsc12,CCCCCCCCCCCc1c(/C=C2\C(=O)c3cc(F)c(F)cc3C2=C(C#N)C#N)sc2c1sc1c3c4nsnc4c4c5sc6c(CCCCCCCCCCC)c(/C=C7\C(=O)c8cc(F)c(F)cc8C7=C(C#N)C#N)sc6c5n(CC(CC)CCCC)c4c3n(CC(CC)CCCC)c21,0.843,22.3,75.9,14.3,-5.26,-3.1,-5.65,-4.09,,,2025,10.1021/acsapm.5c00298,"OPV-DB (Qiu, J., Zenodo, 2026, doi:10.5281/zenodo.20841543)"
PCE10,eC9-2Cl,CCCCC(CC)COC(=O)c1sc2c(-c3cc4c(-c5ccc(CC(CC)CCCC)s5)c5sc(C)cc5c(-c5ccc(CC(CC)CCCC)s5)c4s3)sc(C)c2c1F,CCCCCCCCCC1=C(/C=C2\C(=O)C3=CC=C(Cl)C=C3C2=C(C#N)C#N)SC2=C1SC1=C2N(CC(CCCC)CCCCCC)C2=C1C1=NSN=C1C1=C2N(CC(CCCC)CCCCCC)C2=C1SC1=C2SC(/C=C2\C(=O)C3=CC=C(Cl)C=C3C2=C(C#N)C#N)=C1CCCCCCCCC,0.769,24.56,72.9,14.25,-5.21,-3.6,-5.57,-3.74,,,2025,10.1002/aenm.202501682,"OPV-DB (Qiu, J., Zenodo, 2026, doi:10.5281/zenodo.20841543)"
J51,N2200,CCCCCCCCC(CCCCCC)Cc1ccc(-c2c3cc(-c4ccc(-c5c(F)c(F)c(-c6ccc(C)s6)c6nn(CCCCCCCC)nc56)s4)sc3c(-c3ccc(CC(CCCCCC)CCCCCCCC)s3)c3cc(C)sc23)s1,CCCCCCCCCCC(CCCCCCCC)CN1C(=O)C2=C3C(=CC(C4=CC=C(C5=CC=CS5)S4)=C4C(=O)N(CC(CCCCCCCC)CCCCCCCCCC)C(=O)C(=C43)C=C2)C1=O,0.78,10.1,50.0,3.9,-5.29,-3.3,-5.71,-4.02,,,2025,10.1002/adfm.202530703,"OPV-DB (Qiu, J., Zenodo, 2026, doi:10.5281/zenodo.20841543)"
PPDT2FBT,PC70BM,CCCCCCCCC(CCCCCC)COC1=CC(C2=CC=C(C3=C(F)C(F)=C(C4=CC=CS4)C4=NSN=C34)S2)=C(OCC(CCCCCC)CCCCCCCC)C=C1,CCCCC(=O)OCC1(C2=CC=CC=C2)C3=CC=CC4=CC=CC5=CC=CC6=CC=C7C=CC=CC8=CC=CC1=C8C7=C6C5=C4C3,0.8,16.9,69.82,9.44,-5.43,-3.67,-6.1,-3.9,,,2025,10.1016/j.synthmet.2025.117914,"OPV-DB (Qiu, J., Zenodo, 2026, doi:10.5281/zenodo.20841543)"
PBDB-T,PNDIT,CCCCC(CC)Cc1ccc(-c2c3cc(-c4ccc(-c5sc(-c6cccs6)c6c5C(=O)c5c(CC(CC)CCCC)sc(CC(CC)CCCC)c5C6=O)s4)sc3c(-c3ccc(CC(CC)CCCC)s3)c3ccsc23)s1,CCCCCCCCCCC(CCCCCCCC)CN1C(=O)c2ccc3c4c(c(-c5ccc(-c6ccc(-c7cc8c9c(c(-c%10cccs%10)cc%10c9c7C(=O)N(CC(CCCCCCCC)CCCCCCCCCC)C%10=O)C(=O)N(CC(CCCCCCCC)CCCCCCCCCC)C8=O)s6)s5)cc(c24)C1=O)C(=O)N(CC(CCCCCCCC)CCCCCCCCCC)C3=O,0.79,7.26,59.43,3.4,-5.33,-3.48,-6.36,-4.05,,,2025,10.1002/macp.202500269,"OPV-DB (Qiu, J., Zenodo, 2026, doi:10.5281/zenodo.20841543)"
PBDB-T,IEICO,CCCCC(CC)Cc1ccc(-c2c3cc(-c4ccc(-c5sc(-c6cccs6)c6c5C(=O)c5c(CC(CC)CCCC)sc(CC(CC)CCCC)c5C6=O)s4)sc3c(-c3ccc(CC(CC)CCCC)s3)c3ccsc23)s1,CCCCCCc1ccc(C2(c3ccc(CCCCCC)cc3)c3cc4c(cc3-c3sc(-c5sc(/C=C6\C(=O)c7ccccc7C6=C(C#N)C#N)cc5OCC(CC)CCCC)cc32)C(c2ccc(CCCCCC)cc2)(c2ccc(CCCCCC)cc2)c2cc(-c3sc(/C=C5\C(=O)c6ccccc6C5=C(C#N)C#N)cc3OCC(CC)CCCC)sc2-4)cc1,0.894,7.16,52.8,3.38,-5.33,-3.48,-5.32,-3.95,,,2025,10.1016/j.molstruc.2025.145091,"OPV-DB (Qiu, J., Zenodo, 2026, doi:10.5281/zenodo.20841543)"
P3HT,PC70BM,CCCCCCc1cc(C)sc1C,CCCCC(=O)OCC1(C2=CC=CC=C2)C3=CC=CC4=CC=CC5=CC=CC6=CC=C7C=CC=CC8=CC=CC1=C8C7=C6C5=C4C3,0.56,17.96,60.69,6.13,-5.01,-3.12,-6.1,-3.9,,,2025,10.1002/pol.20250771,"OPV-DB (Qiu, J., Zenodo, 2026, doi:10.5281/zenodo.20841543)"
PBDTT,L8-BO,CCCCC(CC)Cc1ccc(-c2c3ccsc3c(-c3ccc(CC(CC)CCCC)s3)c3ccsc23)s1,CCCCCCC(CCCC)Cc1c(/C=C2\C(=O)c3cc(F)c(F)cc3C2=C(C#N)C#N)sc2c1sc1c3c4nsnc4c4c5sc6c(CC(CCCC)CCCCCC)c(/C=C7\C(=O)c8cc(F)c(F)cc8C7=C(C#N)C#N)sc6c5n(CC(CC)CCCC)c4c3n(CC(CC)CCCC)c21,0.61,22.7,44.0,6.2,-5.13,-3.62,-5.68,-3.9,,,2025,10.1002/cssc.202501961,"OPV-DB (Qiu, J., Zenodo, 2026, doi:10.5281/zenodo.20841543)"
F-BTA3,PM6,CCCCCCCCN1N=C2C(/C=C3/SC(=C(C#N)C#N)N(CC)C3=O)=CC(F)=C(C3=CC4=C(S3)C3=C(C=C5C(=C3)C(C3=CC=C(CCCCCC)C=C3)(C3=CC=C(CCCCCC)C=C3)C3=C5SC(C5=C(F)C=C(/C=C6/SC(=C(C#N)C#N)N(CC)C6=O)C6=NN(CCCCCCCC)N=C56)=C3)C4(C3=CC=C(CCCCCC)C=C3)C3=CC=C(CCCCCC)C=C3)C2=N1,CCCCC(CC)Cc1sc(-c2c3cc(-c4ccc(-c5sc(-c6cccs6)c6c5C(=O)c5c(CC(CC)CCCC)sc(CC(CC)CCCC)c5C6=O)s4)sc3c(-c3cc(F)c(CC(CC)CCCC)s3)c3ccsc23)cc1F,1.165,8.74,60.32,6.14,-5.52,-3.39,-5.56,-3.65,,,2025,10.1002/smll.202506344,"OPV-DB (Qiu, J., Zenodo, 2026, doi:10.5281/zenodo.20841543)"
DR3TBDTT,PZ1,CCc1ccc(-c2c3cc(-c4cc(CC)c(-c5ccc(-c6sc(/C=C7/SC(=S)N(CC)C7=O)cc6CC)s5)s4)sc3c(-c3ccc(CC)s3)c3cc(-c4cc(CC)c(-c5ccc(-c6sc(/C=C7/SC(=S)N(CC)C7=O)cc6CC)s5)s4)sc23)s1,CCCCCCCCCCCCCCCCC1(CCCCCCCCCCCCCCCC)c2cc3c(cc2-c2sc(/C=C4\C(=O)C5=C(C=CC(c6cccs6)C=C5)C4=C(C#N)C#N)cc21)C(CCCCCCCCCCCCCCCC)(CCCCCCCCCCCCCCCC)c1cc(/C=C2\C(=O)c4ccccc4C2=C(C#N)C#N)sc1-3,0.87,11.36,59.7,5.86,-5.02,-3.27,-5.74,-3.86,,,2025,10.1021/acsphotonics.5c02041,"OPV-DB (Qiu, J., Zenodo, 2026, doi:10.5281/zenodo.20841543)"
PTB7-Th,Y6,CCCCC(CC)COC(=O)c1sc2c(-c3cc4c(-c5ccc(CC(CC)CCCC)s5)c5sc(C)cc5c(-c5ccc(CC(CC)CCCC)s5)c4s3)sc(C)c2c1F,CCCCCCCCCCCc1c(/C=C2\C(=O)c3cc(F)c(F)cc3C2=C(C#N)C#N)sc2c1sc1c3c4nsnc4c4c5sc6c(CCCCCCCCCCC)c(/C=C7\C(=O)c8cc(F)c(F)cc8C7=C(C#N)C#N)sc6c5n(CC(CC)CCCC)c4c3n(CC(CC)CCCC)c21,0.792,22.85,71.7,12.98,-5.21,-3.6,-5.65,-4.09,,,2025,10.1002/marc.202500357,"OPV-DB (Qiu, J., Zenodo, 2026, doi:10.5281/zenodo.20841543)"
J52,i-IEICO-2F,CCCCCCCCC(CCCCCC)Cn1nc2c(-c3ccc(C)s3)c(F)c(F)c(-c3ccc(-c4cc5c(-c6ccc(CC(CC)CCCC)s6)c6sc(C)cc6c(-c6ccc(CC(CC)CCCC)s6)c5s4)s3)c2n1,CCCCCCc1ccc(C2(c3ccc(CCCCCC)cc3)c3cc4c(cc3-c3sc(-c5scc(/C=C6\C(=O)c7cc(F)ccc7C6=C(C#N)C#N)c5OCC(CC)CCCC)cc32)C(c2ccc(CCCCCC)cc2)(c2ccc(CCCCCC)cc2)c2cc(-c3scc(/C=C5\C(=O)c6cc(F)ccc6C5=C(C#N)C#N)c3OCC(CC)CCCC)sc2-4)cc1,0.909,20.9,67.7,12.86,-5.2,-3.05,-5.29,-3.73,,,2025,10.1016/j.molstruc.2025.145091,"OPV-DB (Qiu, J., Zenodo, 2026, doi:10.5281/zenodo.20841543)"
H11,IDIC,CCCCCCCCC(CCCCCC)CN1N=C2C(C3=CC=C(/C=C(/C#N)C(=O)OCC(CC)CCCC)S3)=C(F)C(F)=C(C3=CC=C(C4=CC5=C(C6=CC=C(CC(CC)CCCC)S6)C6=C(C=C(C7=CC=C(C8=C(F)C(F)=C(C9=CC=C(/C=C(\C#N)C(=O)OCC(CC)CCCC)S9)C9=NN(CC(CCCCCC)CCCCCCCC)N=C89)S7)S6)C(C6=CC=C(CC(CC)CCCC)S6)=C5S4)S3)C2=N1,CCCCCCC1(CCCCCC)c2cc3c(cc2-c2sc(/C=C4\C(=O)c5ccccc5C4=C(C#N)C#N)cc21)C(CCCCCC)(CCCCCC)c1cc(/C=C2\C(=O)c4ccccc4C2=C(C#N)C#N)sc1-3,0.97,15.21,65.46,9.73,-5.27,-3.45,-5.69,-3.91,,,2025,10.1039/d5ra04889c,"OPV-DB (Qiu, J., Zenodo, 2026, doi:10.5281/zenodo.20841543)"
PM6,ABP4T-4F,CCCCC(CC)Cc1sc(-c2c3cc(-c4ccc(-c5sc(-c6cccs6)c6c5C(=O)c5c(CC(CC)CCCC)sc(CC(CC)CCCC)c5C6=O)s4)sc3c(-c3cc(F)c(CC(CC)CCCC)s3)c3ccsc23)cc1F,CCCCCCCCCC1=C(/C=C2\C(=O)C3=CC(F)=C(F)C=C3C2=C(C#N)C#N)SC2=C1SC1=C2SC2=C1N(CC(CCCC)CCCCCC)C1=C2C2=NSN=C2C2=C1N(CC(CCCC)CCCCCC)C1=C2SC(/C=C2\C(=O)C3=CC(F)=C(F)C=C3C2=C(C#N)C#N)=C1CCCCCCCC,0.922,22.0,75.1,15.2,-5.56,-3.65,-5.65,-3.85,,,2025,10.1016/j.mtener.2025.102108,"OPV-DB (Qiu, J., Zenodo, 2026, doi:10.5281/zenodo.20841543)"
PM6,AQx,CCCCC(CC)Cc1sc(-c2c3cc(-c4ccc(-c5sc(-c6cccs6)c6c5C(=O)c5c(CC(CC)CCCC)sc(CC(CC)CCCC)c5C6=O)s4)sc3c(-c3cc(F)c(CC(CC)CCCC)s3)c3ccsc23)cc1F,CCCCCCCCCCCC1=C(/C=C2\C(=O)C3=CC(F)=C(F)C=C3C2=C(C#N)C#N)SC2=C1SC1=C2N(CC)C2=C3C(=C4N=C(C)C(C)=NC4=C12)C1=C(C2=C(S1)C(CCCCCCCCCCC)=C(/C=C1\C(=O)C4=CC(F)=C(F)C=C4C1=C(C#N)C#N)S2)N3CC,0.895,23.7,71.9,15.26,-5.56,-3.65,-5.59,-3.85,,,2025,10.1002/anie.202500129,"OPV-DB (Qiu, J., Zenodo, 2026, doi:10.5281/zenodo.20841543)"
D18,PY-DT,CCCCCCC(CCCC)CC1=CSC(C2=CC3=C(S2)C2=C(C=C(C4=CC(CC(CCCC)CCCCCC)=C(C5=CC6=C(C7=CC(F)=C(CC(CC)CCCC)S7)C7=C(C=CS7)C(C7=CC(F)=C(CC(CC)CCCC)S7)=C6S5)S4)S2)C2=NSN=C32)=C1,CCCCCCCCCCCCC(CCCCCCCCCC)Cn1c2c3sc(/C=C4\C(=O)c5ccccc5C4=C(C#N)C#N)c(CC(CCCC)CCCCCC)c3sc2c2c3nsnc3c3c4sc5c(CC(CCCC)CCCCCC)c(/C=C6\C(=O)c7cc(-c8cccs8)ccc7C6=C(C#N)C#N)sc5c4n(CC(CCCCCCCCCC)CCCCCCCCCCCC)c3c21,0.986,22.73,68.6,15.37,-5.51,-2.77,-5.6,-3.83,,,2025,10.1021/acsaem.5c00940,"OPV-DB (Qiu, J., Zenodo, 2026, doi:10.5281/zenodo.20841543)"
PTB7-Th,FOIC,CCCCC(CC)COC(=O)c1sc2csc(-c3cc4c(-c5ccc(CC(CC)CCCC)s5)c5sccc5c(-c5ccc(CC(CC)CCCC)s5)c4s3)c2c1F,CCCCCCc1ccc(C2(c3ccc(CCCCCC)cc3)c3c(sc4cc(C=C5C(=O)c6cc(F)ccc6C5=C(C#N)C#N)sc34)-c3sc4c5c(sc4c32)-c2sc3cc(C=C4C(=O)c6cc(F)ccc6C4=C(C#N)C#N)sc3c2C5(c2ccc(CCCCCC)cc2)c2ccc(CCCCCC)cc2)cc1,0.72,25.8,70.5,13.1,-5.29,-3.72,-5.38,-3.91,,,2025,10.1016/j.cej.2025.167007,"OPV-DB (Qiu, J., Zenodo, 2026, doi:10.5281/zenodo.20841543)"
Pz1,L8-BO,CCCCCCCCCCCCCCCCC1(CCCCCCCCCCCCCCCC)c2cc3c(cc2-c2sc(/C=C4\C(=O)C5=C(C=CC(c6cccs6)C=C5)C4=C(C#N)C#N)cc21)C(CCCCCCCCCCCCCCCC)(CCCCCCCCCCCCCCCC)c1cc(/C=C2\C(=O)c4ccccc4C2=C(C#N)C#N)sc1-3,CCCCCCC(CCCC)Cc1c(/C=C2\C(=O)c3cc(F)c(F)cc3C2=C(C#N)C#N)sc2c1sc1c3c4nsnc4c4c5sc6c(CC(CCCC)CCCCCC)c(/C=C7\C(=O)c8cc(F)c(F)cc8C7=C(C#N)C#N)sc6c5n(CC(CC)CCCC)c4c3n(CC(CC)CCCC)c21,0.871,21.86,72.25,13.76,-5.74,-3.86,-5.68,-3.9,,,2025,10.1021/acsami.5c00969,"OPV-DB (Qiu, J., Zenodo, 2026, doi:10.5281/zenodo.20841543)"
BTR-Cl,L8-BO,CCCCCCC1=C(C2=CC(CCCCCC)=C(C3=CC=C(/C=C4\SC(=S)N(CC(CC)CCCC)C4=O)S3)S2)SC(C2=CC3=C(C4=CC(Cl)=C(CC(CC)CCCC)S4)C4=C(C=C(C5=CC(CCCCCC)=C(C6=CC(CCCCCC)=C(C7=CC=C(/C=C8/SC(=S)N(CCCCCC)C8=O)S7)S6)S5)S4)C(C4=CC(Cl)=C(CC(CC)CCCC)S4)=C3S2)=C1,CCCCCCC(CCCC)Cc1c(/C=C2\C(=O)c3cc(F)c(F)cc3C2=C(C#N)C#N)sc2c1sc1c3c4nsnc4c4c5sc6c(CC(CCCC)CCCCCC)c(/C=C7\C(=O)c8cc(F)c(F)cc8C7=C(C#N)C#N)sc6c5n(CC(CC)CCCC)c4c3n(CC(CC)CCCC)c21,0.86,22.44,70.3,13.6,-5.46,-3.7,-5.68,-3.9,,,2025,10.1016/j.dyepig.2025.113508,"OPV-DB (Qiu, J., Zenodo, 2026, doi:10.5281/zenodo.20841543)"
J52,i-IEICO-4Cl,CCCCCCCCC(CCCCCC)Cn1nc2c(-c3ccc(C)s3)c(F)c(F)c(-c3ccc(-c4cc5c(-c6ccc(CC(CC)CCCC)s6)c6sc(C)cc6c(-c6ccc(CC(CC)CCCC)s6)c5s4)s3)c2n1,CCCCCCC1=CC=C(C2(C3=CC=C(CCCCCC)C=C3)C3=CC4=C(C=C3C3=C2C=C(C2=C(OCC(CC)CCCC)C(/C=C5/C(=O)C6=CC(Cl)=C(Cl)C=C6C5=C(C#N)C#N)=CS2)S3)C(C2=CC=C(CCCCCC)C=C2)(C2=CC=C(CCCCCC)C=C2)C2=C4SC(C3=C(OCC(CC)CCCC)C(/C=C4/C(=O)C5=CC(Cl)=C(Cl)C=C5C4=C(C#N)C#N)=CS3)=C2)C=C1,0.85,21.22,66.2,13.18,-5.2,-3.05,-5.46,-3.82,,,2025,10.1016/j.molstruc.2025.145091,"OPV-DB (Qiu, J., Zenodo, 2026, doi:10.5281/zenodo.20841543)"
PTB7-Th,FNIC2,CCCCC(CC)COC(=O)c1sc2csc(-c3cc4c(-c5ccc(CC(CC)CCCC)s5)c5sccc5c(-c5ccc(CC(CC)CCCC)s5)c4s3)c2c1F,CCc1ccc(C2(c3ccc(CC)cc3)c3c(sc4cc(/C=C5\C(=O)c6cc(F)c(F)cc6C5=C(C#N)C#N)sc34)-c3sc4c(-c5ccc(CC)s5)c5c6c(sc5c(-c5ccc(CC)s5)c4c32)-c2sc3cc(/C=C4\C(=O)c5cc(F)c(F)cc5C4=C(C#N)C#N)sc3c2C6(c2ccc(CC)cc2)c2ccc(CC)cc2)cc1,0.72,25.6,71.9,13.3,-5.29,-3.72,-5.56,-4.0,,,2025,10.1016/j.cej.2025.167007,"OPV-DB (Qiu, J., Zenodo, 2026, doi:10.5281/zenodo.20841543)"
P3HT,IEICO,CCCCCCc1cc(C)sc1C,CCCCCCc1ccc(C2(c3ccc(CCCCCC)cc3)c3cc4c(cc3-c3sc(-c5sc(/C=C6\C(=O)c7ccccc7C6=C(C#N)C#N)cc5OCC(CC)CCCC)cc32)C(c2ccc(CCCCCC)cc2)(c2ccc(CCCCCC)cc2)c2cc(-c3sc(/C=C5\C(=O)c6ccccc6C5=C(C#N)C#N)cc3OCC(CC)CCCC)sc2-4)cc1,0.64,9.12,48.4,2.84,-5.01,-3.12,-5.32,-3.95,,,2025,10.1039/d5ee05059f,"OPV-DB (Qiu, J., Zenodo, 2026, doi:10.5281/zenodo.20841543)"
P3HT,PCBM,CCCCCCc1cc(C)sc1C,COC(=O)CCCC1(c2ccccc2)C23c4c5c6c7c8c9c(c%10c%11c2c2c%12c4c4c%13c5c5c7c7c8c8c%14c9c%10c9c%10c%11c2c2c%11c%12c4c4c%12c%13c5c5c7c7c8c8c%14c9c9c%10c2c2c%11c4c4c%12c5c7c5c8c9c2c45)C613,0.61,15.55,67.0,6.46,-5.01,-3.12,-6.1,-3.7,,,2025,10.1016/j.sse.2025.109056,"OPV-DB (Qiu, J., Zenodo, 2026, doi:10.5281/zenodo.20841543)"
PM6,ID4F,CCCCC(CC)Cc1sc(-c2c3cc(-c4ccc(-c5sc(-c6cccs6)c6c5C(=O)c5c(CC(CC)CCCC)sc(CC(CC)CCCC)c5C6=O)s4)sc3c(-c3cc(F)c(CC(CC)CCCC)s3)c3ccsc23)cc1F,CCC1(CC)c2cc3c(cc2-c2sc(/C=C4\C(=O)c5cc(F)c(F)cc5C4=C(C#N)C#N)cc21)C(CC)(CC)c1cc(/C=C2\C(=O)c4cc(F)c(F)cc4C2=C(C#N)C#N)sc1-3,0.783,16.5,69.6,8.98,-5.56,-3.65,-5.75,-4.06,,,2025,10.1039/d5ta03640b,"OPV-DB (Qiu, J., Zenodo, 2026, doi:10.5281/zenodo.20841543)"
J52-F,N2200,CCCCCCCCC(CCCCCC)CN1N=C2C(C3=CC=CS3)=C(F)C(F)=C(C3=CC=C(C4=CC5=C(C6=CC(F)=C(CC(CC)CCCC)S6)C6=C(C=CS6)C(C6=CC(F)=C(CC(CC)CCCC)S6)=C5S4)S3)C2=N1,CCCCCCCCCCC(CCCCCCCC)CN1C(=O)C2=C3C(=CC(C4=CC=C(C5=CC=CS5)S4)=C4C(=O)N(CC(CCCCCCCC)CCCCCCCCCC)C(=O)C(=C43)C=C2)C1=O,0.943,14.09,67.6,8.99,-5.36,-3.42,-5.71,-4.02,,,2025,10.1016/j.dyepig.2025.112955,"OPV-DB (Qiu, J., Zenodo, 2026, doi:10.5281/zenodo.20841543)"
BTR-Cl,Y6,CCCCCCC1=C(C2=CC(CCCCCC)=C(C3=CC=C(/C=C4\SC(=S)N(CC(CC)CCCC)C4=O)S3)S2)SC(C2=CC3=C(C4=CC(Cl)=C(CC(CC)CCCC)S4)C4=C(C=C(C5=CC(CCCCCC)=C(C6=CC(CCCCCC)=C(C7=CC=C(/C=C8/SC(=S)N(CCCCCC)C8=O)S7)S6)S5)S4)C(C4=CC(Cl)=C(CC(CC)CCCC)S4)=C3S2)=C1,CCCCCCCCCCCc1c(/C=C2\C(=O)c3cc(F)c(F)cc3C2=C(C#N)C#N)sc2c1sc1c3c4nsnc4c4c5sc6c(CCCCCCCCCCC)c(/C=C7\C(=O)c8cc(F)c(F)cc8C7=C(C#N)C#N)sc6c5n(CC(CC)CCCC)c4c3n(CC(CC)CCCC)c21,0.842,26.72,69.1,15.5,-5.46,-3.7,-5.65,-4.09,,,2025,10.1002/aenm.202504576,"OPV-DB (Qiu, J., Zenodo, 2026, doi:10.5281/zenodo.20841543)"
PM7,IXIC-4Cl,CC1=CC(=CC(=C1)C2=C3C=CC(=C4C5=C(C=C(S5)/C=C\6/C(=O)C7=CC(=CC(=C7)Cl)C(=O)/C6=C\C8=CC(=C(S8)C9=CC(=CC(=C9)C)C)C)SC4=C3S2)C)C,CCCCCCc1ccc(C2(c3ccc(CCCCCC)cc3)c3c(sc4cc(/C=C5\C(=O)c6cc(Cl)c(Cl)cc6C5=C(C#N)C#N)sc34)-c3sc4c5c(sc4c32)-c2sc3cc(/C=C4\C(=O)c6cc(Cl)c(Cl)cc6C4=C(C#N)C#N)sc3c2C5(c2ccc(CCCCCC)cc2)c2ccc(CCCCCC)cc2)cc1,0.857,23.99,74.7,15.37,-5.63,-3.67,-5.2,-3.95,,,2025,10.1016/j.molstruc.2025.145091,"OPV-DB (Qiu, J., Zenodo, 2026, doi:10.5281/zenodo.20841543)"
P3HT,FBR,CCCCCCc1cc(C)sc1C,CCCCCCCCC1(CCCCCCCC)c2cc(-c3ccc(/C=C4\SC(=S)N(CC)C4=O)c4nsnc34)ccc2-c2ccc(-c3ccc(/C=C4\SC(=S)N(CC)C4=O)c4nsnc34)cc21,0.88,4.78,67.2,2.85,-5.01,-3.12,-5.787,-3.673,,,2025,10.1039/d5ee05059f,"OPV-DB (Qiu, J., Zenodo, 2026, doi:10.5281/zenodo.20841543)"
P3HT,Y6,CCCCCCc1cc(C)sc1C,CCCCCCCCCCCc1c(/C=C2\C(=O)c3cc(F)c(F)cc3C2=C(C#N)C#N)sc2c1sc1c3c4nsnc4c4c5sc6c(CCCCCCCCCCC)c(/C=C7\C(=O)c8cc(F)c(F)cc8C7=C(C#N)C#N)sc6c5n(CC(CC)CCCC)c4c3n(CC(CC)CCCC)c21,0.54,11.39,44.8,2.79,-5.01,-3.12,-5.65,-4.09,,,2025,10.1039/d5ee05059f,"OPV-DB (Qiu, J., Zenodo, 2026, doi:10.5281/zenodo.20841543)"
D18,L8BO,CCCCCCC(CCCC)Cc1csc(-c2cc3c4nsnc4c4cc(-c5cc(CC(CCCC)CCCCCC)c(-c6cc7c(-c8cc(F)c(CC(CC)CCCC)s8)c8sccc8c(-c8cc(F)c(CC(CC)CCCC)s8)c7s6)s5)sc4c3s2)c1,CCCCCCCCCc1c(C=C2C(=O)c3cc(Cl)c(Cl)cc3C2=C(C#N)C#N)sc2c1sc1c3c4nsnc4c4c5sc6c(CCCCCCCCC)c(C=C7C(=O)c8cc(Cl)c(Cl)cc8C7=C(C#N)C#N)sc6c5n(CC(CCCC)CCCCCC)c4c3n(CC(CCCC)CCCCCC)c21,0.936,26.81,80.13,20.11,-5.51,-2.77,-5.665,-4.165,,,2025,10.1002/adfm.202524391,"OPV-DB (Qiu, J., Zenodo, 2026, doi:10.5281/zenodo.20841543)"
J52,IEICO,CCCCCCCCC(CCCCCC)Cn1nc2c(-c3ccc(C)s3)c(F)c(F)c(-c3ccc(-c4cc5c(-c6ccc(CC(CC)CCCC)s6)c6sc(C)cc6c(-c6ccc(CC(CC)CCCC)s6)c5s4)s3)c2n1,CCCCCCc1ccc(C2(c3ccc(CCCCCC)cc3)c3cc4c(cc3-c3sc(-c5sc(/C=C6\C(=O)c7ccccc7C6=C(C#N)C#N)cc5OCC(CC)CCCC)cc32)C(c2ccc(CCCCCC)cc2)(c2ccc(CCCCCC)cc2)c2cc(-c3sc(/C=C5\C(=O)c6ccccc6C5=C(C#N)C#N)cc3OCC(CC)CCCC)sc2-4)cc1,0.872,11.39,51.7,5.13,-5.2,-3.05,-5.32,-3.95,,,2025,10.1016/j.molstruc.2025.145091,"OPV-DB (Qiu, J., Zenodo, 2026, doi:10.5281/zenodo.20841543)"
PBDB-T,CRIC,CCCCC(CC)Cc1ccc(-c2c3cc(-c4ccc(-c5sc(-c6cccs6)c6c5C(=O)c5c(CC(CC)CCCC)sc(CC(CC)CCCC)c5C6=O)s4)sc3c(-c3ccc(CC(CC)CCCC)s3)c3ccsc23)s1,CCCCCCc1ccc(C2(c3ccc(CCCCCC)cc3)c3cc(/C=C4\C(=O)c5ccccc5C4=C(C#N)C#N)sc3-c3cc4c5cccc6c5c(cc4c4cccc2c34)-c2sc(/C=C3\C(=O)c4ccccc4C3=C(C#N)C#N)cc2C6(c2ccc(CCCCCC)cc2)c2ccc(CCCCCC)cc2)cc1,0.849,20.3,67.4,11.6,-5.33,-3.48,-5.44,-3.82,,,2025,10.1039/d5tc00204d,"OPV-DB (Qiu, J., Zenodo, 2026, doi:10.5281/zenodo.20841543)"
PBQx-TF,BTP-eC9,CCCCCCC(CCCC)CC1=CSC(C2=CC3=C(S2)C2=C(C=C(C4=CC(CC(CCCC)CCCCCC)=C(C5=CC6=C(C7=CC(F)=C(CC(CC)CCCC)S7)C7=C(C=CS7)C(C7=CC(F)=C(CC(CC)CCCC)S7)=C6S5)S4)S2)[C@H]2N=CC=N[C@H]32)=C1,CCCCCCCCCc1c(/C=C2\C(=O)c3cc(Cl)c(Cl)cc3C2=C(C#N)C#N)sc2c1sc1c3c4nsnc4c4c5sc6c(CCCCCCCCC)c(/C=C7\C(=O)c8cc(Cl)c(Cl)cc8C7=C(C#N)C#N)sc6c5n(CC(CCCC)CCCCCC)c4c3n(CC(CCCC)CCCCCC)c21,0.83,25.17,76.5,16.0,-5.41,-2.82,-5.68,-3.9,,,2025,10.1016/j.orgel.2025.107262,"OPV-DB (Qiu, J., Zenodo, 2026, doi:10.5281/zenodo.20841543)"
p-DTS(FBTTh2)2,PC71BM,CCCCCCc1ccc(-c2ccc(-c3cc(F)c(-c4cc5c(s4)-c4sc(-c6c(F)cc(-c7ccc(-c8ccc(CCCCCC)s8)s7)c7nsnc67)cc4[Si]5(CC(CC)CCCC)CC(CC)CCCC)c4nsnc34)s2)s1,COC(=O)CCCC1(c2ccccc2)C23c4c5ccc6c7cc8c9c%10c(cc%11cc%12c%13c%14c(cc%15c%16ccc-5c2c%16c2c5c%16c%17c(c(c46)c7c9c%17c4c%10c%11c%13c4c%16c%14c%152)C513)C%12)C8,0.8,14.6,68.0,7.94,-5.12,-3.34,-5.9,-3.9,,,2025,10.1016/j.cej.2025.167007,"OPV-DB (Qiu, J., Zenodo, 2026, doi:10.5281/zenodo.20841543)"
P2,PC61BM,CCCCCCCCCCCCN1C(=O)C2=C(c3ccc(-c4cc5c(s4)-c4cc6c(cc4[Si]5(CCCCCCCC)CCCCCCCC)-c4sccc4[Si]6(CCCCCCCC)CCCCCCCC)s3)N(CCCCCCCCCCCC)C(=O)C2=C1c1cccs1,COC(=O)CCCC1(c2ccccc2)C23c4c5c6c7c8c9c(c%10c%11c2c2c%12c4c4c%13c5c5c7c7c8c8c%14c9c%10c9c%10c%11c2c2c%11c%12c4c4c%12c%13c5c5c7c7c8c8c%14c9c9c%10c2c2c%11c4c4c%12c5c7c5c8c9c2c45)C613,0.58,11.29,37.0,2.38,-5.1,-3.7,-6.1,-3.7,,,2025,10.1021/acsomega.5c08115,"OPV-DB (Qiu, J., Zenodo, 2026, doi:10.5281/zenodo.20841543)"
B1,PY-IT,CCCCCCc1cc(-c2cc3c(-c4ccc(SCC(CC)CCCC)cc4)c4sc(-c5cc(CCCCCC)c(-c6cc(CCCCCC)c(-c7ccc(/C=C8/SC(=S)N(CCCC)C8=O)s7)s6)s5)cc4c(-c4ccc(SCC(CC)CCCC)cc4)c3s2)sc1-c1cc(CCCCCC)c(-c2ccc(/C=C3/SC(=S)N(CCCC)C3=O)s2)s1,CCCCCCCCCCCc1c(/C=C2\C(=O)c3ccccc3C2=C(C#N)C#N)sc2c1sc1c3c4nsnc4c4c5sc6c(CCCCCCCCCCC)c(/C=C7\C(=O)c8cc(-c9cccs9)ccc8C7=C(C#N)C#N)sc6c5n(CC(CCCCCCCC)CCCCCCCCCC)c4c3n(CC(CCCCCCCC)CCCCCCCCCC)c21,0.84,17.86,57.3,8.6,-5.37,-3.51,-5.68,-3.94,,,2025,10.1021/acsphotonics.5c02041,"OPV-DB (Qiu, J., Zenodo, 2026, doi:10.5281/zenodo.20841543)"
PTB7-Th,BTPV-4F-eC9,CCCCC(CC)COC(=O)c1sc2c(-c3cc4c(-c5ccc(CC(CC)CCCC)s5)c5sc(C)cc5c(-c5ccc(CC(CC)CCCC)s5)c4s3)sc(C)c2c1F,CCCCCCCCCC1=C(/C=C/C=C2\C(=O)C3=CC(F)=C(F)C=C3C2=C(C#N)C#N)SC2=C1SC1=C2N(CC(CCCC)CCCCCC)C2=C1C1=NSN=C1C1=C2N(CC(CCCC)CCCCCC)C2=C1SC1=C2SC(/C=C/C=C2\C(=O)C3=CC(F)=C(F)C=C3C2=C(C#N)C#N)=C1CCCCCCCCC,0.68,27.3,67.0,12.7,-5.21,-3.6,-5.38,-4.06,,,2025,10.1002/aenm.202502398,"OPV-DB (Qiu, J., Zenodo, 2026, doi:10.5281/zenodo.20841543)"
PBDB-T,PTB4Cl,CCCCC(CC)Cc1ccc(-c2c3cc(-c4ccc(-c5sc(-c6cccs6)c6c5C(=O)c5c(CC(CC)CCCC)sc(CC(CC)CCCC)c5C6=O)s4)sc3c(-c3ccc(CC(CC)CCCC)s3)c3ccsc23)s1,CCCCCCCCC(CCCCCC)COc1cc(-c2cc(-c3ccc(CCCCCC)cc3)c(/C=C3\C(=O)c4cc(Cl)c(Cl)cc4C3=C(C#N)C#N)s2)c(OCC(CCCCCC)CCCCCCCC)cc1-c1cc(-c2ccc(CCCCCC)cc2)c(/C=C2\C(=O)c3cc(Cl)c(Cl)cc3C2=C(C#N)C#N)s1,0.93,19.01,72.17,12.76,-5.33,-3.48,-5.91,-3.93,,,2025,10.1021/accountsmr.5c00291,"OPV-DB (Qiu, J., Zenodo, 2026, doi:10.5281/zenodo.20841543)"
PBDT-TBT-F,Y6,CCCCC(CC)COc1c2cc(-c3cc(/C=C/c4sc(-c5c(F)c(F)c(-c6ccc(CC(CC)CCCC)s6)c6nsnc56)cc4CC(CC)CCCC)cs3)sc2c(OCC(CC)CCCC)c2ccsc12,CCCCCCCCCCCc1c(/C=C2\C(=O)c3cc(F)c(F)cc3C2=C(C#N)C#N)sc2c1sc1c3c4nsnc4c4c5sc6c(CCCCCCCCCCC)c(/C=C7\C(=O)c8cc(F)c(F)cc8C7=C(C#N)C#N)sc6c5n(CC(CC)CCCC)c4c3n(CC(CC)CCCC)c21,0.815,22.66,68.69,12.69,-5.36,-3.19,-5.65,-4.09,,,2025,10.1002/anie.202518567,"OPV-DB (Qiu, J., Zenodo, 2026, doi:10.5281/zenodo.20841543)"
PBDB-T,PC71BM,CCCCC(CC)Cc1ccc(-c2c3cc(-c4ccc(-c5sc(-c6cccs6)c6c5C(=O)c5c(CC(CC)CCCC)sc(CC(CC)CCCC)c5C6=O)s4)sc3c(-c3ccc(CC(CC)CCCC)s3)c3ccsc23)s1,CCCCC(=O)OCC1(C2=CC=CC=C2)C3=CC=CC4=CC=CC5=CC=CC6=CC=C7C=CC=CC8=CC=CC1=C8C7=C6C5=C4C3,0.875,19.15,72.7,12.52,-5.33,-3.48,-6.1,-3.9,,,2025,10.1016/j.molstruc.2025.145091,"OPV-DB (Qiu, J., Zenodo, 2026, doi:10.5281/zenodo.20841543)"
PM7,ITC-2Cl,CC1=CC(=CC(=C1)C2=C3C=CC(=C4C5=C(C=C(S5)/C=C\6/C(=O)C7=CC(=CC(=C7)Cl)C(=O)/C6=C\C8=CC(=C(S8)C9=CC(=CC(=C9)C)C)C)SC4=C3S2)C)C,CCCCCCC1=CC=C(C2(C3=CC=C(CCCCCC)C=C3)C3=CC4=C(C=C3C3=C2C2=C(C=C(/C=C5\C(=O)C6=C(Cl)SC=C6C5=C(C#N)C#N)S2)S3)C(C2=CC=C(CCCCCC)C=C2)(C2=CC=C(CCCCCC)C=C2)C2=C4SC3=C2SC(/C=C2\C(=O)C4=C(Cl)SC=C4C2=C(C#N)C#N)=C3)C=C1,0.915,20.27,73.9,13.72,-5.63,-3.67,-5.58,-4.01,,,2025,10.1016/j.molstruc.2025.145091,"OPV-DB (Qiu, J., Zenodo, 2026, doi:10.5281/zenodo.20841543)"
PCE10,BTP-eC9,CCCCC(CC)COC(=O)c1sc2c(-c3cc4c(-c5ccc(CC(CC)CCCC)s5)c5sc(C)cc5c(-c5ccc(CC(CC)CCCC)s5)c4s3)sc(C)c2c1F,CCCCCCCCCc1c(/C=C2\C(=O)c3cc(Cl)c(Cl)cc3C2=C(C#N)C#N)sc2c1sc1c3c4nsnc4c4c5sc6c(CCCCCCCCC)c(/C=C7\C(=O)c8cc(Cl)c(Cl)cc8C7=C(C#N)C#N)sc6c5n(CC(CCCC)CCCCCC)c4c3n(CC(CCCC)CCCCCC)c21,0.704,25.71,69.1,12.73,-5.21,-3.6,-5.665,-4.165,,,2025,10.1002/aenm.202505706,"OPV-DB (Qiu, J., Zenodo, 2026, doi:10.5281/zenodo.20841543)"
J52-F,Y6,CCCCCCCCC(CCCCCC)CN1N=C2C(C3=CC=CS3)=C(F)C(F)=C(C3=CC=C(C4=CC5=C(C6=CC(F)=C(CC(CC)CCCC)S6)C6=C(C=CS6)C(C6=CC(F)=C(CC(CC)CCCC)S6)=C5S4)S3)C2=N1,CCCCCCCCCCCc1c(/C=C2\C(=O)c3cc(F)c(F)cc3C2=C(C#N)C#N)sc2c1sc1c3c4nsnc4c4c5sc6c(CCCCCCCCCCC)c(/C=C7\C(=O)c8cc(F)c(F)cc8C7=C(C#N)C#N)sc6c5n(CC(CC)CCCC)c4c3n(CC(CC)CCCC)c21,0.761,24.88,67.5,12.75,-5.36,-3.42,-5.65,-4.09,,,2025,10.1016/j.dyepig.2025.112955,"OPV-DB (Qiu, J., Zenodo, 2026, doi:10.5281/zenodo.20841543)"
J52,i-IEICO-4F,CCCCCCCCC(CCCCCC)Cn1nc2c(-c3ccc(C)s3)c(F)c(F)c(-c3ccc(-c4cc5c(-c6ccc(CC(CC)CCCC)s6)c6sc(C)cc6c(-c6ccc(CC(CC)CCCC)s6)c5s4)s3)c2n1,CCCCCCc1ccc(C2(c3ccc(CCCCCC)cc3)c3cc4c(cc3-c3sc(-c5scc(/C=C6\C(=O)c7cc(F)c(F)cc7C6=C(C#N)C#N)c5OCC(CC)CCCC)cc32)C(c2ccc(CCCCCC)cc2)(c2ccc(CCCCCC)cc2)c2cc(-c3scc(/C=C5\C(=O)c6cc(F)c(F)cc6C5=C(C#N)C#N)c3OCC(CC)CCCC)sc2-4)cc1,0.847,18.03,65.6,10.02,-5.2,-3.05,-5.018,-3.331,,,2025,10.1016/j.molstruc.2025.145091,"OPV-DB (Qiu, J., Zenodo, 2026, doi:10.5281/zenodo.20841543)"
PBQx-TF,A4T-16,CCCCCCC(CCCC)CC1=CSC(C2=CC3=C(S2)C2=C(C=C(C4=CC(CC(CCCC)CCCCCC)=C(C5=CC6=C(C7=CC(F)=C(CC(CC)CCCC)S7)C7=C(C=CS7)C(C7=CC(F)=C(CC(CC)CCCC)S7)=C6S5)S4)S2)[C@H]2N=CC=N[C@H]32)=C1,CCc1cc(CC)c(-c2cc(-c3cc(-c4c(CC)cc(CC)cc4CC)c(-c4sc(/C=C5\C(=O)c6cc(F)c(F)cc6C5=C(C#N)C#N)cc4CC)s3)sc2-c2sc(/C=C3\C(=O)c4cc(F)c(F)cc4C3=C(C#N)C#N)cc2CC)c(CC)c1,0.85,22.72,65.0,12.62,-5.41,-2.82,-5.67,-3.96,,,2025,10.1039/d5ta00384a,"OPV-DB (Qiu, J., Zenodo, 2026, doi:10.5281/zenodo.20841543)"
PM6,ITIC-2F,CCCCC(CC)Cc1sc(-c2c3cc(-c4ccc(-c5sc(-c6cccs6)c6c5C(=O)c5c(CC(CC)CCCC)sc(CC(CC)CCCC)c5C6=O)s4)sc3c(-c3cc(F)c(CC(CC)CCCC)s3)c3ccsc23)cc1F,CCCCCCc1ccc(C2(c3ccc(CCCCCC)cc3)c3cc4c(cc3-c3sc5cc(/C=C6/C(=O)c7ccccc7C6=C(C#N)C#N)sc5c32)C(c2ccc(CCCCCC)cc2)(c2ccc(CCCCCC)cc2)c2c-4sc3cc(/C=C4/C(=O)c5cc(F)c(F)cc5C4=C(C#N)C#N)sc23)cc1,0.944,18.7,69.4,12.3,-5.56,-3.65,-5.705,-4.08,,,2025,10.1002/adfm.202523848,"OPV-DB (Qiu, J., Zenodo, 2026, doi:10.5281/zenodo.20841543)"
PTB7-Th,IEICO-4F,CCCCC(CC)COC(=O)c1sc2c(-c3cc4c(-c5ccc(CC(CC)CCCC)s5)c5sc(C)cc5c(-c5ccc(CC(CC)CCCC)s5)c4s3)sc(C)c2c1F,CCCCCCc1ccc(C2(c3ccc(CCCCCC)cc3)c3cc4c(cc3-c3sc(-c5sc(/C=C6\C(=O)c7cc(F)c(F)cc7C6=C(C#N)C#N)cc5OCC(CC)CCCC)cc32)C(c2ccc(CCCCCC)cc2)(c2ccc(CCCCCC)cc2)c2cc(-c3scc(/C=C5/C(=O)c6cc(F)c(F)cc6C5=C(C#N)C#N)c3OCC(CC)CCCC)sc2-4)cc1,0.72,22.1,67.0,10.7,-5.21,-3.6,-5.44,-4.19,,,2025,10.1016/j.molstruc.2025.145091,"OPV-DB (Qiu, J., Zenodo, 2026, doi:10.5281/zenodo.20841543)"
BTR-Cl,PY-IT,CCCCCCc1cc(-c2cc3c(-c4cc(Cl)c(CC(CC)CCCC)s4)c4sc(-c5cc(CCCCCC)c(-c6cc(CCCCCC)c(-c7ccc(/C=C8/SC(=S)N(CCCCCC)C8=O)s7)s6)s5)cc4c(-c4cc(Cl)c(CC(CC)CCCC)s4)c3s2)sc1-c1cc(CCCCCC)c(-c2ccc(/C=C3\SC(=S)N(CC(CC)CCCC)C3=O)s2)s1,CCCCCCCCCCCc1c(/C=C2\C(=O)c3ccccc3C2=C(C#N)C#N)sc2c1sc1c3c4nsnc4c4c5sc6c(CCCCCCCCCCC)c(/C=C7\C(=O)c8cc(-c9cccs9)ccc8C7=C(C#N)C#N)sc6c5n(CC(CCCCCCCC)CCCCCCCCCC)c4c3n(CC(CCCCCCCC)CCCCCCCCCC)c21,0.965,18.62,55.69,10.01,-5.46,-3.7,-5.68,-3.94,,,2025,10.1021/acsami.5c16793,"OPV-DB (Qiu, J., Zenodo, 2026, doi:10.5281/zenodo.20841543)"
D18-Cl,IDIC,CCCCCCC(CCCC)Cc1csc(-c2cc3c4nsnc4c4cc(-c5cc(CC(CCCC)CCCCCC)c(-c6cc7c(-c8cc(Cl)c(CC(CC)CCCC)s8)c8sccc8c(-c8cc(Cl)c(CC(CC)CCCC)s8)c7s6)s5)sc4c3s2)c1,CCCCCCC1(CCCCCC)c2cc3c(cc2-c2sc(/C=C4\C(=O)c5ccccc5C4=C(C#N)C#N)cc21)C(CCCCCC)(CCCCCC)c1cc(/C=C2\C(=O)c4ccccc4C2=C(C#N)C#N)sc1-3,0.986,16.17,63.93,10.19,-5.51,-2.77,-5.69,-3.91,,,2025,10.1039/d5tc00560d,"OPV-DB (Qiu, J., Zenodo, 2026, doi:10.5281/zenodo.20841543)"
BDTS-2DPP,IEIC,CCSc1ccc(-c2c3cc(-c4ccc(C5=C6C(=O)N(CC)C(c7cccs7)=C6C(=O)N5CC)s4)sc3c(-c3ccc(SCC)s3)c3cc(-c4ccc(C5=C6C(=O)N(CC)C(c7cccs7)=C6C(=O)N5CC)s4)sc23)s1,CCCCCCc1ccc(C2(c3ccc(CCCCCC)cc3)c3cc4c(cc3-c3sc(-c5sc(/C=C6\C(=O)c7ccccc7C6=C(C#N)C#N)cc5CC(CC)CCCC)cc32)C(c2ccc(CCCCCC)cc2)(c2ccc(CCCCCC)cc2)c2cc(-c3sc(/C=C5\C(=O)c6ccccc6C5=C(C#N)C#N)cc3CC(CC)CCCC)sc2-4)cc1,0.94,10.87,59.0,6.03,-5.28,-3.49,-5.42,-3.82,,,2025,10.1039/d5ra04889c,"OPV-DB (Qiu, J., Zenodo, 2026, doi:10.5281/zenodo.20841543)"
PBDTT-TT,PC71BM,CCCCC(CC)COC(=O)c1cc2c(-c3cc4c(-c5ccc(CC(CC)CCCC)s5)c5sccc5c(-c5ccc(CC(CC)CCCC)s5)c4s3)scc2s1,COC(=O)CCCC1(c2ccccc2)C23c4c5ccc6c7cc8c9c%10c(cc%11cc%12c%13c%14c(cc%15c%16ccc-5c2c%16c2c5c%16c%17c(c(c46)c7c9c%17c4c%10c%11c%13c4c%16c%14c%152)C513)C%12)C8,0.8,18.06,70.93,10.23,-5.09,-3.22,-5.9,-3.9,,,2025,10.1016/j.cej.2025.167007,"OPV-DB (Qiu, J., Zenodo, 2026, doi:10.5281/zenodo.20841543)"
J52,i-IEICO,CCCCCCCCC(CCCCCC)Cn1nc2c(-c3ccc(C)s3)c(F)c(F)c(-c3ccc(-c4cc5c(-c6ccc(CC(CC)CCCC)s6)c6sc(C)cc6c(-c6ccc(CC(CC)CCCC)s6)c5s4)s3)c2n1,CCCCCCc1ccc(C2(c3ccc(CCCCCC)cc3)c3cc4c(cc3-c3sc(-c5cc(/C=C6\C(=O)c7ccccc7C6=C(C#N)C#N)cs5)cc32)C(c2ccc(CCCCCC)cc2)(c2ccc(CCCCCC)cc2)c2cc(-c3cc(/C=C5\C(=O)c6ccccc6C5=C(C#N)C#N)cs3)sc2-4)cc1,0.96,18.76,58.2,10.48,-5.2,-3.05,-5.31,-3.68,,,2025,10.1016/j.molstruc.2025.145091,"OPV-DB (Qiu, J., Zenodo, 2026, doi:10.5281/zenodo.20841543)"
PBDB-T,ITIC-Th,CCCCC(CC)Cc1ccc(-c2c3cc(-c4ccc(-c5sc(-c6cccs6)c6c5C(=O)c5c(CC(CC)CCCC)sc(CC(CC)CCCC)c5C6=O)s4)sc3c(-c3ccc(CC(CC)CCCC)s3)c3ccsc23)s1,CCCCCCc1ccc(C2(c3ccc(CCCCCC)s3)c3cc4c(cc3-c3sc5cc(/C=C6\C(=O)c7ccccc7C6=C(C#N)C#N)sc5c32)C(c2ccc(CCCCCC)s2)(c2ccc(CCCCCC)s2)c2c-4sc3cc(/C=C4\C(=O)c5ccccc5C4=C(C#N)C#N)sc23)s1,0.86,17.09,70.69,10.39,-5.33,-3.48,-5.673,-3.909,,,2025,10.1016/j.cej.2025.167007,"OPV-DB (Qiu, J., Zenodo, 2026, doi:10.5281/zenodo.20841543)"
PTQ10,IT-4Cl,CCCCCCCCC(CCCCCC)COc1cnc2c(C)c(F)c(F)c(-c3ccc(C)s3)c2n1,CCc1ccc(C2(c3ccc(CC)cc3)c3cc4c(cc3-c3sc5cc(/C=C6\C(=O)c7cc(Cl)c(Cl)cc7C6=C(C#N)C#N)sc5c32)C(c2ccc(CC)cc2)(c2ccc(CC)cc2)c2c-4sc3cc(/C=C4\C(=O)c5cc(Cl)c(Cl)cc5C4=C(C#N)C#N)sc23)cc1,0.89,19.33,70.46,12.12,-5.54,-2.92,-5.75,-4.09,,,2025,10.1016/j.molstruc.2025.145091,"OPV-DB (Qiu, J., Zenodo, 2026, doi:10.5281/zenodo.20841543)"
PTB7-Th,PC71BM,CCCCC(CC)COC(=O)c1sc2c(-c3cc4c(-c5ccc(CC(CC)CCCC)s5)c5sc(C)cc5c(-c5ccc(CC(CC)CCCC)s5)c4s3)sc(C)c2c1F,CCCCC(=O)OCC1(C2=CC=CC=C2)C3=CC=CC4=CC=CC5=CC=CC6=CC=C7C=CC=CC8=CC=CC1=C8C7=C6C5=C4C3,0.711,25.13,68.0,12.06,-5.21,-3.6,-6.1,-3.9,,,2025,10.1016/j.molstruc.2025.145091,"OPV-DB (Qiu, J., Zenodo, 2026, doi:10.5281/zenodo.20841543)"
PTB7-Th,A4T-16,CCCCC(CC)COC(=O)c1sc2c(-c3cc4c(-c5ccc(CC(CC)CCCC)s5)c5sc(C)cc5c(-c5ccc(CC(CC)CCCC)s5)c4s3)sc(C)c2c1F,CCc1cc(CC)c(-c2cc(-c3cc(-c4c(CC)cc(CC)cc4CC)c(-c4sc(/C=C5\C(=O)c6cc(F)c(F)cc6C5=C(C#N)C#N)cc4CC)s3)sc2-c2sc(/C=C3\C(=O)c4cc(F)c(F)cc4C3=C(C#N)C#N)cc2CC)c(CC)c1,0.776,20.5,66.4,10.6,-5.21,-3.6,-5.67,-3.96,,,2025,10.1021/acsenergylett.5c00666,"OPV-DB (Qiu, J., Zenodo, 2026, doi:10.5281/zenodo.20841543)"
P3HT,N2200,CCCCCCc1cc(C)sc1C,CCCCCCCCCCC(CCCCCCCC)CN1C(=O)C2=C3C(=CC(C4=CC=C(C5=CC=CS5)S4)=C4C(=O)N(CC(CCCCCCCC)CCCCCCCCCC)C(=O)C(=C43)C=C2)C1=O,1.092,19.573,55.371,11.834,-5.01,-3.12,-5.71,-4.02,,,2025,10.1039/d5na00721f,"OPV-DB (Qiu, J., Zenodo, 2026, doi:10.5281/zenodo.20841543)"
PM6,eC9-2Cl,CCCCC(CC)Cc1sc(-c2c3cc(-c4ccc(-c5sc(-c6cccs6)c6c5C(=O)c5c(CC(CC)CCCC)sc(CC(CC)CCCC)c5C6=O)s4)sc3c(-c3cc(F)c(CC(CC)CCCC)s3)c3ccsc23)cc1F,CCCCCCCCCC1=C(/C=C2\C(=O)C3=CC=C(Cl)C=C3C2=C(C#N)C#N)SC2=C1SC1=C2N(CC(CCCC)CCCCCC)C2=C1C1=NSN=C1C1=C2N(CC(CCCC)CCCCCC)C2=C1SC1=C2SC(/C=C2\C(=O)C3=CC=C(Cl)C=C3C2=C(C#N)C#N)=C1CCCCCCCCC,0.918,25.24,74.06,17.16,-5.56,-3.65,-5.57,-3.74,,,2025,10.1002/anie.202515114,"OPV-DB (Qiu, J., Zenodo, 2026, doi:10.5281/zenodo.20841543)"
P3HT,PC61BM,CCCCCCc1ccsc1,COC(=O)CCCC1(c2ccccc2)C23c4c5c6c7c8c9c(c%10c%11c2c2c%12c4c4c%13c5c5c7c7c8c8c%14c9c%10c9c%10c%11c2c2c%11c%12c4c4c%12c%13c5c5c7c7c8c8c%14c9c9c%10c2c2c%11c4c4c%12c5c7c5c8c9c2c45)C613,0.83,26.0,72.0,15.6,-5.01,-3.12,-6.1,-3.7,,,2025,10.1016/j.solener.2025.113778,"OPV-DB (Qiu, J., Zenodo, 2026, doi:10.5281/zenodo.20841543)"
J52-F,PY-IT,CCCCCCCCC(CCCCCC)CN1N=C2C(C3=CC=CS3)=C(F)C(F)=C(C3=CC=C(C4=CC5=C(C6=CC(F)=C(CC(CC)CCCC)S6)C6=C(C=CS6)C(C6=CC(F)=C(CC(CC)CCCC)S6)=C5S4)S3)C2=N1,CCCCCCCCCCCc1c(/C=C2\C(=O)c3ccccc3C2=C(C#N)C#N)sc2c1sc1c3c4nsnc4c4c5sc6c(CCCCCCCCCCC)c(/C=C7\C(=O)c8cc(-c9cccs9)ccc8C7=C(C#N)C#N)sc6c5n(CC(CCCCCCCC)CCCCCCCCCC)c4c3n(CC(CCCCCCCC)CCCCCCCCCC)c21,0.892,24.62,71.88,15.78,-5.36,-3.42,-5.68,-3.94,,,2025,10.1039/d5cc03097h,"OPV-DB (Qiu, J., Zenodo, 2026, doi:10.5281/zenodo.20841543)"
BTR-Cl,N3,CCCCCCC1=C(C2=CC(CCCCCC)=C(C3=CC=C(/C=C4\SC(=S)N(CC(CC)CCCC)C4=O)S3)S2)SC(C2=CC3=C(C4=CC(Cl)=C(CC(CC)CCCC)S4)C4=C(C=C(C5=CC(CCCCCC)=C(C6=CC(CCCCCC)=C(C7=CC=C(/C=C8/SC(=S)N(CCCCCC)C8=O)S7)S6)S5)S4)C(C4=CC(Cl)=C(CC(CC)CCCC)S4)=C3S2)=C1,CCCCCCCCCCCc1c(/C=C2\C(=O)c3cc(F)c(F)cc3C2=C(C#N)C#N)sc2c1sc1c3c4nsnc4c4c5sc6c(CCCCCCCCCCC)c(/C=C7\C(=O)c8cc(F)c(F)cc8C7=C(C#N)C#N)sc6c5n(CCC(CC)CCCC)c4c3n(CCC(CC)CCCC)c21,0.846,26.9,75.16,17.12,-5.46,-3.7,-5.64,-3.86,,,2025,10.1016/j.jechem.2025.09.046,"OPV-DB (Qiu, J., Zenodo, 2026, doi:10.5281/zenodo.20841543)"
D18,BO-4Cl,CCCCCCC(CCCC)Cc1csc(-c2cc3c4nsnc4c4cc(-c5cc(CC(CCCC)CCCCCC)c(-c6cc7c(-c8cc(F)c(CC(CC)CCCC)s8)c8sccc8c(-c8cc(F)c(CC(CC)CCCC)s8)c7s6)s5)sc4c3s2)c1,CCCCCCCCCCCc1c(/C=C2\C(=O)c3cc(Cl)c(Cl)cc3C2=C(C#N)C#N)sc2c1sc1c3c4nsnc4c4c5sc6c(CCCCCCCCCCC)c(/C=C7\C(=O)c8cc(Cl)c(Cl)cc8C7=C(C#N)C#N)sc6c5n(CC(CCCC)CCCCCC)c4c3n(CC(CCCC)CCCCCC)c21,0.911,27.54,81.33,20.4,-5.51,-2.77,-5.68,-4.1,,,2025,10.1002/adma.202517576,"OPV-DB (Qiu, J., Zenodo, 2026, doi:10.5281/zenodo.20841543)"
PM6,Y7,CCCCC(CC)Cc1sc(-c2c3cc(-c4ccc(-c5sc(-c6cccs6)c6c5C(=O)c5c(CC(CC)CCCC)sc(CC(CC)CCCC)c5C6=O)s4)sc3c(-c3cc(F)c(CC(CC)CCCC)s3)c3ccsc23)cc1F,CCCCCCCCCCCc1c(/C=C2\C(=O)c3cc(Cl)c(Cl)cc3C2=C(C#N)C#N)sc2c1sc1c3c4nsnc4c4c5sc6c(CCCCCCCCCCC)c(/C=C7\C(=O)c8cc(Cl)c(Cl)cc8C7=C(C#N)C#N)sc6c5n(CC(CC)CCCC)c4c3n(CC(CC)CCCC)c21,0.856,27.18,74.81,17.6,-5.56,-3.65,-5.72,-4.16,,,2025,10.1016/j.mtener.2025.101992,"OPV-DB (Qiu, J., Zenodo, 2026, doi:10.5281/zenodo.20841543)"
D18,Y6-BO,CCCCCCC(CCCC)CC1=CSC(C2=CC3=C(S2)C2=C(C=C(C4=CC(CC(CCCC)CCCCCC)=C(C5=CC6=C(C7=CC(F)=C(CC(CC)CCCC)S7)C7=C(C=CS7)C(C7=CC(F)=C(CC(CC)CCCC)S7)=C6S5)S4)S2)C2=NSN=C32)=C1,CCCCCCCCCCCc1c(/C=C2\C(=O)c3cc(F)c(F)cc3C2=C(C#N)C#N)sc2c1sc1c3c4nsnc4c4c5sc6c(CCCCCCCCCCC)c(/C=C7\C(=O)c8cc(F)c(F)cc8C7=C(C#N)C#N)sc6c5n(CC(CCCC)CCCCCC)c4c3n(CC(CCCC)CCCCCC)c21,0.862,28.91,79.96,19.92,-5.51,-2.77,-5.65,-4.1,,,2025,10.1002/adma.202500352,"OPV-DB (Qiu, J., Zenodo, 2026, doi:10.5281/zenodo.20841543)"
PM7,TfIF-4Cl,CC1=CC(=CC(=C1)C2=C3C=CC(=C4C5=C(C=C(S5)/C=C\6/C(=O)C7=CC(=CC(=C7)Cl)C(=O)/C6=C\C8=CC(=C(S8)C9=CC(=CC(=C9)C)C)C)SC4=C3S2)C)C,CCCCCCCCC1(CCCCCCCC)c2cc3c(cc2-c2cc4c(cc21)-c1sc(/C=C2\C(=O)c5cc(F)c(F)cc5C2=C(Cl)Cl)cc1C4(CCCCCCCC)CCCCCCCC)C(CCCCCCCC)(CCCCCCCC)c1cc2c(cc1-3)C(CCCCCCCC)(CCCCCCCC)c1cc(/C=C3\C(=O)c4cc(Cl)c(Cl)cc4C3=C(C#N)C#N)sc1-2,1.65,14.59,77.7,18.71,-5.63,-3.67,-5.71,-4.09,,,2025,10.1039/d5ta06086a,"OPV-DB (Qiu, J., Zenodo, 2026, doi:10.5281/zenodo.20841543)"
PM6,N3,CCCCC(CC)Cc1sc(-c2c3cc(-c4ccc(-c5sc(-c6cccs6)c6c5C(=O)c5c(CC(CC)CCCC)sc(CC(CC)CCCC)c5C6=O)s4)sc3c(-c3cc(F)c(CC(CC)CCCC)s3)c3ccsc23)cc1F,CCCCCCCCCCCc1c(/C=C2\C(=O)c3cc(F)c(F)cc3C2=C(C#N)C#N)sc2c1sc1c3c4nsnc4c4c5sc6c(CCCCCCCCCCC)c(/C=C7\C(=O)c8cc(F)c(F)cc8C7=C(C#N)C#N)sc6c5n(CCC(CC)CCCC)c4c3n(CCC(CC)CCCC)c21,0.856,27.8,77.88,18.52,-5.56,-3.65,-5.64,-3.86,,,2025,10.1039/d5ee06512g,"OPV-DB (Qiu, J., Zenodo, 2026, doi:10.5281/zenodo.20841543)"
PM6,Y18,CCCCC(CC)Cc1sc(-c2c3cc(-c4ccc(-c5sc(-c6cccs6)c6c5C(=O)c5c(CC(CC)CCCC)sc(CC(CC)CCCC)c5C6=O)s4)sc3c(-c3cc(F)c(CC(CC)CCCC)s3)c3ccsc23)cc1F,CCc1c(/C=C2\C(=O)c3cc(F)c(F)cc3C2=C(C#N)C#N)sc2c1sc1c3c4nn(CC)nc4c4c5sc6c(CC)c(/C=C7\C(=O)c8cc(F)c(F)cc8C7=C(C#N)C#N)sc6c5n(CC)c4c3n(CC)c21,0.864,27.6,77.61,18.51,-5.56,-3.65,-5.58,-3.98,,,2025,10.1002/adfm.202517542,"OPV-DB (Qiu, J., Zenodo, 2026, doi:10.5281/zenodo.20841543)"
P3HT,N7,CCCCCCc1cc(C)sc1C,CCN1C(=O)C2=C(c3ccc(-c4ccc5c6ccc(-c7ccc(C8=C9C(=O)N(CC)C(c%10cccs%10)=C9C(=O)N8CC)s7)cc6n(CC)c5c4)s3)N(CC)C(=O)C2=C1c1cccs1,1.17,3.16,62.0,2.3,-5.01,-3.12,-5.56,-3.74,,,2025,10.1016/j.molstruc.2025.145091,"OPV-DB (Qiu, J., Zenodo, 2026, doi:10.5281/zenodo.20841543)"
J52,i-IEICO-2Cl,CCCCCCCCC(CCCCCC)Cn1nc2c(-c3ccc(C)s3)c(F)c(F)c(-c3ccc(-c4cc5c(-c6ccc(CC(CC)CCCC)s6)c6sc(C)cc6c(-c6ccc(CC(CC)CCCC)s6)c5s4)s3)c2n1,CCCCCCC1=CC=C(C2(C3=CC=C(CCCCCC)C=C3)C3=CC4=C(C=C3C3=C2C=C(C2=C(OCC(CC)CCCC)C(/C=C5\C(=O)C6=CC(Cl)=CC=C6C5=C(C#N)C#N)=CS2)S3)C(C2=CC=C(CCCCCC)C=C2)(C2=CC=C(CCCCCC)C=C2)C2=C4SC(C3=C(OCC(CC)CCCC)C(/C=C4\C(=O)C5=CC(Cl)=CC=C5C4=C(C#N)C#N)=CS3)=C2)C=C1,0.884,19.5,65.9,8.2,-5.2,-3.05,-5.42,-3.75,,,2025,10.1016/j.molstruc.2025.145091,"OPV-DB (Qiu, J., Zenodo, 2026, doi:10.5281/zenodo.20841543)"
J61,N2200,CCCCCCCCCCCCSc1ccc(-c2c3cc(-c4ccc(-c5c(F)c(F)c(-c6cccs6)c6nn(CC(CCCCCC)CCCCCCCC)nc56)s4)sc3c(-c3ccc(SCCCCCCCCCCCC)s3)c3ccsc23)s1,CCCCCCCCCCC(CCCCCCCC)CN1C(=O)C2=C3C(=CC(C4=CC=C(C5=CC=CS5)S4)=C4C(=O)N(CC(CCCCCCCC)CCCCCCCCCC)C(=O)C(=C43)C=C2)C1=O,0.88,9.3,57.0,4.7,-5.3,-3.15,-5.71,-4.02,,,2025,10.1002/adfm.202530703,"OPV-DB (Qiu, J., Zenodo, 2026, doi:10.5281/zenodo.20841543)"
PM6,Y5,CCCCC(CC)Cc1sc(-c2c3cc(-c4ccc(-c5sc(-c6cccs6)c6c5C(=O)c5c(CC(CC)CCCC)sc(CC(CC)CCCC)c5C6=O)s4)sc3c(-c3cc(F)c(CC(CC)CCCC)s3)c3ccsc23)cc1F,CCCCC(CC)CC1=C(/C=C2\C(=O)C3=CC=CC=C3C2=C(C#N)C#N)SC2=C1SC1=C2N(CC(CC)CCCC)C2=C1C1=NSN=C1C1=C2N(CC(CC)CCCC)C2=C1SC1=C2SC(/C=C2\C(=O)C3=CC=CC=C3C2=C(C#N)C#N)=C1CC(CC)CCCC,0.948,15.17,57.25,8.23,-5.56,-3.65,-5.55,-3.87,,,2025,10.1002/adfm.202517542,"OPV-DB (Qiu, J., Zenodo, 2026, doi:10.5281/zenodo.20841543)"
P3HT,H1,CCCCCCc1cc(C)sc1C,CCN1C(=O)C2=C(c3ccc(-c4ccc5c(c4)C(=C4c6cc(-c7ccc(C8=C9C(=O)N(CC)C(c%10cccs%10)=C9C(=O)N8CC)s7)ccc6-c6ccc(-c7ccc(C8=C9C(=O)N(CC)C(c%10cccs%10)=C9C(=O)N8CC)s7)cc64)c4cc(-c6ccc(C7=C8C(=O)N(CC)C(c9cccs9)=C8C(=O)N7CC)s6)ccc4-5)s3)N(CC)C(=O)C2=C1c1cccs1,1.17,7.74,60.0,5.42,-5.01,-3.12,-5.51,-3.84,,,2025,10.1016/j.molstruc.2025.145091,"OPV-DB (Qiu, J., Zenodo, 2026, doi:10.5281/zenodo.20841543)"
PB2T,BTP-eC9,CCOC(=O)c1ccsc1-c1cc(C(=O)OCC)c(-c2cc3c(-c4ccc(CC)s4)c4sc(-c5cc(C(=O)OCC)c(-c6cc(C(=O)OCC)c(-c7cc8c(-c9ccc(CC)s9)c9sc(-c%10cc(C(=O)OCC)c(-c%11cc(C(=O)OCC)c(-c%12cc%13c(-c%14ccc(CC)s%14)c%14sccc%14c(-c%14ccc(CC)s%14)c%13s%12)s%11)s%10)cc9c(-c9ccc(CC)s9)c8s7)s6)s5)cc4c(-c4ccc(CC)s4)c3s2)s1,CCCCCCCCCc1c(/C=C2\C(=O)c3cc(Cl)c(Cl)cc3C2=C(C#N)C#N)sc2c1sc1c3c4nsnc4c4c5sc6c(CCCCCCCCC)c(/C=C7\C(=O)c8cc(Cl)c(Cl)cc8C7=C(C#N)C#N)sc6c5n(CC(CCCC)CCCCCC)c4c3n(CC(CCCC)CCCCCC)c21,0.8,22.26,63.0,11.22,-5.63,-3.63,-5.68,-3.9,,,2025,10.1039/d5tc02173a,"OPV-DB (Qiu, J., Zenodo, 2026, doi:10.5281/zenodo.20841543)"
DRTB-TC4,IT-4F,CCc1ccc(-c2c3cc(-c4cc5c(-c6ccc(CC)s6)c6sc(-c7cc8c(-c9ccc(CC)s9)c9sc(/C=C%10/SC(=S)N(CC)C%10=O)cc9c(-c9ccc(CC)s9)c8s7)cc6c(-c6ccc(CC)s6)c5s4)sc3c(-c3ccc(CC)s3)c3cc(/C=C4\SC(=S)N(CC)C4=O)sc23)s1,CCCCCCc1ccc(C2(c3ccc(CCCCCC)cc3)c3cc4c(cc3-c3sc5cc(/C=C6\C(=O)c7cc(F)c(F)cc7C6=C(C#N)C#N)sc5c32)C(c2ccc(CCCCCC)cc2)(c2ccc(CCCCCC)cc2)c2c-4sc3cc(/C=C4\C(=O)c5cc(F)c(F)cc5C4=C(C#N)C#N)sc23)cc1,0.91,18.27,68.0,11.24,-5.51,-3.34,-5.66,-4.14,,,2025,10.1039/d5ra04889c,"OPV-DB (Qiu, J., Zenodo, 2026, doi:10.5281/zenodo.20841543)"
PCDTBT,PC71BM,CCCCCCCCC(CCCCCCCC)N1C2=CC=CC=C2C2=CC=C(C3=CC=C(C4=CC=C(C5=CC=CS5)C5=NSN=C45)S3)C=C21,CCCCC(=O)OCC1(C2=CC=CC=C2)C3=CC=CC4=CC=CC5=CC=CC6=CC=C7C=CC=CC8=CC=CC1=C8C7=C6C5=C4C3,0.91,8.31,61.9,4.7,-5.5,-3.6,-6.1,-3.9,,,2025,10.1016/j.synthmet.2025.117905,"OPV-DB (Qiu, J., Zenodo, 2026, doi:10.5281/zenodo.20841543)"
PSBTBT,PC71BM,CCCCC(CC)C[Si]1(CC(CC)CCCC)c2ccsc2-c2sc(-c3cccc4nsnc34)cc21,COC(=O)CCCC1(c2ccccc2)C23c4c5ccc6c7cc8c9c%10c(cc%11cc%12c%13c%14c(cc%15c%16ccc-5c2c%16c2c5c%16c%17c(c(c46)c7c9c%17c4c%10c%11c%13c4c%16c%14c%152)C513)C%12)C8,0.63,13.52,62.6,5.3,-5.185,-3.335,-5.9,-3.9,,,2025,10.1016/j.cej.2025.167007,"OPV-DB (Qiu, J., Zenodo, 2026, doi:10.5281/zenodo.20841543)"
PBQx-TF,PY-IT,CCCCCCC(CCCC)CC1=CSC(C2=CC3=C(S2)C2=C(C=C(C4=CC(CC(CCCC)CCCCCC)=C(C5=CC6=C(C7=CC(F)=C(CC(CC)CCCC)S7)C7=C(C=CS7)C(C7=CC(F)=C(CC(CC)CCCC)S7)=C6S5)S4)S2)[C@H]2N=CC=N[C@H]32)=C1,CCCCCCCCCCCc1c(/C=C2\C(=O)c3ccccc3C2=C(C#N)C#N)sc2c1sc1c3c4nsnc4c4c5sc6c(CCCCCCCCCCC)c(/C=C7\C(=O)c8cc(-c9cccs9)ccc8C7=C(C#N)C#N)sc6c5n(CC(CCCCCCCC)CCCCCCCCCC)c4c3n(CC(CCCCCCCC)CCCCCCCCCC)c21,0.921,26.19,76.67,18.5,-5.41,-2.82,-5.68,-3.94,,,2025,10.1002/adfm.202503009,"OPV-DB (Qiu, J., Zenodo, 2026, doi:10.5281/zenodo.20841543)"
D18,BTP-eC9,CCCCCCC(CCCC)CC1=CSC(C2=CC3=C(S2)C2=C(C=C(C4=CC(CC(CCCC)CCCCCC)=C(C5=CC6=C(C7=CC(F)=C(CC(CC)CCCC)S7)C7=C(C=CS7)C(C7=CC(F)=C(CC(CC)CCCC)S7)=C6S5)S4)S2)C2=NSN=C32)=C1,CCCCCCCCCc1c(/C=C2\C(=O)c3cc(Cl)c(Cl)cc3C2=C(C#N)C#N)sc2c1sc1c3c4nsnc4c4c5sc6c(CCCCCCCCC)c(/C=C7\C(=O)c8cc(Cl)c(Cl)cc8C7=C(C#N)C#N)sc6c5n(CC(CCCC)CCCCCC)c4c3n(CC(CCCC)CCCCCC)c21,0.891,28.54,80.83,20.57,-5.51,-2.77,-5.68,-3.9,,,2025,10.1002/adma.202503072,"OPV-DB (Qiu, J., Zenodo, 2026, doi:10.5281/zenodo.20841543)"
P3HT,IT-4F,CCCCCCc1cc(C)sc1C,CCCCCCc1ccc(C2(c3ccc(CCCCCC)cc3)c3cc4c(cc3-c3sc5cc(/C=C6\C(=O)c7cc(F)c(F)cc7C6=C(C#N)C#N)sc5c32)C(c2ccc(CCCCCC)cc2)(c2ccc(CCCCCC)cc2)c2c-4sc3cc(/C=C4\C(=O)c5cc(F)c(F)cc5C4=C(C#N)C#N)sc23)cc1,0.47,2.75,40.0,0.52,-5.01,-3.12,-5.66,-4.14,,,2025,10.1039/d5ee05059f,"OPV-DB (Qiu, J., Zenodo, 2026, doi:10.5281/zenodo.20841543)"
D18,BO-4Cl,CCCCCCC(CCCC)CC1=CSC(C2=CC3=C(S2)C2=C(C=C(C4=CC(CC(CCCC)CCCCCC)=C(C5=CC6=C(C7=CC(F)=C(CC(CC)CCCC)S7)C7=C(C=CS7)C(C7=CC(F)=C(CC(CC)CCCC)S7)=C6S5)S4)S2)C2=NSN=C32)=C1,CCCCCCCCCCCC1=C(/C=C2\C(=O)C3=CC(Cl)=C(Cl)C=C3C2=C(C#N)C#N)SC2=C1SC1=C2N(CC(CCCC)CCCCCC)C2=C1C1=NSN=C1C1=C2N(CC(CCCC)CCCCCC)C2=C1SC1=C2SC(/C=C2\C(=O)C3=CC(Cl)=C(Cl)C=C3C2=C(C#N)C#N)=C1CCCCCCCCCCC,0.904,27.59,79.98,19.95,-5.51,-2.77,-5.68,-4.1,,,2025,10.1002/adma.202517576,"OPV-DB (Qiu, J., Zenodo, 2026, doi:10.5281/zenodo.20841543)"
PM6,PY-IT,CCCCC(CC)Cc1sc(-c2c3cc(-c4ccc(-c5sc(-c6cccs6)c6c5C(=O)c5c(CC(CC)CCCC)sc(CC(CC)CCCC)c5C6=O)s4)sc3c(-c3cc(F)c(CC(CC)CCCC)s3)c3ccsc23)cc1F,CCCCCCCCCCCc1c(/C=C2\C(=O)c3ccccc3C2=C(C#N)C#N)sc2c1sc1c3c4nsnc4c4c5sc6c(CCCCCCCCCCC)c(/C=C7\C(=O)c8cc(-c9cccs9)ccc8C7=C(C#N)C#N)sc6c5n(CC(CCCCCCCC)CCCCCCCCCC)c4c3n(CC(CCCCCCCC)CCCCCCCCCC)c21,0.948,26.8,78.8,19.8,-5.56,-3.65,-5.68,-3.94,,,2025,10.1016/j.matt.2025.102614,"OPV-DB (Qiu, J., Zenodo, 2026, doi:10.5281/zenodo.20841543)"
D18-Cl,SY1,CCCCCCC(CCCC)Cc1csc(-c2cc3c4nsnc4c4cc(-c5cc(CC(CCCC)CCCCCC)c(-c6cc7c(-c8cc(Cl)c(CC(CC)CCCC)s8)c8sccc8c(-c8cc(Cl)c(CC(CC)CCCC)s8)c7s6)s5)sc4c3s2)c1,CCCCCCCCCCCC1=C(/C=C2\C(=O)C3=CC=C(Cl)C=C3C2=C(C#N)C#N)SC2=C1SC1=C2N(CC(CC)CCCC)C2=C1C1=NSN=C1C1=C2N(CC(CC)CCCC)C2=C1SC1=C2SC(/C=C2\C(=O)C3=CC(F)=C(F)C=C3C2=C(C#N)C#N)=C1CCCCCCCCCCC,0.871,27.141,74.42,17.6,-5.48,-2.75,-5.68,-3.95,,,2025,10.1039/d5ta08724d,"OPV-DB (Qiu, J., Zenodo, 2026, doi:10.5281/zenodo.20841543)"
D18,L8-BO,CCCCCCC(CCCC)CC1=CSC(C2=CC3=C(S2)C2=C(C=C(C4=CC(CC(CCCC)CCCCCC)=C(C5=CC6=C(C7=CC(F)=C(CC(CC)CCCC)S7)C7=C(C=CS7)C(C7=CC(F)=C(CC(CC)CCCC)S7)=C6S5)S4)S2)C2=NSN=C32)=C1,CCCCCCC(CCCC)Cc1c(/C=C2\C(=O)c3cc(F)c(F)cc3C2=C(C#N)C#N)sc2c1sc1c3c4nsnc4c4c5sc6c(CC(CCCC)CCCCCC)c(/C=C7\C(=O)c8cc(F)c(F)cc8C7=C(C#N)C#N)sc6c5n(CC(CC)CCCC)c4c3n(CC(CC)CCCC)c21,0.901,27.69,83.93,20.94,-5.51,-2.77,-5.68,-3.9,,,2025,10.1002/adma.202519230,"OPV-DB (Qiu, J., Zenodo, 2026, doi:10.5281/zenodo.20841543)"
L8-BO,D18,CCCCCCC(CCCC)Cc1c(/C=C2\C(=O)c3cc(F)c(F)cc3C2=C(C#N)C#N)sc2c1sc1c3c4nsnc4c4c5sc6c(CC(CCCC)CCCCCC)c(/C=C7\C(=O)c8cc(F)c(F)cc8C7=C(C#N)C#N)sc6c5n(CC(CC)CCCC)c4c3n(CC(CC)CCCC)c21,CCCCCCC(CCCC)CC1=CSC(C2=CC3=C(S2)C2=C(C=C(C4=CC(CC(CCCC)CCCCCC)=C(C5=CC6=C(C7=CC(F)=C(CC(CC)CCCC)S7)C7=C(C=CS7)C(C7=CC(F)=C(CC(CC)CCCC)S7)=C6S5)S4)S2)C2=NSN=C32)=C1,0.856,1.429,52.51,0.64,-5.68,-3.9,-5.51,-2.77,,,2025,10.1016/j.cej.2025.168974,"OPV-DB (Qiu, J., Zenodo, 2026, doi:10.5281/zenodo.20841543)"
D18-Cl,L8-BO,CCCCCCC(CCCC)Cc1csc(-c2cc3c4nsnc4c4cc(-c5cc(CC(CCCC)CCCCCC)c(-c6cc7c(-c8cc(Cl)c(CC(CC)CCCC)s8)c8sccc8c(-c8cc(Cl)c(CC(CC)CCCC)s8)c7s6)s5)sc4c3s2)c1,CCCCCCC(CCCC)Cc1c(/C=C2\C(=O)c3cc(F)c(F)cc3C2=C(C#N)C#N)sc2c1sc1c3c4nsnc4c4c5sc6c(CC(CCCC)CCCCCC)c(/C=C7\C(=O)c8cc(F)c(F)cc8C7=C(C#N)C#N)sc6c5n(CC(CC)CCCC)c4c3n(CC(CC)CCCC)c21,0.93,27.62,80.12,20.82,-5.48,-2.75,-5.665,-4.165,,,2025,10.1002/adma.202521440,"OPV-DB (Qiu, J., Zenodo, 2026, doi:10.5281/zenodo.20841543)"
PL1,A-WSSe-Cl,CCCCC(CC)Cc1ccc(-c2c3cc(-c4ccc(-c5sc(-c6ccc(-c7cc8c(-c9cc(F)c(CC(CC)CCCC)s9)c9sccc9c(-c9cc(F)c(CC(CC)CCCC)s9)c8s7)s6)c6c5C(=O)c5c(CC(CC)CCCC)sc(CC(CC)CCCC)c5C6=O)s4)sc3c(-c3ccc(CC(CC)CCCC)s3)c3cc(-c4ccc(-c5sc(-c6cccs6)c6c5C(=O)c5c(CC(CC)CCCC)sc(CC(CC)CCCC)c5C6=O)s4)sc23)s1,CCCCCCCCCCCc1c(/C=C2\C(=O)c3cc(Cl)c(Cl)cc3C2=C(C#N)C#N)[se]c2c1SC1c3c(c4c(c5nsnc35)c3sc5c(CCCCCCCCCCC)c(/C=C6\C(=O)c7cc(Cl)c(Cl)cc7C6=C(C#N)C#N)sc5c3n4CC(CCCC)CCCCCC)N(CC(CCCC)CCCCCC)C21,0.86,26.536,77.811,17.762,-5.47,-3.52,-5.7,-3.86,,,2025,10.1039/d5ta08724d,"OPV-DB (Qiu, J., Zenodo, 2026, doi:10.5281/zenodo.20841543)"
PM6,PYT,CCCCC(CC)Cc1sc(-c2c3cc(-c4ccc(-c5sc(-c6cccs6)c6c5C(=O)c5c(CC(CC)CCCC)sc(CC(CC)CCCC)c5C6=O)s4)sc3c(-c3cc(F)c(CC(CC)CCCC)s3)c3ccsc23)cc1F,CCCCCCCCCCCCC(CCCCCCCCCC)Cn1c2c3sc(/C=C4\C(=O)c5ccccc5C4=C(C#N)C#N)c(CCCCCCCCCCC)c3sc2c2c3nsnc3c3c4sc5c(CCCCCCCCCCC)c(/C=C6\C(=O)c7cc(-c8cccs8)ccc7C6=C(C#N)C#N)sc5c4n(CC(CCCCCCCCCC)CCCCCCCCCCCC)c3c21,0.944,25.75,74.29,18.06,-5.56,-3.65,-5.63,-3.72,,,2025,10.1039/d5ee06663h,"OPV-DB (Qiu, J., Zenodo, 2026, doi:10.5281/zenodo.20841543)"
PBDBT,BTP-eC9,CCCCC(CC)Cc1sc(-c2c3cc(-c4cccc5nsnc45)sc3c(-c3cc(Cl)c(CC(CC)CCCC)s3)c3ccsc23)cc1Cl,CCCCCCCCCc1c(/C=C2\C(=O)c3cc(Cl)c(Cl)cc3C2=C(C#N)C#N)sc2c1sc1c3c4nsnc4c4c5sc6c(CCCCCCCCC)c(/C=C7\C(=O)c8cc(Cl)c(Cl)cc8C7=C(C#N)C#N)sc6c5n(CC(CCCC)CCCCCC)c4c3n(CC(CCCC)CCCCCC)c21,0.7063,24.59,55.27,9.61,-5.33,-3.48,-5.665,-4.165,,,2026,10.1021/acsapm.6c00286,"OPV-DB (Qiu, J., Zenodo, 2026, doi:10.5281/zenodo.20841543)"
PBDB-T,PCBM,CCCCC(CC)Cc1ccc(-c2c3cc(-c4ccc(-c5sc(-c6cccs6)c6c5C(=O)c5c(CC(CC)CCCC)sc(CC(CC)CCCC)c5C6=O)s4)sc3c(-c3ccc(CC(CC)CCCC)s3)c3ccsc23)s1,COC(=O)CCCC1(c2ccccc2)C23c4c5c6c7c8c9c(c%10c%11c2c2c%12c4c4c%13c5c5c7c7c8c8c%14c9c%10c9c%10c%11c2c2c%11c%12c4c4c%12c%13c5c5c7c7c8c8c%14c9c9c%10c2c2c%11c4c4c%12c5c7c5c8c9c2c45)C613,0.846,16.8,67.0,9.51,-5.33,-3.48,-6.1,-3.7,,,2026,10.1016/j.surfin.2026.108697,"OPV-DB (Qiu, J., Zenodo, 2026, doi:10.5281/zenodo.20841543)"
P2,L8-BO,CCCCCCCCCCCCN1C(=O)C2=C(c3ccc(-c4cc5c(s4)-c4cc6c(cc4[Si]5(CCCCCCCC)CCCCCCCC)-c4sccc4[Si]6(CCCCCCCC)CCCCCCCC)s3)N(CCCCCCCCCCCC)C(=O)C2=C1c1cccs1,CCCCCCC(CCCC)Cc1c(/C=C2\C(=O)c3cc(F)c(F)cc3C2=C(C#N)C#N)sc2c1sc1c3c4nsnc4c4c5sc6c(CC(CCCC)CCCCCC)c(/C=C7\C(=O)c8cc(F)c(F)cc8C7=C(C#N)C#N)sc6c5n(CC(CC)CCCC)c4c3n(CC(CC)CCCC)c21,0.79,15.58,44.13,6.17,-5.1,-3.7,-5.68,-3.9,,,2026,10.1016/j.synthmet.2026.118234,"OPV-DB (Qiu, J., Zenodo, 2026, doi:10.5281/zenodo.20841543)"
P1,L8-BO,CCCCCCCC[Si]1(CCCCCCCC)c2cc3c(cc2-c2sccc21)[Si](CCCCCCCC)(CCCCCCCC)c1cc(-c2cccc4nsnc24)sc1-3,CCCCCCC(CCCC)Cc1c(/C=C2\C(=O)c3cc(F)c(F)cc3C2=C(C#N)C#N)sc2c1sc1c3c4nsnc4c4c5sc6c(CC(CCCC)CCCCCC)c(/C=C7\C(=O)c8cc(F)c(F)cc8C7=C(C#N)C#N)sc6c5n(CC(CC)CCCC)c4c3n(CC(CC)CCCC)c21,0.83,17.21,41.78,7.1,-5.5,-3.6,-5.68,-3.9,,,2026,10.1016/j.synthmet.2026.118234,"OPV-DB (Qiu, J., Zenodo, 2026, doi:10.5281/zenodo.20841543)"
PBQx-TF,PY-IT,CCCCCCC(CCCC)Cc1csc(-c2cc3c(s2)-c2sc(-c4cc(CC(CCCC)CCCCCC)c(-c5cc6c(-c7cc(F)c(CC(CC)CCCC)s7)c7sccc7c(-c7cc(F)c(CC(CC)CCCC)s7)c6s5)s4)cc2[C@H]2N=CC=N[C@H]32)c1,CCCCCCCCCCCc1c(/C=C2\C(=O)c3ccccc3C2=C(C#N)C#N)sc2c1sc1c3c4nsnc4c4c5sc6c(CCCCCCCCCCC)c(/C=C7\C(=O)c8cc(-c9cccs9)ccc8C7=C(C#N)C#N)sc6c5n(CC(CCCCCCCC)CCCCCCCCCC)c4c3n(CC(CCCCCCCC)CCCCCCCCCC)c21,0.91,26.54,78.6,19.01,-5.41,-2.82,-5.68,-3.94,,,2026,10.1016/j.cej.2026.173489,"OPV-DB (Qiu, J., Zenodo, 2026, doi:10.5281/zenodo.20841543)"
D18,Y6-BO,CCCCCCC(CCCC)Cc1csc(-c2cc3c4nsnc4c4cc(-c5cc(CC(CCCC)CCCCCC)c(-c6cc7c(-c8cc(F)c(CC(CC)CCCC)s8)c8sccc8c(-c8cc(F)c(CC(CC)CCCC)s8)c7s6)s5)sc4c3s2)c1,CCCCCCCCCCCc1c(/C=C2\C(=O)c3cc(F)c(F)cc3C2=C(C#N)C#N)sc2c1sc1c3c4nsnc4c4c5sc6c(CCCCCCCCCCC)c(/C=C7\C(=O)c8cc(F)c(F)cc8C7=C(C#N)C#N)sc6c5n(CC(CCCC)CCCCCC)c4c3n(CC(CCCC)CCCCCC)c21,0.879,27.02,79.27,18.82,-5.51,-2.77,-5.65,-4.1,,,2026,10.1016/j.cej.2026.174962,"OPV-DB (Qiu, J., Zenodo, 2026, doi:10.5281/zenodo.20841543)"
D18,BTP-cy-4F,CCCCCCC(CCCC)CC1=CSC(C2=CC3=C(S2)C2=C(C=C(C4=CC(CC(CCCC)CCCCCC)=C(C5=CC6=C(C7=CC(F)=C(CC(CC)CCCC)S7)C7=C(C=CS7)C(C7=CC(F)=C(CC(CC)CCCC)S7)=C6S5)S4)S2)C2=NSN=C32)=C1,CCCCCCC(CCCC)Cc1c(/C=C2\C(=O)c3cc(F)c(F)cc3C2=C(C#N)C#N)sc2c1sc1c3c4nsnc4c4c5sc6c(CC(CCCC)CCCCCC)c(/C=C7\C(=O)c8cc(F)c(F)cc8C7=C(C#N)C#N)sc6c5n(CCCCCCCCCCc5ccccc5)c4c3n(CCCCCCCCCCc3ccccc3)c21,0.937,24.86,79.51,18.52,-5.51,-2.77,-5.66,-3.89,,,2026,10.1016/j.jphotochem.2026.117176,"OPV-DB (Qiu, J., Zenodo, 2026, doi:10.5281/zenodo.20841543)"
PM6,Ph-PDI,CCCCC(CC)Cc1sc(-c2c3cc(-c4ccc(-c5sc(-c6cccs6)c6c5C(=O)c5c(CC(CC)CCCC)sc(CC(CC)CCCC)c5C6=O)s4)sc3c(-c3cc(F)c(CC(CC)CCCC)s3)c3ccsc23)cc1F,CCCCCCC(CCCC)CN1C(=O)c2ccc3c4ccc5c6c(cc(-c7cc(-c8cc9c%10c(ccc%11c%12ccc%13c%14c(ccc(c8c%10%11)c%14%12)C(=O)N(CC(CCCC)CCCCCC)C%13=O)C(=O)N(CC(CCCC)CCCCCC)C9=O)cc(-c8cc9c%10c(ccc%11c%12ccc%13c%14c(ccc(c8c%10%11)c%14%12)C(=O)N(CC(CCCC)CCCCCC)C%13=O)C(=O)N(CC(CCCC)CCCCCC)C9=O)c7)c(c7ccc(c2c37)C1=O)c64)C(=O)N(CC(CCCC)CCCCCC)C5=O,1.04,12.16,64.7,8.15,-5.56,-3.65,-6.02,-3.78,,,2026,10.1016/j.dyepig.2026.113621,"OPV-DB (Qiu, J., Zenodo, 2026, doi:10.5281/zenodo.20841543)"
PBDB-TF,IT-2F,CCCCC(CC)Cc1sc(-c2c3cc(-c4ccc(-c5sc(-c6cccs6)c6c5C(=O)c5c(CC(CC)CCCC)sc(CC(CC)CCCC)c5C6=O)s4)sc3c(-c3cc(F)c(CC(CC)CCCC)s3)c3ccsc23)cc1F,CCc1ccc(C2(c3ccc(CC)cc3)c3cc4c(cc3-c3sc5cc(/C=C6\C(=O)c7cc(F)c(F)cc7C6=C(C#N)C#N)sc5c32)C(c2ccc(CC)cc2)(c2ccc(CC)cc2)c2c-4sc3cc(/C=C4\C(=O)c5cc(F)c(F)cc5C4=C(C#N)C#N)sc23)cc1,0.92,19.2,76.0,13.7,-5.5,-3.6,-5.64,-4.05,,,2026,10.1016/j.solener.2026.114316,"OPV-DB (Qiu, J., Zenodo, 2026, doi:10.5281/zenodo.20841543)"
PF2,ITIC,CCCCCCCCC(CCCCCC)Cc1cc2sc(-c3c4cc(-c5sc(-c6c(F)c(F)c(-c7cc(CC(CC)CCCC)cs7)c7nsnc67)cc5CC(CC)CCCC)sc4c(-c4cc5sc(CC(CCCCCC)CCCCCCCC)cc5s4)c4ccsc34)cc2s1,CCCCCCc1ccc(C2(c3ccc(CCCCCC)cc3)c3cc4c(cc3-c3sc5cc(C=C6C(=O)c7ccccc7C6=C(C#N)C#N)sc5c32)C(c2ccc(CCCCCC)cc2)(c2ccc(CCCCCC)cc2)c2c-4sc3cc(C=C4C(=O)c5ccccc5C4=C(C#N)C#N)sc23)cc1,0.82,10.7,48.0,4.3,-5.48,-3.73,-5.576,-3.916,,,2026,10.1016/j.solener.2026.114733,"OPV-DB (Qiu, J., Zenodo, 2026, doi:10.5281/zenodo.20841543)"
PM6,PNDI2T,CCCCC(CC)Cc1sc(-c2c3cc(-c4ccc(-c5sc(-c6cccs6)c6c5C(=O)c5c(CC(CC)CCCC)sc(CC(CC)CCCC)c5C6=O)s4)sc3c(-c3cc(F)c(CC(CC)CCCC)s3)c3ccsc23)cc1F,CCCCCCC(CCCCCC)CCN1C(=O)c2ccc3c4c(c(-c5cccs5)cc(c24)C1=O)C(=O)N(CCC(CCCCCC)CCCCCC)C3=O,0.9609,5.03,60.26,2.91,-5.56,-3.65,-5.59,-3.82,,,2026,10.1021/acsapm.6c00286,"OPV-DB (Qiu, J., Zenodo, 2026, doi:10.5281/zenodo.20841543)"
