Repository: AsadKhanJBNU/osc_predictor

# OSC Donor–Acceptor Property Predictor

Predicts **nine** electronic and photovoltaic properties of organic solar cell
donor–acceptor pairs **directly from SMILES** — no DFT and no device measurements
as inputs.

**Try it live:** https://huggingface.co/spaces/AsadWazir/osc_predictor

## About

Selected models from the combined SMILES-only pipeline:

| Property | Description | Selected model | Test *R*² |
|---|---|---|---|
| V_OC | Open-circuit voltage | ElasticNet | 45.8% |
| J_SC | Short-circuit current | ElasticNet | 69.5% |
| PCE | Power conversion efficiency | Ridge | 61.2% |
| HOMO_D | Donor HOMO | k-NN | 18.5% |
| LUMO_D | Donor LUMO | Extra Trees | 39.1% |

File: Dataset/Combined_Dataset.csv (part 25 of 28)
DonorName,AcceptorName,DonorSMILES,AcceptorSMILES,V_OC,J_SC,PCE,FF_percent,HOMO_D,LUMO_D,HOMO_A,LUMO_A,Lambda+,Lambda-,PubYear,DOI,source,orbital_label_type,split
DCAO3T(BDT)3T,PCBM,CCOC(=O)C(C#N)=Cc1cc(CC)c(-c2cc(CC)c(-c3cc(CC)c(-c4cc5cc6sc(-c7sc(-c8sc(-c9sc(C=C(C#N)C(=O)OCC)cc9CC)cc8CC)cc7CC)cc6cc5s4)s3)s2)s1,COC(=O)CCCC1(c2ccccc2)C23c4c5c6c7c8c9c(c%10c%11c2c2c%12c4c4c%13c5c5c7c7c8c8c%14c9c%10c9c%10c%11c2c2c%11c%12c4c4c%12c%13c5c5c7c7c8c8c%14c9c9c%10c2c2c%11c4c4c%12c5c7c5c8c9c2c45)C613,0.93,9.77,5.44,,-5.09805299,-2.75977867,-5.654798,-3.09012489,0.173868,0.075499,,10.1002/adma.201102790,padula_dft_mix,dft,training
DCAEH5TBT,PCBM,CCOC(=O)C(C#N)=Cc1cc(CC)c(-c2cc(CC)c(-c3ccc(-c4sc(-c5sc(-c6ccc(-c7cc(CC)c(-c8cc(CC)c(-c9ccc(-c%10sc(-c%11sc(C=C(C#N)C(=O)OCC)cc%11CC)cc%10CC)s9)s8)s7)c7nsnc67)cc5CC)cc4CC)s3)s2)s1,COC(=O)CCCC1(c2ccccc2)C23c4c5c6c7c8c9c(c%10c%11c2c2c%12c4c4c%13c5c5c7c7c8c8c%14c9c%10c9c%10c%11c2c2c%11c%12c4c4c%12c%13c5c5c7c7c8c8c%14c9c9c%10c2c2c%11c4c4c%12c5c7c5c8c9c2c45)C613,0.78,7.1,3.07,,-4.76444141,-2.89447503,-5.654798,-3.09012489,0.132371,0.075499,,10.1016/j.orgel.2013.03.006,padula_dft_mix,dft,training
BDT-3T-CA,PCBM,CCOC(=O)C(C#N)=Cc1ccc(-c2ccc(-c3ccc(-c4cc5c(-c6ccc(CC)s6)c6sc(-c7ccc(-c8ccc(-c9ccc(C=C(C#N)C(=O)OCC)s9)s8)s7)cc6c(-c6ccc(CC)s6)c5s4)s3)s2)s1,COC(=O)CCCC1(c2ccccc2)C23c4c5c6c7c8c9c(c%10c%11c2c2c%12c4c4c%13c5c5c7c7c8c8c%14c9c%10c9c%10c%11c2c2c%11c%12c4c4c%12c%13c5c5c7c7c8c8c%14c9c9c%10c2c2c%11c4c4c%12c5c7c5c8c9c2c45)C613,0.88,6.3,4.16,,-5.10512795,-2.91733259,-5.654798,-3.09012489,0.093017,0.075499,,10.1002/aenm.201300626,padula_dft_mix,dft,training
TIBDT,PC70BM,CCc1ccc(-c2ccc(C=C3C(=O)N(CC)c4cc(-c5cc6c(-c7ccc(CC)s7)c7sc(-c8ccc9c(c8)N(CC)C(=O)C9=Cc8ccc(-c9ccc(CC)s9)s8)cc7c(-c7ccc(CC)s7)c6s5)ccc43)s2)s1,COC(=O)CCCC1(c2ccccc2)C23c4c5c6c7c8c9c(c%10c%11c2c2c4c4c%12c5c5c6c6c8c8c%13c9c9c%10c%10c%11c%11c2c2c4c4c%14c%12c%12c5c5c6c8c6c8c%13c9c9c%10c%10c%11c%11c2c4c2c4c%14c%12c%12c5c6c5c6c8c9c8c%10c%11c2c(c86)c4c%125)C713,0.89,7.36,3.94,,-4.81505458,-2.38453367,-5.597654,-3.06209716,0.108219,0.094445,,10.1016/j.dyepig.2014.08.027,padula_dft_mix,dft,training
TBDTCNR,PCBM,CCOC(=O)C(C#N)=Cc1cc(CC)c(-c2cc(CC)c(-c3cc(CC)c(-c4cc5c(-c6ccc(CC)s6)c6cc(-c7sc(-c8sc(-c9sc(C=C(C#N)C(=O)OCC)cc9CC)cc8CC)cc7CC)sc6c(-c6ccc(CC)s6)c5s4)s3)s2)s1,COC(=O)CCCC1(c2ccccc2)C23c4c5c6c7c8c9c(c%10c%11c2c2c%12c4c4c%13c5c5c7c7c8c8c%14c9c%10c9c%10c%11c2c2c%11c%12c4c4c%12c%13c5c5c7c7c8c8c%14c9c9c%10c2c2c%11c4c4c%12c5c7c5c8c9c2c45)C613,0.9,9.08,5.42,,-5.17016316,-2.72712501,-5.654798,-3.09012489,0.109793,0.075499,,10.1021/am4021928,padula_dft_mix,dft,training
TBDTCN,PCBM,CCc1ccc(-c2c3cc(-c4sc(-c5sc(-c6sc(C=C(C#N)C#N)cc6CC)cc5CC)cc4CC)sc3c(-c3ccc(CC)s3)c3sc(-c4sc(-c5sc(-c6sc(C=C(C#N)C#N)cc6CC)cc5CC)cc4CC)cc23)s1,COC(=O)CCCC1(c2ccccc2)C23c4c5c6c7c8c9c(c%10c%11c2c2c%12c4c4c%13c5c5c7c7c8c8c%14c9c%10c9c%10c%11c2c2c%11c%12c4c4c%12c%13c5c5c7c7c8c8c%14c9c9c%10c2c2c%11c4c4c%12c5c7c5c8c9c2c45)C613,0.91,3.69,2.13,,-5.32009789,-3.03325309,-5.654798,-3.09012489,0.102572,0.075499,,10.1021/am4021928,padula_dft_mix,dft,training
C-IDT2T,PC70BM,CCOC(=O)C(C#N)=Cc1ccc(-c2ccc(-c3cc4c(s3)-c3cc5c(cc3C4(c3ccc(CC)cc3)c3ccc(CC)cc3)-c3sc(-c4ccc(-c6ccc(C=C(C#N)C(=O)OCC)s6)s4)cc3C5(c3ccc(CC)cc3)c3ccc(CC)cc3)s2)s1,COC(=O)CCCC1(c2ccccc2)C23c4c5c6c7c8c9c(c%10c%11c2c2c4c4c%12c5c5c6c6c8c8c%13c9c9c%10c%10c%11c%11c2c2c4c4c%14c%12c%12c5c5c6c8c6c8c%13c9c9c%10c%10c%11c%11c2c4c2c4c%14c%12c%12c5c6c5c6c8c9c8c%10c%11c2c(c86)c4c%125)C713,0.88,7.98,2.32,,-4.99328916,-2.84032437,-5.597654,-3.06209716,0.092286,0.094445,,10.1021/am501316y,padula_dft_mix,dft,training
R-IDT2T,PC70BM,CCc1ccc(C2(c3ccc(CC)cc3)c3cc4c(cc3-c3sc(-c5ccc(-c6ccc(C=C7SC(=S)N(CC)C7=O)s6)s5)cc32)C(c2ccc(CC)cc2)(c2ccc(CC)cc2)c2cc(-c3ccc(-c5ccc(C=C6SC(=S)N(CC)C6=O)s5)s3)sc2-4)cc1,COC(=O)CCCC1(c2ccccc2)C23c4c5c6c7c8c9c(c%10c%11c2c2c4c4c%12c5c5c6c6c8c8c%13c9c9c%10c%10c%11c%11c2c2c4c4c%14c%12c%12c5c5c6c8c6c8c%13c9c9c%10c%10c%11c%11c2c4c2c4c%14c%12c%12c5c6c5c6c8c9c8c%10c%11c2c(c86)c4c%125)C713,0.93,10.11,4.18,,-4.95383265,-2.87461072,-5.597654,-3.06209716,0.085809,0.094445,,10.1021/am501316y,padula_dft_mix,dft,training
C-IDT3T,PC70BM,CCOC(=O)C(C#N)=Cc1ccc(-c2ccc(-c3ccc(-c4cc5c(s4)-c4cc6c(cc4C5(c4ccc(CC)cc4)c4ccc(CC)cc4)-c4sc(-c5ccc(-c7ccc(-c8ccc(C=C(C#N)C(=O)OCC)s8)s7)s5)cc4C6(c4ccc(CC)cc4)c4ccc(CC)cc4)s3)s2)s1,COC(=O)CCCC1(c2ccccc2)C23c4c5c6c7c8c9c(c%10c%11c2c2c4c4c%12c5c5c6c6c8c8c%13c9c9c%10c%10c%11c%11c2c2c4c4c%14c%12c%12c5c5c6c8c6c8c%13c9c9c%10c%10c%11c%11c2c4c2c4c%14c%12c%12c5c6c5c6c8c9c8c%10c%11c2c(c86)c4c%125)C713,0.91,10.52,4.75,,-4.878185,-2.82209274,-5.597654,-3.06209716,0.089793,0.094445,,10.1021/am501316y,padula_dft_mix,dft,training
DPP2T-3,PC70BM,CCc1csc(-c2ccc(C3=C4C(=O)N(CC)C(c5ccc(-c6sccc6CC)s5)=C4C(=O)N3CC)s2)c1,COC(=O)CCCC1(c2ccccc2)C23c4c5c6c7c8c9c(c%10c%11c2c2c4c4c%12c5c5c6c6c8c8c%13c9c9c%10c%10c%11c%11c2c2c4c4c%14c%12c%12c5c5c6c8c6c8c%13c9c9c%10c%10c%11c%11c2c4c2c4c%14c%12c%12c5c6c5c6c8c9c8c%10c%11c2c(c86)c4c%125)C713,0.85,5.89,2.48,,-4.69015433,-2.5834489,-5.597654,-3.06209716,0.16037,0.094445,,10.1021/cm4034484,padula_dft_mix,dft,training
DPP2T-4,PC70BM,CCc1csc(-c2ccc(C3=C4C(=O)N(CC)C(c5ccc(-c6cc(CC)cs6)s5)=C4C(=O)N3CC)s2)c1,COC(=O)CCCC1(c2ccccc2)C23c4c5c6c7c8c9c(c%10c%11c2c2c4c4c%12c5c5c6c6c8c8c%13c9c9c%10c%10c%11c%11c2c2c4c4c%14c%12c%12c5c5c6c8c6c8c%13c9c9c%10c%10c%11c%11c2c4c2c4c%14c%12c%12c5c6c5c6c8c9c8c%10c%11c2c(c86)c4c%125)C713,0.84,7.47,3.3,,-4.70947441,-2.61746313,-5.597654,-3.06209716,0.148444,0.094445,,10.1021/cm4034484,padula_dft_mix,dft,training
DPPSE,PCBM,CCc1ccc(-c2ccc(C3=C4C(=O)N(CC)C(c5ccc(-c6ccc(CC)[se]6)s5)=C4C(=O)N3CC)s2)[se]1,COC(=O)CCCC1(c2ccccc2)C23c4c5c6c7c8c9c(c%10c%11c2c2c%12c4c4c%13c5c5c7c7c8c8c%14c9c%10c9c%10c%11c2c2c%11c%12c4c4c%12c%13c5c5c7c7c8c8c%14c9c9c%10c2c2c%11c4c4c%12c5c7c5c8c9c2c45)C613,0.86,5.81,2.3,,-4.66484774,-2.49800515,-5.654798,-3.09012489,0.159697,0.075499,,10.1039/c2cp42050c,padula_dft_mix,dft,training
DPPTT,PCBM,CCc1cc2sc(-c3ccc(C4=C5C(=O)N(CC)C(c6ccc(-c7cc8sc(CC)cc8s7)s6)=C5C(=O)N4CC)s3)cc2s1,COC(=O)CCCC1(c2ccccc2)C23c4c5c6c7c8c9c(c%10c%11c2c2c%12c4c4c%13c5c5c7c7c8c8c%14c9c%10c9c%10c%11c2c2c%11c%12c4c4c%12c%13c5c5c7c7c8c8c%14c9c9c%10c2c2c%11c4c4c%12c5c7c5c8c9c2c45)C613,0.79,4.51,1.25,,-4.67301115,-2.55487694,-5.654798,-3.09012489,0.15898,0.075499,,10.1039/c2cp42050c,padula_dft_mix,dft,training
BT4,PC70BM,N#CC(C#N)=C(C(c1ccc(N(c2ccccc2)c2ccccc2)cc1)=c1ccc(=C(C#N)C#N)cc1)c1ccc(-c2nc3ccccc3s2)cc1,COC(=O)CCCC1(c2ccccc2)C23c4c5c6c7c8c9c(c%10c%11c2c2c4c4c%12c5c5c6c6c8c8c%13c9c9c%10c%10c%11c%11c2c2c4c4c%14c%12c%12c5c5c6c8c6c8c%13c9c9c%10c%10c%11c%11c2c4c2c4c%14c%12c%12c5c6c5c6c8c9c8c%10c%11c2c(c86)c4c%125)C713,0.84,10.82,5.27,,-5.52499962,-3.75381057,-5.597654,-3.06209716,0.160069,0.094445,,10.1016/j.orgel.2015.01.032,padula_dft_mix,dft,training
BDT(CDTRH)2,PC70BM,CCc1c2cc(-c3cc4c(s3)-c3sc(C=C5SC(=S)N(CC)C5=O)cc3C4(CC)CC)sc2c(CC)c2cc(-c3cc4c(s3)-c3sc(C=C5SC(=S)N(CC)C5=O)cc3C4(CC)CC)sc12,COC(=O)CCCC1(c2ccccc2)C23c4c5c6c7c8c9c(c%10c%11c2c2c4c4c%12c5c5c6c6c8c8c%13c9c9c%10c%10c%11c%11c2c2c4c4c%14c%12c%12c5c5c6c8c6c8c%13c9c9c%10c%10c%11c%11c2c4c2c4c%14c%12c%12c5c6c5c6c8c9c8c%10c%11c2c(c86)c4c%125)C713,0.94,10.42,6.07,,-5.07818868,-2.87542706,-5.597654,-3.06209716,0.120421,0.094445,,10.1039/C4TA05807K,padula_dft_mix,dft,training
1,PC70BM,CCN1C(=O)c2cc(-c3cc4c(s3)c3sc(-c5cc6c(s5)C(=O)N(CC)C6=O)cc3n4C(C)C)sc2C1=O,COC(=O)CCCC1(c2ccccc2)C23c4c5c6c7c8c9c(c%10c%11c2c2c4c4c%12c5c5c6c6c8c8c%13c9c9c%10c%10c%11c%11c2c2c4c4c%14c%12c%12c5c5c6c8c6c8c%13c9c9c%10c%10c%11c%11c2c4c2c4c%14c%12c%12c5c6c5c6c8c9c8c%10c%11c2c(c86)c4c%125)C713,1.1,3.2,1.2,,-5.36608513,-2.76494883,-5.597654,-3.06209716,0.133929,0.094445,,10.1021/ol500809e,padula_dft_mix,dft,training
2,PC70BM,CCN1C(=O)c2cc(-c3ccc(-c4cc5c(s4)c4sc(-c6ccc(-c7cc8c(s7)C(=O)N(CC)C8=O)s6)cc4n5C(C)C)s3)sc2C1=O,COC(=O)CCCC1(c2ccccc2)C23c4c5c6c7c8c9c(c%10c%11c2c2c4c4c%12c5c5c6c6c8c8c%13c9c9c%10c%10c%11c%11c2c2c4c4c%14c%12c%12c5c5c6c8c6c8c%13c9c9c%10c%10c%11c%11c2c4c2c4c%14c%12c%12c5c6c5c6c8c9c8c%10c%11c2c(c86)c4c%125)C713,0.95,5.8,2.6,,-5.04199754,-2.73256729,-5.597654,-3.06209716,0.118296,0.094445,,10.1021/ol500809e,padula_dft_mix,dft,training
TPA-Th2-MMN,PC70BM,N#CC(C#N)=Cc1ccc(-c2ccc(-c3ccc(N(c4ccccc4)c4ccccc4)cc3)s2)s1,COC(=O)CCCC1(c2ccccc2)C23c4c5c6c7c8c9c(c%10c%11c2c2c4c4c%12c5c5c6c6c8c8c%13c9c9c%10c%10c%11c%11c2c2c4c4c%14c%12c%12c5c5c6c8c6c8c%13c9c9c%10c%10c%11c%11c2c4c2c4c%14c%12c%12c5c6c5c6c8c9c8c%10c%11c2c(c86)c4c%125)C713,0.89,10.36,3.05,,-5.21125235,-2.94046227,-5.597654,-3.06209716,0.086386,0.094445,,10.1016/j.solmat.2013.03.020,padula_dft_mix,dft,training
4,PCBM,CCC1(CC)c2ccccc2-c2cc(-c3cc4c5cc(-c6ccc7c(c6)C(CC)(CC)c6ccccc6-7)cc6c7cc(-c8ccc9c(c8)-c8ccccc8C9(CC)CC)cc8c9cc(-c%10ccc%11c(c%10)C(CC)(CC)c%10ccccc%10-%11)cc%10c%11cc(-c%12ccc%13c(c%12)C(CC)(CC)c%12ccccc%12-%13)cc%12c%13cc(-c%14ccc%15c(c%14)C(CC)(CC)c%14ccccc%14-%15)cc%14c(c3)c4c3c(c56)c(c78)c(c9%10)c(c%12%11)c3c%14%13)ccc21,COC(=O)CCCC1(c2ccccc2)C23c4c5c6c7c8c9c(c%10c%11c2c2c%12c4c4c%13c5c5c7c7c8c8c%14c9c%10c9c%10c%11c2c2c%11c%12c4c4c%12c%13c5c5c7c7c8c8c%14c9c9c%10c2c2c%11c4c4c%12c5c7c5c8c9c2c45)C613,0.58,0.18,0.03,,-5.06213396,-1.75976027,-5.654798,-3.09012489,0.050051,0.075499,,10.1002/adfm.200901827,padula_dft_mix,dft,training
Squarine,C60,CCN(CC)c1cc(O)c(C2C(=O)C(c3c(O)cc(N(CC)CC)cc3O)C2=O)c(O)c1,c12c3c4c5c1c1c6c7c2c2c8c3c3c9c4c4c%10c5c5c1c1c6c6c%11c7c2c2c7c8c3c3c8c9c4c4c9c%10c5c5c1c1c6c6c%11c2c2c7c3c3c8c4c4c9c5c1c1c6c2c3c41,0.55,5.34,1.97,,-4.8487967,-0.86260091,-5.986233,-3.2259097,0.231951,0.063387,,10.1021/jp406472t,padula_dft_mix,dft,training
TH-P,PCBM,CCc1cc2nc3c(-c4ccc(-c5cccs5)s4)ccc(-c4ccc(-c5cccs5)s4)c3nc2cc1CC,COC(=O)CCCC1(c2ccccc2)C23c4c5c6c7c8c9c(c%10c%11c2c2c%12c4c4c%13c5c5c7c7c8c8c%14c9c%10c9c%10c%11c2c2c%11c%12c4c4c%12c%13c5c5c7c7c8c8c%14c9c9c%10c2c2c%11c4c4c%12c5c7c5c8c9c2c45)C613,0.64,1.54,0.38,,-4.77777499,-2.66753208,-5.654798,-3.09012489,0.141129,0.075499,,10.1021/am5027538,padula_dft_mix,dft,training
TH-Q,PCBM,Cc1cc2nc3c(-c4ccc(-c5cccs5)s4)ccc(-c4ccc(-c5cccs5)s4)c3nc2cc1C,COC(=O)CCCC1(c2ccccc2)C23c4c5c6c7c8c9c(c%10c%11c2c2c%12c4c4c%13c5c5c7c7c8c8c%14c9c%10c9c%10c%11c2c2c%11c%12c4c4c%12c%13c5c5c7c7c8c8c%14c9c9c%10c2c2c%11c4c4c%12c5c7c5c8c9c2c45)C613,0.74,1.63,0.36,,-4.74103962,-2.70671647,-5.654798,-3.09012489,0.122961,0.075499,,10.1021/am5027538,padula_dft_mix,dft,training
H4FT6F,PCBM,CCc1c(-c2ccc(-c3ccc4c(c3)C(=O)c3ccccc3-4)s2)sc(-c2ccc(-c3ccc(-c4sc(-c5ccc(-c6ccc7c(c6)C(=O)c6ccccc6-7)s5)c(CC)c4CC)s3)s2)c1CC,COC(=O)CCCC1(c2ccccc2)C23c4c5c6c7c8c9c(c%10c%11c2c2c%12c4c4c%13c5c5c7c7c8c8c%14c9c%10c9c%10c%11c2c2c%11c%12c4c4c%12c%13c5c5c7c7c8c8c%14c9c9c%10c2c2c%11c4c4c%12c5c7c5c8c9c2c45)C613,0.7,3.03,0.77,,-5.04689559,-2.35242424,-5.654798,-3.09012489,0.275294,0.075499,,10.1039/c0nj00045k,padula_dft_mix,dft,training
SD-2,PC70BM,CCc1ccc(N(c2ccc(C=Cc3ccc(C=Cc4ccc(N(c5ccc(CC)cc5)c5ccc(CC)cc5)cc4)c4nc(-c5ccc(C=Cc6ccc(N(c7ccccc7)c7ccccc7)cc6)cc5)c(-c5ccc(C=Cc6ccc(N(c7ccccc7)c7ccccc7)cc6)cc5)nc34)cc2)c2ccc(CC)cc2)cc1,COC(=O)CCCC1(c2ccccc2)C23c4c5c6c7c8c9c(c%10c%11c2c2c4c4c%12c5c5c6c6c8c8c%13c9c9c%10c%10c%11c%11c2c2c4c4c%14c%12c%12c5c5c6c8c6c8c%13c9c9c%10c%10c%11c%11c2c4c2c4c%14c%12c%12c5c6c5c6c8c9c8c%10c%11c2c(c86)c4c%125)C713,0.6,2.48,0.45,,-4.44389129,-2.08031039,-5.597654,-3.06209716,0.111236,0.094445,,10.1016/j.synthmet.2012.04.016,padula_dft_mix,dft,training
TQ5,PC70BM,CCc1cccc(-c2nc3c(-c4cccs4)ccc(-c4ccc(-c5ccc(-c6cccs6)c6nc(-c7cccc(CC)c7)c(-c7cccc(CC)c7)nc56)s4)c3nc2-c2cccc(CC)c2)c1,COC(=O)CCCC1(c2ccccc2)C23c4c5c6c7c8c9c(c%10c%11c2c2c4c4c%12c5c5c6c6c8c8c%13c9c9c%10c%10c%11c%11c2c2c4c4c%14c%12c%12c5c5c6c8c6c8c%13c9c9c%10c%10c%11c%11c2c4c2c4c%14c%12c%12c5c6c5c6c8c9c8c%10c%11c2c(c86)c4c%125)C713,0.83,0.79,0.17,,-4.92634915,-2.29745724,-5.597654,-3.06209716,0.160196,0.094445,,10.1021/acsami.5b09460,padula_dft_mix,dft,training
MD344,PCBM,CCN(CC)c1ccc(C=C2C(=O)ON=C2c2ccccc2)s1,COC(=O)CCCC1(c2ccccc2)C23c4c5c6c7c8c9c(c%10c%11c2c2c%12c4c4c%13c5c5c7c7c8c8c%14c9c%10c9c%10c%11c2c2c%11c%12c4c4c%12c%13c5c5c7c7c8c8c%14c9c9c%10c2c2c%11c4c4c%12c5c7c5c8c9c2c45)C613,0.57,2.8,0.44,,-5.20744276,-2.1140525,-5.654798,-3.09012489,0.126019,0.075499,,10.1039/b813341g,padula_dft_mix,dft,training
MD352,PCBM,CCN(CC)c1ccc(C=C2C(=O)c3ccccc3C2=O)s1,COC(=O)CCCC1(c2ccccc2)C23c4c5c6c7c8c9c(c%10c%11c2c2c%12c4c4c%13c5c5c7c7c8c8c%14c9c%10c9c%10c%11c2c2c%11c%12c4c4c%12c%13c5c5c7c7c8c8c%14c9c9c%10c2c2c%11c4c4c%12c5c7c5c8c9c2c45)C613,0.63,2.9,0.49,,-5.12689706,-1.99840412,-5.654798,-3.09012489,0.134625,0.075499,,10.1039/b813341g,padula_dft_mix,dft,training
MD334,PCBM,CCN(CC)c1ccc(C=c2c(C)c(C#N)c3nnc(CCOC)n3c2=O)s1,COC(=O)CCCC1(c2ccccc2)C23c4c5c6c7c8c9c(c%10c%11c2c2c%12c4c4c%13c5c5c7c7c8c8c%14c9c%10c9c%10c%11c2c2c%11c%12c4c4c%12c%13c5c5c7c7c8c8c%14c9c9c%10c2c2c%11c4c4c%12c5c7c5c8c9c2c45)C613,0.49,3.1,0.43,,-5.31737675,-2.59623825,-5.654798,-3.09012489,0.152802,0.075499,,10.1039/b813341g,padula_dft_mix,dft,training
ATOP4,PCBM,CCN1C(=O)C(=Cc2ccc(N(CC)CC)s2)C(C)=C(C#N)C1=O,COC(=O)CCCC1(c2ccccc2)C23c4c5c6c7c8c9c(c%10c%11c2c2c%12c4c4c%13c5c5c7c7c8c8c%14c9c%10c9c%10c%11c2c2c%11c%12c4c4c%12c%13c5c5c7c7c8c8c%14c9c9c%10c2c2c%11c4c4c%12c5c7c5c8c9c2c45)C613,0.73,4.0,0.91,,-5.35492846,-2.4814062,-5.654798,-3.09012489,0.104763,0.075499,,10.1039/b813341g,padula_dft_mix,dft,training
TQ9-DR,PC70BM,CCc1cccc(-c2nc3c(-c4ccc(C=C5SC(=S)N(CC)C5=O)s4)ccc(-c4ccc(-c5ccc(-c6ccc(-c7ccc(-c8ccc(-c9ccc(-c%10ccc(C=C%11SC(=S)N(CC)C%11=O)s%10)c%10nc(-c%11cccc(CC)c%11)c(-c%11cccc(CC)c%11)nc9%10)s8)c8nc(-c9cccc(CC)c9)c(-c9cccc(CC)c9)nc78)s6)c6nc(-c7cccc(CC)c7)c(-c7cccc(CC)c7)nc56)s4)c3nc2-c2cccc(CC)c2)c1,COC(=O)CCCC1(c2ccccc2)C23c4c5c6c7c8c9c(c%10c%11c2c2c4c4c%12c5c5c6c6c8c8c%13c9c9c%10c%10c%11c%11c2c2c4c4c%14c%12c%12c5c5c6c8c6c8c%13c9c9c%10c%10c%11c%11c2c4c2c4c%14c%12c%12c5c6c5c6c8c9c8c%10c%11c2c(c86)c4c%125)C713,0.85,7.05,2.19,,-4.91274346,-2.87080112,-5.597654,-3.06209716,0.110856,0.094445,,10.1021/acsami.5b09460,padula_dft_mix,dft,training
DTS(FCT2)2,PC70BM,CCC1=CC=CC(c2nc3c(-c4ccc(-c5ccc(CC)s5)s4)ccc(-c4cc5c(s4)-c4sc(-c6ccc(-c7ccc(-c8ccc(CC)s8)s7)c7nc(C8C=CC=C(CC)C=C8)c(-c8cccc(CC)c8)nc67)cc4[Si]5(CC)CC)c3nc2-c2cccc(CC)c2)C=C1,COC(=O)CCCC1(c2ccccc2)C23c4c5c6c7c8c9c(c%10c%11c2c2c4c4c%12c5c5c6c6c8c8c%13c9c9c%10c%10c%11c%11c2c2c4c4c%14c%12c%12c5c5c6c8c6c8c%13c9c9c%10c%10c%11c%11c2c4c2c4c%14c%12c%12c5c6c5c6c8c9c8c%10c%11c2c(c86)c4c%125)C713,0.76,2.69,0.59,,-4.54783878,-2.4400449,-5.597654,-3.06209716,0.132302,0.094445,,10.1134/S0012501616070046,padula_dft_mix,dft,training
SMDPPEH ,PCBM,CCc1ccc(-c2ccc(-c3ccc(C4=C5C(=O)N(CC)C(c6ccc(-c7ccc(-c8ccc(CC)s8)s7)s6)=C5C(=O)N4CC)s3)s2)s1,COC(=O)CCCC1(c2ccccc2)C23c4c5c6c7c8c9c(c%10c%11c2c2c%12c4c4c%13c5c5c7c7c8c8c%14c9c%10c9c%10c%11c2c2c%11c%12c4c4c%12c%13c5c5c7c7c8c8c%14c9c9c%10c2c2c%11c4c4c%12c5c7c5c8c9c2c45)C613,0.75,9.2,3.0,,-4.59681928,-2.66753208,-5.654798,-3.09012489,0.136988,0.075499,,10.1063/1.3086897,padula_dft_mix,dft,training
SM1,PC70BM,CCc1cc(-c2ccc(N(c3ccccc3)c3ccccc3)cc2)sc1-c1nc2sc(-c3sc(-c4sc(-c5nc(CC)c(-c6cc(CC)c(-c7nc8sc(-c9sc(-c%10ccc(N(c%11ccccc%11)c%11ccccc%11)cc%10)cc9CC)nc8s7)s6)s5)nc4CC)cc3CC)nc2s1,COC(=O)CCCC1(c2ccccc2)C23c4c5c6c7c8c9c(c%10c%11c2c2c4c4c%12c5c5c6c6c8c8c%13c9c9c%10c%10c%11c%11c2c2c4c4c%14c%12c%12c5c5c6c8c6c8c%13c9c9c%10c%10c%11c%11c2c4c2c4c%14c%12c%12c5c6c5c6c8c9c8c%10c%11c2c(c86)c4c%125)C713,0.76,6.14,2.5,,-4.79056434,-2.49528401,-5.597654,-3.06209716,0.082894,0.094445,,10.1039/C5TA09023G,padula_dft_mix,dft,training
SM3,PC70BM,CCc1cc(-c2ccc(N(c3ccccc3)c3ccccc3)cc2)sc1-c1nc2sc(-c3sc(-c4ccc5c(c4)N(CC(C)C)CC5=C4CN(CC(C)C)c5cc(-c6cc(CC)c(-c7nc8sc(-c9sc(-c%10ccc(N(c%11ccccc%11)c%11ccccc%11)cc%10)cc9CC)nc8s7)s6)ccc54)cc3CC)nc2s1,COC(=O)CCCC1(c2ccccc2)C23c4c5c6c7c8c9c(c%10c%11c2c2c4c4c%12c5c5c6c6c8c8c%13c9c9c%10c%10c%11c%11c2c2c4c4c%14c%12c%12c5c5c6c8c6c8c%13c9c9c%10c%10c%11c%11c2c4c2c4c%14c%12c%12c5c6c5c6c8c9c8c%10c%11c2c(c86)c4c%125)C713,0.86,7.04,2.11,,-4.42157796,-2.17827137,-5.597654,-3.06209716,0.096552,0.094445,,10.1039/C5TA09023G,padula_dft_mix,dft,training
1a,PCBM,CCC1(CC)c2ccsc2-c2sc(-c3ccc(-c4cc5c(s4)-c4sccc4C5(CC)CC)c4nsnc34)cc21,COC(=O)CCCC1(c2ccccc2)C23c4c5c6c7c8c9c(c%10c%11c2c2c%12c4c4c%13c5c5c7c7c8c8c%14c9c%10c9c%10c%11c2c2c%11c%12c4c4c%12c%13c5c5c7c7c8c8c%14c9c9c%10c2c2c%11c4c4c%12c5c7c5c8c9c2c45)C613,0.76,6.05,1.54,,-4.65831701,-2.56793841,-5.654798,-3.09012489,0.139819,0.075499,,10.1016/j.orgel.2012.08.023,padula_dft_mix,dft,training
SM1,PC70BM,CC(C)CN1C(=O)C2=C(c3ccc(-c4ccc5ccc6cccc7ccc4c5c67)s3)N(CC(C)C)C(=O)C2=C1c1ccc(-c2ccc(-c3ccc(C4=C5C(=O)NC(c6ccc(-c7ccc8ccc9cccc%10ccc7c8c9%10)s6)=C5C(=O)N4)s3)cc2)s1,COC(=O)CCCC1(c2ccccc2)C23c4c5c6c7c8c9c(c%10c%11c2c2c4c4c%12c5c5c6c6c8c8c%13c9c9c%10c%10c%11c%11c2c2c4c4c%14c%12c%12c5c5c6c8c6c8c%13c9c9c%10c%10c%11c%11c2c4c2c4c%14c%12c%12c5c6c5c6c8c9c8c%10c%11c2c(c86)c4c%125)C713,0.86,9.0,3.0,,-4.85015727,-2.83814746,-5.597654,-3.06209716,0.099642,0.094445,,10.1021/am500522x,padula_dft_mix,dft,training
SM2,PC70BM,CC(C)CN1C(=O)C2=C(c3ccc(-c4ccc(C5=C6C(=O)NC(c7ccc(-c8ccc9ccc%10cccc%11ccc8c9c%10%11)s7)=C6C(=O)N5)s4)cc3)N(CC(C)C)C(=O)C2=C1c1ccc(-c2ccc(C3=C4C(=O)NC(c5ccc(-c6ccc7ccc8cccc9ccc6c7c89)s5)=C4C(=O)N3)s2)cc1,COC(=O)CCCC1(c2ccccc2)C23c4c5c6c7c8c9c(c%10c%11c2c2c4c4c%12c5c5c6c6c8c8c%13c9c9c%10c%10c%11c%11c2c2c4c4c%14c%12c%12c5c5c6c8c6c8c%13c9c9c%10c%10c%11c%11c2c4c2c4c%14c%12c%12c5c6c5c6c8c9c8c%10c%11c2c(c86)c4c%125)C713,0.91,8.37,3.71,,-4.91437614,-2.93638056,-5.597654,-3.06209716,0.066856,0.094445,,10.1021/am500522x,padula_dft_mix,dft,training
SM3,PC70BM,CC(C)CN1C(=O)C2=C(c3ccc(-c4ccc5ccc6cccc7ccc4c5c67)s3)N(CC(C)C)C(=O)C2=C1c1ccc(-c2cc(-c3ccc(C4=C5C(=O)NC(c6ccc(-c7ccc8ccc9cccc%10ccc7c8c9%10)s6)=C5C(=O)N4)s3)cc(-c3ccc(C4=C5C(=O)NC(c6ccc(-c7ccc8ccc9cccc%10ccc7c8c9%10)s6)=C5C(=O)N4)s3)c2)s1,COC(=O)CCCC1(c2ccccc2)C23c4c5c6c7c8c9c(c%10c%11c2c2c4c4c%12c5c5c6c6c8c8c%13c9c9c%10c%10c%11c%11c2c2c4c4c%14c%12c%12c5c5c6c8c6c8c%13c9c9c%10c%10c%11c%11c2c4c2c4c%14c%12c%12c5c6c5c6c8c9c8c%10c%11c2c(c86)c4c%125)C713,0.92,7.23,2.47,,-4.95274419,-2.77420071,-5.597654,-3.06209716,0.051051,0.094445,,10.1021/am500522x,padula_dft_mix,dft,training
SM4,PC70BM,O=C1NC(c2ccc(-c3cc(-c4ccc(C5=C6C(=O)NC(c7ccc(-c8ccccc8)s7)=C6C(=O)N5)s4)c4ccc5c(-c6ccc(C7=C8C(=O)NC(c9ccc(-c%10ccccc%10)s9)=C8C(=O)N7)s6)cc(-c6ccc(C7=C8C(=O)NC(c9ccc(-c%10ccccc%10)s9)=C8C(=O)N7)s6)c6ccc3c4c65)s2)=C2C(=O)NC(c3ccc(-c4ccccc4)s3)=C12,COC(=O)CCCC1(c2ccccc2)C23c4c5c6c7c8c9c(c%10c%11c2c2c4c4c%12c5c5c6c6c8c8c%13c9c9c%10c%10c%11c%11c2c2c4c4c%14c%12c%12c5c5c6c8c6c8c%13c9c9c%10c%10c%11c%11c2c4c2c4c%14c%12c%12c5c6c5c6c8c9c8c%10c%11c2c(c86)c4c%125)C713,0.94,5.83,1.86,,-4.90430793,-2.97719764,-5.597654,-3.06209716,0.056218,0.094445,,10.1021/am500522x,padula_dft_mix,dft,training
Ph4Th4(DPP)3,PC70BM,CC(C)CN1C(=O)C2=C(c3ccc(-c4ccc(C5=C6C(=O)N(CC(C)C)C(c7ccc(-c8ccccc8)s7)=C6C(=O)N5CC(C)C)s4)cc3)N(CC(C)C)C(=O)C2=C1c1ccc(-c2ccc(C3=C4C(=O)N(CC(C)C)C(c5ccc(-c6ccccc6)s5)=C4C(=O)N3CC(C)C)s2)cc1,COC(=O)CCCC1(c2ccccc2)C23c4c5c6c7c8c9c(c%10c%11c2c2c4c4c%12c5c5c6c6c8c8c%13c9c9c%10c%10c%11c%11c2c2c4c4c%14c%12c%12c5c5c6c8c6c8c%13c9c9c%10c%10c%11c%11c2c4c2c4c%14c%12c%12c5c6c5c6c8c9c8c%10c%11c2c(c86)c4c%125)C713,0.85,8.0,3.76,,-4.86267451,-2.85882811,-5.597654,-3.06209716,0.081753,0.094445,,10.1088/0957-4484/25/1/014006,padula_dft_mix,dft,training
"a,a-DH6TDPP",PCBM,CCc1ccc(-c2ccc(-c3ccc(C4=C5C(=O)N(C(=O)OC(C)(C)C)C(c6ccc(-c7ccc(-c8ccc(CC)s8)s7)s6)=C5C(=O)N4C(=O)OCC(C)(C)C)s3)s2)s1,COC(=O)CCCC1(c2ccccc2)C23c4c5c6c7c8c9c(c%10c%11c2c2c%12c4c4c%13c5c5c7c7c8c8c%14c9c%10c9c%10c%11c2c2c%11c%12c4c4c%12c%13c5c5c7c7c8c8c%14c9c9c%10c2c2c%11c4c4c%12c5c7c5c8c9c2c45)C613,0.67,8.42,2.33,,-4.79709507,-2.83052827,-5.654798,-3.09012489,0.187105,0.075499,,10.1021/jp8031572,padula_dft_mix,dft,training
AS2,PCBM,N#CC(=Cc1ccc(-c2ccc(N(c3ccccc3)c3ccccc3)cc2)s1)c1ccc(C(C#N)=Cc2ccc(-c3ccc(N(c4ccccc4)c4ccccc4)cc3)s2)cc1,COC(=O)CCCC1(c2ccccc2)C23c4c5c6c7c8c9c(c%10c%11c2c2c%12c4c4c%13c5c5c7c7c8c8c%14c9c%10c9c%10c%11c2c2c%11c%12c4c4c%12c%13c5c5c7c7c8c8c%14c9c9c%10c2c2c%11c4c4c%12c5c7c5c8c9c2c45)C613,0.88,8.01,4.1,,-4.9214511,-2.45011311,-5.654798,-3.09012489,0.102461,0.075499,,10.3390/molecules201219798,padula_dft_mix,dft,training
AS1,PCBM,N#CC(=Cc1ccc(N(c2ccccc2)c2ccccc2)cc1)c1ccc(C(C#N)=Cc2ccc(N(c3ccccc3)c3ccccc3)cc2)cc1,COC(=O)CCCC1(c2ccccc2)C23c4c5c6c7c8c9c(c%10c%11c2c2c%12c4c4c%13c5c5c7c7c8c8c%14c9c%10c9c%10c%11c2c2c%11c%12c4c4c%12c%13c5c5c7c7c8c8c%14c9c9c%10c2c2c%11c4c4c%12c5c7c5c8c9c2c45)C613,0.9,3.15,1.23,,-5.02022843,-2.17174064,-5.654798,-3.09012489,0.092879,0.075499,,10.3390/molecules201219798,padula_dft_mix,dft,training
2T,PC70BM,CCc1ccc(-c2ccc(-c3cc(F)c(-c4cc5c(C#C[Si](C(C)C)(C(C)C)C(C)C)c6sc(-c7c(F)cc(-c8ccc(-c9ccc(CC)s9)s8)c8nsnc78)cc6c(C#C[Si](C(C)C)(C(C)C)C(C)C)c5s4)c4nsnc34)s2)s1,COC(=O)CCCC1(c2ccccc2)C23c4c5c6c7c8c9c(c%10c%11c2c2c4c4c%12c5c5c6c6c8c8c%13c9c9c%10c%10c%11c%11c2c2c4c4c%14c%12c%12c5c5c6c8c6c8c%13c9c9c%10c%10c%11c%11c2c4c2c4c%14c%12c%12c5c6c5c6c8c9c8c%10c%11c2c(c86)c4c%125)C713,0.94,10.44,5.69,,-4.89179069,-2.88195779,-5.597654,-3.06209716,0.095563,0.094445,,10.1016/j.dyepig.2015.04.012,padula_dft_mix,dft,training
EH-DPP-TFP,C60,CCN1C(=O)C2=C(c3ccc(-c4ccc(C(F)(F)F)cc4)s3)N(CC)C(=O)C2=C1c1ccc(-c2ccc(C(F)(F)F)cc2)s1,c12c3c4c5c1c1c6c7c2c2c8c3c3c9c4c4c%10c5c5c1c1c6c6c%11c7c2c2c7c8c3c3c8c9c4c4c9c%10c5c5c1c1c6c6c%11c2c2c7c3c3c8c4c4c9c5c1c1c6c2c3c41,0.48,1.91,0.3,,-5.11356348,-2.83025616,-5.986233,-3.2259097,0.155684,0.063387,,10.1039/c1ee01544c,padula_dft_mix,dft,training
SM2,PC70BM,CCc1cc(-c2ccc(N(c3ccccc3)c3ccccc3)cc2)sc1-c1nc2sc(-c3sc(-c4cc(F)c(-c5cc(CC)c(-c6nc7sc(-c8sc(-c9ccc(N(c%10ccccc%10)c%10ccccc%10)cc9)cc8CC)nc7s6)s5)c5nc(-c6ccccc6)c(-c6ccccc6)nc45)cc3CC)nc2s1,COC(=O)CCCC1(c2ccccc2)C23c4c5c6c7c8c9c(c%10c%11c2c2c4c4c%12c5c5c6c6c8c8c%13c9c9c%10c%10c%11c%11c2c2c4c4c%14c%12c%12c5c5c6c8c6c8c%13c9c9c%10c%10c%11c%11c2c4c2c4c%14c%12c%12c5c6c5c6c8c9c8c%10c%11c2c(c86)c4c%125)C713,0.84,10.18,4.91,,-4.72580124,-2.56793841,-5.597654,-3.06209716,0.088272,0.094445,,10.1039/C5TA09023G,padula_dft_mix,dft,training
V-BDT,PC70BM,CCc1ccc(-c2c3cc(-c4cc(CC)c(-c5ccc(-c6sc(C=Cc7nc(C#N)c(C#N)n7CC)cc6CC)s5)s4)sc3c(-c3ccc(CC)s3)c3cc(-c4cc(CC)c(-c5ccc(-c6sc(C=Cc7nc(C#N)c(C#N)n7CC)cc6CC)s5)s4)sc23)s1,COC(=O)CCCC1(c2ccccc2)C23c4c5c6c7c8c9c(c%10c%11c2c2c4c4c%12c5c5c6c6c8c8c%13c9c9c%10c%10c%11c%11c2c2c4c4c%14c%12c%12c5c5c6c8c6c8c%13c9c9c%10c%10c%11c%11c2c4c2c4c%14c%12c%12c5c6c5c6c8c9c8c%10c%11c2c(c86)c4c%125)C713,0.89,6.88,3.73,,-5.0019968,-2.61800736,-5.597654,-3.06209716,0.137378,0.094445,,10.1016/j.orgel.2017.01.041,padula_dft_mix,dft,training
SD-1,PC70BM,CCc1ccc(N(c2ccc(C=Cc3ccc(C=Cc4ccc(N(c5ccc(CC)cc5)c5ccc(CC)cc5)cc4)c4nc(-c5ccc(N(C)C)cc5)c(-c5ccc(N(C)C)cc5)nc34)cc2)c2ccc(CC)cc2)cc1,COC(=O)CCCC1(c2ccccc2)C23c4c5c6c7c8c9c(c%10c%11c2c2c4c4c%12c5c5c6c6c8c8c%13c9c9c%10c%10c%11c%11c2c2c4c4c%14c%12c%12c5c5c6c8c6c8c%13c9c9c%10c%10c%11c%11c2c4c2c4c%14c%12c%12c5c6c5c6c8c9c8c%10c%11c2c(c86)c4c%125)C713,0.51,2.05,0.31,,-4.34538608,-1.82343491,-5.597654,-3.06209716,0.151264,0.094445,,10.1016/j.synthmet.2012.04.016,padula_dft_mix,dft,training
BTD3,PC70BM,N#CC(C#N)=C(C(=C(C#N)C#N)c1ccc(C#Cc2cccnc2)c2nsnc12)c1ccc(N(c2ccccc2)c2ccccc2)cc1,COC(=O)CCCC1(c2ccccc2)C23c4c5c6c7c8c9c(c%10c%11c2c2c4c4c%12c5c5c6c6c8c8c%13c9c9c%10c%10c%11c%11c2c2c4c4c%14c%12c%12c5c5c6c8c6c8c%13c9c9c%10c%10c%11c%11c2c4c2c4c%14c%12c%12c5c6c5c6c8c9c8c%10c%11c2c(c86)c4c%125)C713,0.94,9.84,5.36,,-5.72881289,-3.5382964,-5.597654,-3.06209716,0.149654,0.094445,,10.1039/C6CP00243A,padula_dft_mix,dft,training
5,PCBM,CCC1(CC)c2ccccc2-c2cc(-c3cc4c5cccc6c7cccc8c9cccc%10c%11cccc%12c%13cc(-c%14ccc%15c(c%14)C(CC)(CC)c%14ccccc%14-%15)cc%14c(c3)c4c3c(c65)c(c87)c(c9%10)c(c%11%12)c3c%13%14)ccc21,COC(=O)CCCC1(c2ccccc2)C23c4c5c6c7c8c9c(c%10c%11c2c2c%12c4c4c%13c5c5c7c7c8c8c%14c9c%10c9c%10c%11c2c2c%11c%12c4c4c%12c%13c5c5c7c7c8c8c%14c9c9c%10c2c2c%11c4c4c%12c5c7c5c8c9c2c45)C613,0.87,2.03,1.06,,-5.15111519,-1.70125579,-5.654798,-3.09012489,0.053257,0.075499,,10.1002/adfm.200901827,padula_dft_mix,dft,training
7a,PCBM,CC(C)N1C(=CC2C(=O)C(C=C3N(C(C)C)c4ccccc4C3(C)C)C2=O)C(C)(C)c2ccccc21,COC(=O)CCCC1(c2ccccc2)C23c4c5c6c7c8c9c(c%10c%11c2c2c%12c4c4c%13c5c5c7c7c8c8c%14c9c%10c9c%10c%11c2c2c%11c%12c4c4c%12c%13c5c5c7c7c8c8c%14c9c9c%10c2c2c%11c4c4c%12c5c7c5c8c9c2c45)C613,0.44,1.08,0.15,,-4.43273462,-2.19269341,-5.654798,-3.09012489,0.117118,0.075499,,10.1002/ange.200903125,padula_dft_mix,dft,training
7b,PCBM,CCN1c2ccccc2SC1C=c1c(=O)c(=CC2Sc3ccccc3N2CC)c1=O,COC(=O)CCCC1(c2ccccc2)C23c4c5c6c7c8c9c(c%10c%11c2c2c%12c4c4c%13c5c5c7c7c8c8c%14c9c%10c9c%10c%11c2c2c%11c%12c4c4c%12c%13c5c5c7c7c8c8c%14c9c9c%10c2c2c%11c4c4c%12c5c7c5c8c9c2c45)C613,0.22,1.02,0.07,,-4.19898883,-2.07894982,-5.654798,-3.09012489,0.117502,0.075499,,10.1002/ange.200903125,padula_dft_mix,dft,training
5a,PCBM,CC(C)N1C(=CC2C(=O)C(C=C3N(C(C)C)c4ccccc4C3(C)C)C2=C(C#N)C#N)C(C)(C)c2ccccc21,COC(=O)CCCC1(c2ccccc2)C23c4c5c6c7c8c9c(c%10c%11c2c2c%12c4c4c%13c5c5c7c7c8c8c%14c9c%10c9c%10c%11c2c2c%11c%12c4c4c%12c%13c5c5c7c7c8c8c%14c9c9c%10c2c2c%11c4c4c%12c5c7c5c8c9c2c45)C613,0.63,3.28,0.74,,-4.69505238,-2.61310931,-5.654798,-3.09012489,0.085956,0.075499,,10.1002/ange.200903125,padula_dft_mix,dft,training
5b,PCBM,CCN1C(=CC2C(=O)C(C=C3N(CC)c4ccccc4C3(C)C)C2=C(C#N)C#N)C(C)(C)c2ccccc21,COC(=O)CCCC1(c2ccccc2)C23c4c5c6c7c8c9c(c%10c%11c2c2c%12c4c4c%13c5c5c7c7c8c8c%14c9c%10c9c%10c%11c2c2c%11c%12c4c4c%12c%13c5c5c7c7c8c8c%14c9c9c%10c2c2c%11c4c4c%12c5c7c5c8c9c2c45)C613,0.66,3.49,0.84,,-4.73641368,-2.67052533,-5.654798,-3.09012489,0.084165,0.075499,,10.1002/ange.200903125,padula_dft_mix,dft,training
5c,PCBM,CCN1C(=CC2C(=O)C(C=C3Oc4ccccc4N3CC)C2=C(C#N)C#N)Oc2ccccc21,COC(=O)CCCC1(c2ccccc2)C23c4c5c6c7c8c9c(c%10c%11c2c2c%12c4c4c%13c5c5c7c7c8c8c%14c9c%10c9c%10c%11c2c2c%11c%12c4c4c%12c%13c5c5c7c7c8c8c%14c9c9c%10c2c2c%11c4c4c%12c5c7c5c8c9c2c45)C613,0.42,2.79,0.49,,-4.39953673,-2.2770487,-5.654798,-3.09012489,0.099034,0.075499,,10.1002/ange.200903125,padula_dft_mix,dft,training
5d,PCBM,CCN1c2ccccc2SC1C=C1C(=O)C(=CC2Sc3ccccc3N2CC)C1=C(C#N)C#N,COC(=O)CCCC1(c2ccccc2)C23c4c5c6c7c8c9c(c%10c%11c2c2c%12c4c4c%13c5c5c7c7c8c8c%14c9c%10c9c%10c%11c2c2c%11c%12c4c4c%12c%13c5c5c7c7c8c8c%14c9c9c%10c2c2c%11c4c4c%12c5c7c5c8c9c2c45)C613,0.31,12.6,1.79,,-4.50756593,-2.53365206,-5.654798,-3.09012489,0.085692,0.075499,,10.1002/ange.200903125,padula_dft_mix,dft,training
BTD4,PC70BM,N#CC(C#N)=C(C(c1ccc(N(c2ccccc2)c2ccccc2)cc1)=c1ccc(=C(C#N)C#N)cc1)c1ccc(C#Cc2cccnc2)c2nsnc12,COC(=O)CCCC1(c2ccccc2)C23c4c5c6c7c8c9c(c%10c%11c2c2c4c4c%12c5c5c6c6c8c8c%13c9c9c%10c%10c%11c%11c2c2c4c4c%14c%12c%12c5c5c6c8c6c8c%13c9c9c%10c%10c%11c%11c2c4c2c4c%14c%12c%12c5c6c5c6c8c9c8c%10c%11c2c(c86)c4c%125)C713,0.92,11.28,6.02,,-5.53343515,-3.83190724,-5.597654,-3.06209716,0.160658,0.094445,,10.1039/C6CP00243A,padula_dft_mix,dft,training
p-DTS(FBTTh2)2,21_NIDCSN,CCc1ccc(-c2ccc(-c3cc(F)c(-c4cc5c(s4)-c4sc(-c6c(F)cc(-c7ccc(-c8ccc(CC)s8)s7)c7nsnc67)cc4[Si]5(CC)CC)c4nsnc34)s2)s1,CCOc1c(C=C(C#N)c2ccc(-c3ccc4c5c(cccc35)C(=O)N(CC)C4=O)s2)ccc2c(OCC)c(C=C(C#N)c3ccc(-c4ccc5c6c(cccc46)C(=O)N(CC)C5=O)s3)ccc12,1.04,5.94,3.27,,-4.667569,-2.795698,-5.70105728,-3.0392396,0.13247,0.143492,,10.1016/j.orgel.2015.12.017,padula_dft_mix,dft,training
p-DTS(FBTTh2)2,01_c1,CCc1ccc(-c2ccc(-c3cc(F)c(-c4cc5c(s4)-c4sc(-c6c(F)cc(-c7ccc(-c8ccc(CC)s8)s7)c7nsnc67)cc4[Si]5(CC)CC)c4nsnc34)s2)s1,CC(C)n1c(=O)c2ccc3c4ccc5c(=O)n(C(C)C)c(=O)c6ccc(c7ccc(c1=O)c2c37)c4c56,0.45,1.65,3.0,,-4.667569,-2.795698,-5.9508578,-3.42074321,0.13247,0.139838,,10.1039/c4mh00042k,padula_dft_mix,dft,training
PSEHTT,03_1.11b,CCc1cc(CC)c(-c2nc3sc(-c4sc(-c5cc6c(s5)-c5sc(-c7cc(CC)c(-c8nc9sc(-c%10sc(-c%11cc%12c(s%11)-c%11sc(-c%13cc(CC)c(-c%14nc%15sc(-c%16sc(-c%17cc%18c(s%17)-c%17sc(CC)cc%17[Si]%18(CC)CC)cc%16CC)nc%15s%14)s%13)cc%11[Si]%12(CC)CC)cc%10CC)nc9s8)s7)cc5[Si]6(CC)CC)cc4CC)nc3s2)s1,CCn1c(=O)c2ccc3c4nc5c(-c6ccccc6)c6nc7c8ccc9c(=O)n(CC)c(=O)c%10ccc(c7nc6c(-c6sc(-c7c%11nc%12c%13ccc%14c(=O)n(CC)c(=O)c%15ccc(c%12nc%11c(-c%11ccccc%11)c%11nc%12c%16ccc%17c(=O)n(CC)c(=O)c%18ccc(c%12nc7%11)c%16c%17%18)c%13c%15%14)c(C)c6C)c5nc4c4ccc(c1=O)c2c34)c8c9%10,0.92,12.56,6.18,,-4.651786,-2.555693,-5.64745085,-3.30536694,0.071365,0.049938,,10.1021/acs.accounts.5b00199,padula_dft_mix,dft,training
PSEHTT,03.10_DBFI-MTT,CCc1cc(CC)c(-c2nc3sc(-c4sc(-c5cc6c(s5)-c5sc(-c7cc(CC)c(-c8nc9sc(-c%10sc(-c%11cc%12c(s%11)-c%11sc(-c%13cc(CC)c(-c%14nc%15sc(-c%16sc(-c%17cc%18c(s%17)-c%17sc(CC)cc%17[Si]%18(CC)CC)cc%16CC)nc%15s%14)s%13)cc%11[Si]%12(CC)CC)cc%10CC)nc9s8)s7)cc5[Si]6(CC)CC)cc4CC)nc3s2)s1,CCn1c(=O)c2ccc3c4nc5c(-c6ccccc6)c6nc7c8ccc9c(=O)n(CC)c(=O)c%10ccc(c7nc6c(-c6sc7c(C)c(-c%11c%12nc%13c%14ccc%15c(=O)n(CC)c(=O)c%16ccc(c%13nc%12c(-c%12ccccc%12)c%12nc%13c%17ccc%18c(=O)n(CC)c(=O)c%19ccc(c%13nc%11%12)c%17c%18%19)c%14c%16%15)sc7c6C)c5nc4c4ccc(c1=O)c2c34)c8c9%10,0.93,8.09,3.8,,-4.651786,-2.555693,-5.47656336,-3.31489093,0.071365,0.055631,,10.1002/adma.201500577,padula_dft_mix,dft,training
IDOP301,PCBM,CCN1C(=O)C(=CC=C2N(CC)c3ccccc3C2(C)C)C(C)=C(C#N)C1=O,COC(=O)CCCC1(c2ccccc2)C23c4c5c6c7c8c9c(c%10c%11c2c2c%12c4c4c%13c5c5c7c7c8c8c%14c9c%10c9c%10c%11c2c2c%11c%12c4c4c%12c%13c5c5c7c7c8c8c%14c9c9c%10c2c2c%11c4c4c%12c5c7c5c8c9c2c45)C613,0.77,4.0,0.87,,-5.43873953,-2.5029032,-5.654798,-3.09012489,0.085503,0.075499,,10.1039/b813341g,padula_dft_mix,dft,training
5e,PCBM,CCN1C(=CC2C(=O)C(C=C3N(CC)c4ccccc4C3(C)C)C2=C(C#N)C#N)Sc2ccccc21,COC(=O)CCCC1(c2ccccc2)C23c4c5c6c7c8c9c(c%10c%11c2c2c%12c4c4c%13c5c5c7c7c8c8c%14c9c%10c9c%10c%11c2c2c%11c%12c4c4c%12c%13c5c5c7c7c8c8c%14c9c9c%10c2c2c%11c4c4c%12c5c7c5c8c9c2c45)C613,0.54,3.0,0.64,,-4.62185375,-2.60059207,-5.654798,-3.09012489,0.084917,0.075499,,10.1002/ange.200903125,padula_dft_mix,dft,training
MD304,PCBM,CC(C)(C)c1nc(=C(C#N)C#N)sc1=CC=C1N(Cc2ccccc2)c2ccccc2C1(C)C,COC(=O)CCCC1(c2ccccc2)C23c4c5c6c7c8c9c(c%10c%11c2c2c%12c4c4c%13c5c5c7c7c8c8c%14c9c%10c9c%10c%11c2c2c%11c%12c4c4c%12c%13c5c5c7c7c8c8c%14c9c9c%10c2c2c%11c4c4c%12c5c7c5c8c9c2c45)C613,0.76,6.3,1.74,,-5.24526658,-2.76331615,-5.654798,-3.09012489,0.114708,0.075499,,10.1039/b813341g,padula_dft_mix,dft,training
5,C60,N#CC(C#N)=Cc1ccc(-c2ccc(N(c3ccc(-c4ccc(C=C(C#N)C#N)s4)cc3)c3ccc(-c4ccc(C=C(C#N)C#N)s4)cc3)cc2)s1,c12c3c4c5c1c1c6c7c2c2c8c3c3c9c4c4c%10c5c5c1c1c6c6c%11c7c2c2c7c8c3c3c8c9c4c4c9c%10c5c5c1c1c6c6c%11c2c2c7c3c3c8c4c4c9c5c1c1c6c2c3c41,0.96,3.65,1.02,,-5.78051453,-3.20386848,-5.986233,-3.2259097,0.052116,0.063387,,10.1021/ja058178e,padula_dft_mix,dft,training
4,C60,N#CC(C#N)=Cc1ccc(-c2ccc(N(c3ccc(-c4ccc(C=Cc5cccs5)s4)cc3)c3ccc(-c4ccc(C=C(C#N)C#N)s4)cc3)cc2)s1,c12c3c4c5c1c1c6c7c2c2c8c3c3c9c4c4c%10c5c5c1c1c6c6c%11c7c2c2c7c8c3c3c8c9c4c4c9c%10c5c5c1c1c6c6c%11c2c2c7c3c3c8c4c4c9c5c1c1c6c2c3c41,0.89,3.65,1.17,,-5.24635504,-3.05801545,-5.986233,-3.2259097,0.14197,0.063387,,10.1021/ja058178e,padula_dft_mix,dft,training
3,C60,N#CC(C#N)=Cc1ccc(-c2ccc(N(c3ccc(-c4ccc(C=Cc5cccs5)s4)cc3)c3ccc(-c4ccc(C=Cc5cccs5)s4)cc3)cc2)s1,c12c3c4c5c1c1c6c7c2c2c8c3c3c9c4c4c%10c5c5c1c1c6c6c%11c7c2c2c7c8c3c3c8c9c4c4c9c%10c5c5c1c1c6c6c%11c2c2c7c3c3c8c4c4c9c5c1c1c6c2c3c41,0.72,1.97,0.49,,-4.97478541,-2.8152899,-5.986233,-3.2259097,0.107909,0.063387,,10.1021/ja058178e,padula_dft_mix,dft,training
MD376,PCBM,CCN1C(=CC=C2C(=O)c3ccccc3C2=C(C#N)C#N)C(C)(C)c2ccccc21,COC(=O)CCCC1(c2ccccc2)C23c4c5c6c7c8c9c(c%10c%11c2c2c%12c4c4c%13c5c5c7c7c8c8c%14c9c%10c9c%10c%11c2c2c%11c%12c4c4c%12c%13c5c5c7c7c8c8c%14c9c9c%10c2c2c%11c4c4c%12c5c7c5c8c9c2c45)C613,0.9,5.3,1.54,,-5.44499815,-2.65011679,-5.654798,-3.09012489,0.062448,0.075499,,10.1039/b813341g,padula_dft_mix,dft,training
2a,PCBM,O=C1C(=Cc2ccc(-c3ccc(N(c4ccc(-c5ccc(C=Cc6cccs6)s5)cc4)c4ccc(-c5ccc(C=Cc6cccs6)s5)cc4)cc3)s2)C(=O)c2ccccc21,COC(=O)CCCC1(c2ccccc2)C23c4c5c6c7c8c9c(c%10c%11c2c2c%12c4c4c%13c5c5c7c7c8c8c%14c9c%10c9c%10c%11c2c2c%11c%12c4c4c%12c%13c5c5c7c7c8c8c%14c9c9c%10c2c2c%11c4c4c%12c5c7c5c8c9c2c45)C613,0.66,4.1,0.81,,-4.83328622,-2.54589719,-5.654798,-3.09012489,0.093324,0.075499,,10.1021/ja058178e,padula_dft_mix,dft,training
1a,PCBM,C(=Cc1ccc(-c2ccc(N(c3ccc(-c4ccc(C=Cc5cccs5)s4)cc3)c3ccc(-c4ccc(C=Cc5cccs5)s4)cc3)cc2)s1)c1cccs1,COC(=O)CCCC1(c2ccccc2)C23c4c5c6c7c8c9c(c%10c%11c2c2c%12c4c4c%13c5c5c7c7c8c8c%14c9c%10c9c%10c%11c2c2c%11c%12c4c4c%12c%13c5c5c7c7c8c8c%14c9c9c%10c2c2c%11c4c4c%12c5c7c5c8c9c2c45)C613,0.6,2.43,0.41,,-4.67763709,-1.86942215,-5.654798,-3.09012489,0.073869,0.075499,,10.1021/ja058178e,padula_dft_mix,dft,training
DTS-2TPTI,PC70BM,CCN1C(=O)C2=C3c4sccc4C=CN3C(=O)C2=C1c1ccc(-c2cc3c(s2)-c2sc(-c4ccc(C5=C6C(=O)N7C=Cc8ccsc8C7=C6C(=O)N5CC)s4)cc2[Si]3(CC)CC)s1,COC(=O)CCCC1(c2ccccc2)C23c4c5c6c7c8c9c(c%10c%11c2c2c4c4c%12c5c5c6c6c8c8c%13c9c9c%10c%10c%11c%11c2c2c4c4c%14c%12c%12c5c5c6c8c6c8c%13c9c9c%10c%10c%11c%11c2c4c2c4c%14c%12c%12c5c6c5c6c8c9c8c%10c%11c2c(c86)c4c%125)C713,0.63,11.29,4.13,,-4.60062887,-2.74834989,-5.597654,-3.06209716,0.092814,0.094445,,10.1039/C5TA00294J,padula_dft_mix,dft,training
1T,PC70BM,CCc1ccc(-c2ccc(-c3cc(F)c(-c4cc5c(CC)c6sc(-c7c(F)cc(-c8ccc(-c9ccc(CC)s9)s8)c8nsnc78)cc6c(CC)c5s4)c4nsnc34)s2)s1,COC(=O)CCCC1(c2ccccc2)C23c4c5c6c7c8c9c(c%10c%11c2c2c4c4c%12c5c5c6c6c8c8c%13c9c9c%10c%10c%11c%11c2c2c4c4c%14c%12c%12c5c5c6c8c6c8c%13c9c9c%10c%10c%11c%11c2c4c2c4c%14c%12c%12c5c6c5c6c8c9c8c%10c%11c2c(c86)c4c%125)C713,0.74,10.22,4.08,,-4.81206133,-2.7976025,-5.597654,-3.06209716,0.100913,0.094445,,10.1016/j.dyepig.2015.04.012,padula_dft_mix,dft,training
EH-DPP-TFPV,PCBM,CCN1C(=O)C2=C(c3ccc(C=Cc4ccc(C(F)(F)F)cc4)s3)N(CC)C(=O)C2=C1c1ccc(C=Cc2ccc(C(F)(F)F)cc2)s1,COC(=O)CCCC1(c2ccccc2)C23c4c5c6c7c8c9c(c%10c%11c2c2c%12c4c4c%13c5c5c7c7c8c8c%14c9c%10c9c%10c%11c2c2c%11c%12c4c4c%12c%13c5c5c7c7c8c8c%14c9c9c%10c2c2c%11c4c4c%12c5c7c5c8c9c2c45)C613,0.86,3.3,1.4,,-4.96308452,-2.87515494,-5.654798,-3.09012489,0.141386,0.075499,,10.1039/c1ee01544c,padula_dft_mix,dft,training
PDBT-T1,09_SdIPBI-Se,CCc1ccc(-c2c3sc4cc(-c5cc(-c6sc(-c7ccc(-c8cc9sc%10c(-c%11ccc(CC)s%11)c%11c(sc%12cc(-c%13cc(-c%14sc(-c%15ccc(-c%16cc%17sc%18c(-c%19ccc(CC)s%19)c%19c(sc%20cc(-c%21cc(-c%22scc%23c%22C(=O)c%22c(CC)sc(CC)c%22C%23=O)cs%21)sc%20%19)c(-c%19ccc(CC)s%19)c%18c%17s%16)s%15)c%15c%14C(=O)c%14c(CC)sc(CC)c%14C%15=O)cs%13)sc%12%11)c(-c%11ccc(CC)s%11)c%10c9s8)s7)c7c6C(=O)c6c(CC)sc(CC)c6C7=O)cs5)sc4c3c(-c3ccc(CC)s3)c3sc4cc(-c5cccs5)sc4c23)s1,CC(C)n1c(=O)c2ccc3c4c(-c5cc6c(=O)n(C(C)C)c(=O)c7cc8[se]c9cc%10c(=O)n(C(C)C)c(=O)c%11ccc%12c5c(c67)c8c9c%12c%11%10)cc5c(=O)n(C(C)C)c(=O)c6cc7[se]c8cc(c1=O)c2c3c8c7c4c56,0.95,11.55,7.39,,-4.968527,-2.442494,-6.13099717,-3.52360225,0.04873,0.098559,,10.1021/jacs.5b11149,padula_dft_mix,dft,training
P3HT,33_EH-IDTBR,CCc1ccsc1-c1cc(CC)c(-c2sccc2CC)s1,C=c1c(=Cc2ccc(-c3cc4c(s3)-c3cc5c(cc3C4(CC)CC)-c3sc(-c4ccc(C=c6sc(=S)n(CC)c6=C)c6nsnc46)cc3C5(CC)CC)c3nsnc23)sc(=S)n1CC,0.76,12.1,6.0,,-5.527721,-1.026958,-4.86947735,-2.95352373,0.488904,0.069661,,10.1038/ncomms11585,padula_dft_mix,dft,training
P3HT,03_3.5,CCc1ccsc1-c1cc(CC)c(-c2sccc2CC)s1,CCN1C(=O)C2=C(c3ccc(-c4ccc5c(c4)C(CC)(CC)c4cc(-c6ccc(C7=C8C(=O)N(CC)C(c9ccc(-c%10ccccc%10)s9)=C8C(=O)N7CC)s6)ccc4-5)s3)N(CC)C(=O)C2=C1c1ccc(-c2ccccc2)s1,1.18,5.35,3.17,,-5.527721,-1.026958,-4.76008759,-2.58916329,0.488904,0.068483,,10.1021/acs.accounts.5b00199,padula_dft_mix,dft,training
P3HT,03_3.3,CCc1ccsc1-c1cc(CC)c(-c2sccc2CC)s1,CCN1C(=O)C(=Cc2ccc(-c3ccc4c(c3)C(CC)(CC)c3cc(-c5ccc(C=C6SC(=S)N(CC)C6=O)s5)ccc3-4)s2)SC1=S,1.03,5.7,3.08,,-5.527721,-1.026958,-5.57153109,-2.86127714,0.488904,0.128644,,10.1021/acs.accounts.5b00199,padula_dft_mix,dft,training
DPPT,PCBM,CCc1ccc(-c2ccc(C3=C4C(=O)N(CC)C(c5ccc(-c6ccc(CC)s6)s5)=C4C(=O)N3CC)s2)s1,COC(=O)CCCC1(c2ccccc2)C23c4c5c6c7c8c9c(c%10c%11c2c2c%12c4c4c%13c5c5c7c7c8c8c%14c9c%10c9c%10c%11c2c2c%11c%12c4c4c%12c%13c5c5c7c7c8c8c%14c9c9c%10c2c2c%11c4c4c%12c5c7c5c8c9c2c45)C613,0.78,5.59,1.88,,-4.66947367,-2.48113409,-5.654798,-3.09012489,0.144727,0.075499,,10.1039/c2cp42050c,padula_dft_mix,dft,training
DPP2T-5,PC70BM,CCc1ccc(-c2ccc(C3=C4C(=O)N(CC)C(c5ccc(-c6ccc(CC)s6)s5)=C4C(=O)N3CC)s2)s1,COC(=O)CCCC1(c2ccccc2)C23c4c5c6c7c8c9c(c%10c%11c2c2c4c4c%12c5c5c6c6c8c8c%13c9c9c%10c%10c%11c%11c2c2c4c4c%14c%12c%12c5c5c6c8c6c8c%13c9c9c%10c%10c%11c%11c2c4c2c4c%14c%12c%12c5c6c5c6c8c9c8c%10c%11c2c(c86)c4c%125)C713,0.79,5.3,1.9,,-4.63110562,-2.56276824,-5.597654,-3.06209716,0.144727,0.094445,,10.1021/cm4034484,padula_dft_mix,dft,training
DR3TSBDT,24_DTBTF,CCSc1c2cc(-c3cc(CC)c(-c4ccc(-c5sc(C=C6SC(=S)N(CC)C6=O)cc5CC)s4)s3)sc2c(SCC)c2cc(-c3cc(CC)c(-c4ccc(-c5sc(C=C6SC(=S)N(CC)C6=O)cc5CC)s4)s3)sc12,CCN1C(=O)C(=Cc2ccc(-c3ccc4c(c3)C(CC)(CC)c3cc(-c5ccc(C=C6C(=O)N(CC)C(=S)N(CC)C6=O)s5)ccc3-4)s2)C(=O)N(CC)C1=S,1.15,7.42,3.64,,-5.037916,-2.746173,-5.77262322,-3.07570285,0.109769,0.144954,,10.1039/c5cc07973j,padula_dft_mix,dft,training
DR3TSBDT,PC70BM,CCSc1c2cc(-c3cc(CC)c(-c4ccc(-c5sc(C=C6SC(=S)N(CC)C6=O)cc5CC)s4)s3)sc2c(SCC)c2cc(-c3cc(CC)c(-c4ccc(-c5sc(C=C6SC(=S)N(CC)C6=O)cc5CC)s4)s3)sc12,COC(=O)CCCC1(c2ccccc2)C23c4c5c6c7c8c9c(c%10c%11c2c2c4c4c%12c5c5c6c6c8c8c%13c9c9c%10c%10c%11c%11c2c2c4c4c%14c%12c%12c5c5c6c8c6c8c%13c9c9c%10c%10c%11c%11c2c4c2c4c%14c%12c%12c5c6c5c6c8c9c8c%10c%11c2c(c86)c4c%125)C713,0.91,14.45,9.6,,-5.0629503,-2.8133851,-5.597654,-3.06209716,0.117668,0.094445,,10.1021/ja509703k,padula_dft_mix,dft,training
P(PTQD-BDT),07_DPP5,CCOc1c2cc(-c3cc4c5cc(-c6cc7c(OCC)c8sc(-c9cc%10c%11cc(-c%12cc%13c(OCC)c%14sc(-c%15cc%16c%17ccsc%17c%17nc%18c(nc%17c%16s%15)C(=O)N(CC)C%18=O)cc%14c(OCC)c%13s%12)sc%11c%11nc%12c(nc%11c%10s9)C(=O)N(CC)C%12=O)cc8c(OCC)c7s6)sc5c5nc6c(nc5c4s3)C(=O)N(CC)C6=O)sc2c(OCC)c2ccsc12,CCN1C(=O)C2=C(c3ccc(C(=C(C#N)C#N)C(=C(C#N)C#N)c4ccc(N(c5ccccc5)c5ccccc5)cc4)s3)N(CC)C(=O)C2=C1c1cccs1,0.92,3.88,3.9,,-5.439556,-2.918965,-5.43928376,-3.44468923,0.057552,0.297003,,10.1021/acs.jpcc.5b12307,padula_dft_mix,dft,training
P(PTQD-BDT),07_DPP6,CCOc1c2cc(-c3cc4c5cc(-c6cc7c(OCC)c8sc(-c9cc%10c%11cc(-c%12cc%13c(OCC)c%14sc(-c%15cc%16c%17ccsc%17c%17nc%18c(nc%17c%16s%15)C(=O)N(CC)C%18=O)cc%14c(OCC)c%13s%12)sc%11c%11nc%12c(nc%11c%10s9)C(=O)N(CC)C%12=O)cc8c(OCC)c7s6)sc5c5nc6c(nc5c4s3)C(=O)N(CC)C6=O)sc2c(OCC)c2ccsc12,CCN1C(=O)C2=C(c3ccc(C(=C(C#N)C#N)C(=C(C#N)C#N)c4ccc(N(c5ccccc5)c5ccccc5)cc4)s3)N(CC)C(=O)C2=C1c1ccc(C(=C(C#N)C#N)C(=C(C#N)C#N)c2ccc(N(c3ccccc3)c3ccccc3)cc2)s1,0.86,10.28,4.95,,-5.439556,-2.918965,-5.70976493,-3.88007139,0.057552,0.170431,,10.1021/acs.jpcc.5b12307,padula_dft_mix,dft,training
PBDB-T,41_IT-M,CCc1ccc(-c2c3cc(-c4cc(-c5sc(-c6ccc(-c7cc8c(-c9ccc(CC)s9)c9sc(-c%10cc(-c%11sc(-c%12ccc(-c%13cc%14c(-c%15ccc(CC)s%15)c%15sc(-c%16cc(-c%17sc(-c%18cccs%18)c%18c%17C(=O)c%17c(CC)sc(CC)c%17C%18=O)cs%16)cc%15c(-c%15ccc(CC)s%15)c%14s%13)s%12)c%12c%11C(=O)c%11c(CC)sc(CC)c%11C%12=O)cs%10)cc9c(-c9ccc(CC)s9)c8s7)s6)c6c5C(=O)c5c(CC)sc(CC)c5C6=O)cs4)sc3c(-c3ccc(CC)s3)c3ccsc23)s1,CCc1ccc(C2(c3ccc(CC)cc3)c3cc4c(cc3-c3sc5cc(C=C6C(=O)c7cc(C)ccc7C6=C(C#N)C#N)sc5c32)C(c2ccc(CC)cc2)(c2ccc(CC)cc2)c2c-4sc3cc(C=C4C(=O)c5ccc(C)cc5C4=C(C#N)C#N)sc23)cc1,0.94,16.75,11.48,,-4.947846,-2.36086,-5.44282124,-3.30781597,0.053338,0.084132,,10.1002/adma.201602776,padula_dft_mix,dft,training
PBDB-T,03_3.4,CCc1ccc(-c2c3cc(-c4cc(-c5sc(-c6ccc(-c7cc8c(-c9ccc(CC)s9)c9sc(-c%10cc(-c%11sc(-c%12ccc(-c%13cc%14c(-c%15ccc(CC)s%15)c%15sc(-c%16cc(-c%17sc(-c%18cccs%18)c%18c%17C(=O)c%17c(CC)sc(CC)c%17C%18=O)cs%16)cc%15c(-c%15ccc(CC)s%15)c%14s%13)s%12)c%12c%11C(=O)c%11c(CC)sc(CC)c%11C%12=O)cs%10)cc9c(-c9ccc(CC)s9)c8s7)s6)c6c5C(=O)c5c(CC)sc(CC)c5C6=O)cs4)sc3c(-c3ccc(CC)s3)c3ccsc23)s1,CCc1ccc(C2(c3ccc(CC)cc3)c3cc4c(cc3-c3sc5cc(C=C6C(=O)c7ccccc7C6=C(C#N)C#N)sc5c32)C(c2ccc(CC)cc2)(c2ccc(CC)cc2)c2c-4sc3cc(C=C4C(=O)c5ccccc5C4=C(C#N)C#N)sc23)cc1,0.81,14.21,10.68,,-4.947846,-2.36086,-5.46486246,-3.34482345,0.053338,0.07811,,10.1021/acs.accounts.5b00199,padula_dft_mix,dft,training
PffBT4T-2DT,03_1.8,CCc1csc(-c2c(F)c(F)c(-c3cc(CC)c(-c4ccc(-c5ccc(-c6sc(-c7c(F)c(F)c(-c8cc(CC)c(-c9ccc(-c%10ccc(-c%11sc(-c%12c(F)c(F)c(-c%13cc(CC)c(-c%14ccc(-c%15cccs%15)s%14)s%13)c%13nsnc%12%13)cc%11CC)s%10)s9)s8)c8nsnc78)cc6CC)s5)s4)s3)c3nsnc23)c1,CC(C)n1c(=O)c2ccc3c4ccc5c(=O)n(C(C)C)c(=O)c6cc(-c7ccc8c(c7)C7(c9ccccc9-c9ccccc97)c7cc(-c9cc%10c(=O)n(C(C)C)c(=O)c%11ccc%12c%13ccc%14c(=O)n(C(C)C)c(=O)c%15ccc(c9c%12c%11%10)c%13c%14%15)ccc7-8)c(c7ccc(c1=O)c2c37)c4c56,0.98,10.7,6.0,,-4.785666,-2.892026,-5.70867647,-3.37693288,0.088264,0.078946,,10.1021/acs.accounts.5b00199,padula_dft_mix,dft,training
