Repository: AsadKhanJBNU/osc_predictor

# OSC Donor–Acceptor Property Predictor

Predicts **nine** electronic and photovoltaic properties of organic solar cell
donor–acceptor pairs **directly from SMILES** — no DFT and no device measurements
as inputs.

**Try it live:** https://huggingface.co/spaces/AsadWazir/osc_predictor

## About

Selected models from the combined SMILES-only pipeline:

| Property | Description | Selected model | Test *R*² |
|---|---|---|---|
| V_OC | Open-circuit voltage | ElasticNet | 45.8% |
| J_SC | Short-circuit current | ElasticNet | 69.5% |
| PCE | Power conversion efficiency | Ridge | 61.2% |
| HOMO_D | Donor HOMO | k-NN | 18.5% |
| LUMO_D | Donor LUMO | Extra Trees | 39.1% |

File: Dataset/Combined_Dataset.csv (part 26 of 28)
DonorName,AcceptorName,DonorSMILES,AcceptorSMILES,V_OC,J_SC,PCE,FF_percent,HOMO_D,LUMO_D,HOMO_A,LUMO_A,Lambda+,Lambda-,PubYear,DOI,source,orbital_label_type,split
PffBT4T-2DT,03_1.7b,CCc1csc(-c2c(F)c(F)c(-c3cc(CC)c(-c4ccc(-c5ccc(-c6sc(-c7c(F)c(F)c(-c8cc(CC)c(-c9ccc(-c%10ccc(-c%11sc(-c%12c(F)c(F)c(-c%13cc(CC)c(-c%14ccc(-c%15cccs%15)s%14)s%13)c%13nsnc%12%13)cc%11CC)s%10)s9)s8)c8nsnc78)cc6CC)s5)s4)s3)c3nsnc23)c1,CC(C)n1c(=O)c2ccc3c4ccc5c(=O)n(C(C)C)c(=O)c6cc(-c7ccc([Si](c8ccc(-c9cc%10c(=O)n(C(C)C)c(=O)c%11ccc%12c%13ccc%14c(=O)n(C(C)C)c(=O)c%15ccc(c9c%12c%11%10)c%13c%14%15)cc8)(c8ccc(-c9cc%10c(=O)n(C(C)C)c(=O)c%11ccc%12c%13ccc%14c(=O)n(C(C)C)c(=O)c%15ccc(c9c%12c%11%10)c%13c%14%15)cc8)c8ccc(-c9cc%10c(=O)n(C(C)C)c(=O)c%11ccc%12c%13ccc%14c(=O)n(C(C)C)c(=O)c%15ccc(c9c%12c%11%10)c%13c%14%15)cc8)cc7)c(c7ccc(c1=O)c2c37)c4c56,0.94,8.5,4.2,,-4.785666,-2.892026,-5.80010672,-3.45013151,0.088264,0.045345,,10.1021/acs.accounts.5b00199,padula_dft_mix,dft,training
PffBT4T-2DT,03_1.7a,CCc1csc(-c2c(F)c(F)c(-c3cc(CC)c(-c4ccc(-c5ccc(-c6sc(-c7c(F)c(F)c(-c8cc(CC)c(-c9ccc(-c%10ccc(-c%11sc(-c%12c(F)c(F)c(-c%13cc(CC)c(-c%14ccc(-c%15cccs%15)s%14)s%13)c%13nsnc%12%13)cc%11CC)s%10)s9)s8)c8nsnc78)cc6CC)s5)s4)s3)c3nsnc23)c1,CC(C)n1c(=O)c2ccc3c4ccc5c(=O)n(C(C)C)c(=O)c6cc(-c7ccc(C(c8ccc(-c9cc%10c(=O)n(C(C)C)c(=O)c%11ccc%12c%13ccc%14c(=O)n(C(C)C)c(=O)c%15ccc(c9c%12c%11%10)c%13c%14%15)cc8)(c8ccc(-c9cc%10c(=O)n(C(C)C)c(=O)c%11ccc%12c%13ccc%14c(=O)n(C(C)C)c(=O)c%15ccc(c9c%12c%11%10)c%13c%14%15)cc8)c8ccc(-c9cc%10c(=O)n(C(C)C)c(=O)c%11ccc%12c%13ccc%14c(=O)n(C(C)C)c(=O)c%15ccc(c9c%12c%11%10)c%13c%14%15)cc8)cc7)c(c7ccc(c1=O)c2c37)c4c56,0.96,9.2,4.3,,-4.785666,-2.892026,-5.84500551,-3.42101533,0.088264,0.043553,,10.1021/acs.accounts.5b00199,padula_dft_mix,dft,training
p-DTS(FBTTh2)2,03_3.6,CCc1ccc(-c2ccc(-c3cc(F)c(-c4cc5c(s4)-c4sc(-c6c(F)cc(-c7ccc(-c8ccc(CC)s8)s7)c7nsnc67)cc4[Si]5(CC)CC)c4nsnc34)s2)s1,CCN1C(=O)c2cccc3c(-c4ccc(C(C#N)=Cc5cc(OC)c(C=C(C#N)c6ccc(-c7ccc8c9c(cccc79)C(=O)N(CC)C8=O)s6)cc5OC)s4)ccc(c23)C1=O,0.85,9.62,5.3,,-4.667569,-2.795698,-5.56064653,-3.14590823,0.13247,0.157973,,10.1021/acs.accounts.5b00199,padula_dft_mix,dft,training
PTB7-Th,30_FPDI-F,CCOC(=O)c1sc2c(-c3cc4c(-c5ccc(CC)s5)c5sc(-c6sc(-c7cc8c(-c9ccc(CC)s9)c9sc(-c%10sc(-c%11cc%12c(-c%13ccc(CC)s%13)c%13sc(CC)cc%13c(-c%13ccc(CC)s%13)c%12s%11)c%11sc(C(=O)OCC)c(F)c%10%11)cc9c(-c9ccc(CC)s9)c8s7)c7sc(C(=O)OCC)c(F)c67)cc5c(-c5ccc(CC)s5)c4s3)sc(CC)c2c1F,CC(C)n1c(=O)c2ccc3c4ccc5c(=O)n(C(C)C)c(=O)c6cc7c8c(oc9c%10cc%11c(=O)n(C(C)C)c(=O)c%12ccc%13c%14ccc%15c(=O)n(C(C)C)c(=O)c%16cc(c98)c(c%14c%15%16)c%10c%13c%12%11)c8cc(c1=O)c2c3c8c7c4c56,0.92,8.71,3.2,,-4.746482,-2.580728,-6.10623481,-3.43135565,0.093498,0.075161,,10.1039/c6ta02045c,padula_dft_mix,dft,training
PTB7-Th,30_tetra-PDI,CCOC(=O)c1sc2c(-c3cc4c(-c5ccc(CC)s5)c5sc(-c6sc(-c7cc8c(-c9ccc(CC)s9)c9sc(-c%10sc(-c%11cc%12c(-c%13ccc(CC)s%13)c%13sc(CC)cc%13c(-c%13ccc(CC)s%13)c%12s%11)c%11sc(C(=O)OCC)c(F)c%10%11)cc9c(-c9ccc(CC)s9)c8s7)c7sc(C(=O)OCC)c(F)c67)cc5c(-c5ccc(CC)s5)c4s3)sc(CC)c2c1F,CCn1c(=O)c2ccc3c4ccc5c(=O)n(CC)c(=O)c6cc(-c7ccc([Si](c8ccc(-c9cc%10c(=O)n(CC)c(=O)c%11ccc%12c%13ccc%14c(=O)n(CC)c(=O)c%15ccc(c9c%12c%11%10)c%13c%14%15)cc8)(c8ccc(-c9cc%10c(=O)n(CC)c(=O)c%11ccc%12c%13ccc%14c(=O)n(CC)c(=O)c%15ccc(c9c%12c%11%10)c%13c%14%15)cc8)c8ccc(-c9cc%10c(=O)n(CC)c(=O)c%11ccc%12c%13ccc%14c(=O)n(CC)c(=O)c%15ccc(c9c%12c%11%10)c%13c%14%15)cc8)cc7)c(c7ccc(c1=O)c2c37)c4c56,0.86,8.25,3.37,,-4.746482,-2.580728,-5.9233743,-3.46917948,0.093498,0.040442,,10.1039/c6ta02045c,padula_dft_mix,dft,training
PTB7-Th,04_TPB,CCOC(=O)c1sc2c(-c3cc4c(-c5ccc(CC)s5)c5sc(-c6sc(-c7cc8c(-c9ccc(CC)s9)c9sc(-c%10sc(-c%11cc%12c(-c%13ccc(CC)s%13)c%13sc(CC)cc%13c(-c%13ccc(CC)s%13)c%12s%11)c%11sc(C(=O)OCC)c(F)c%10%11)cc9c(-c9ccc(CC)s9)c8s7)c7sc(C(=O)OCC)c(F)c67)cc5c(-c5ccc(CC)s5)c4s3)sc(CC)c2c1F,CC(C)n1c(=O)c2ccc3c4ccc5c(=O)n(C(C)C)c(=O)c6c(-c7ccc(-c8c9cc(-c%10cc%11c(=O)n(C(C)C)c(=O)c%12ccc%13c%14ccc%15c(=O)n(C(C)C)c(=O)c%16ccc(c%10c%13c%12%11)c%14c%15%16)sc9c(-c9ccc(-c%10cc%11c%12ccc%13c(=O)n(C(C)C)c(=O)c%14ccc(c%15ccc%16c(=O)n(C(C)C)c(=O)c%10c%16c%15%11)c%12c%14%13)s9)c9cc(-c%10cc%11c%12ccc%13c(=O)n(C(C)C)c(=O)c%14ccc(c%15ccc%16c(=O)n(C(C)C)c(=O)c%10c%16c%15%11)c%12c%14%13)sc89)s7)cc(c7ccc(c1=O)c2c37)c4c56,0.79,17.9,8.11,,-4.746482,-2.580728,-5.47248165,-3.50401005,0.093498,0.043141,,10.1021/jacs.6b03562,padula_dft_mix,dft,training
PTB7-Th,08_alphaPBDT,CCOC(=O)c1sc2c(-c3cc4c(-c5ccc(CC)s5)c5sc(-c6sc(-c7cc8c(-c9ccc(CC)s9)c9sc(-c%10sc(-c%11cc%12c(-c%13ccc(CC)s%13)c%13sc(CC)cc%13c(-c%13ccc(CC)s%13)c%12s%11)c%11sc(C(=O)OCC)c(F)c%10%11)cc9c(-c9ccc(CC)s9)c8s7)c7sc(C(=O)OCC)c(F)c67)cc5c(-c5ccc(CC)s5)c4s3)sc(CC)c2c1F,CCc1ccc(-c2c3cc(-c4cc5c6ccc7c(=O)n(C(C)C)c(=O)c8ccc(c9ccc%10c(=O)n(C(C)C)c(=O)c4c%10c95)c6c87)sc3c(-c3ccc(CC)s3)c3cc(-c4cc5c6ccc7c(=O)n(C(C)C)c(=O)c8ccc(c9ccc%10c(=O)n(C(C)C)c(=O)c4c%10c95)c6c87)sc23)s1,0.81,12.74,4.76,,-4.746482,-2.580728,-5.21723886,-3.42945086,0.093498,0.070786,,10.1021/acs.chemmater.5b04570,padula_dft_mix,dft,training
P3HT,23_M10,CCc1ccsc1-c1cc(CC)c(-c2sccc2CC)s1,CCN1C(=O)C2=C(c3ccc(-c4ccc5c(c4)-c4cc(-c6ccc(C7=C8C(=O)N(CC)C(c9cccs9)=C8C(=O)N7CC)s6)ccc4-c4ccc(-c6ccc(C7=C8C(=O)N(CC)C(c9cccs9)=C8C(=O)N7CC)s6)cc4-c4cc(-c6ccc(C7=C8C(=O)N(CC)C(c9cccs9)=C8C(=O)N7CC)s6)ccc4-5)s3)N(CC)C(=O)C2=C1c1cccs1,1.1,6.96,3.63,,-5.527721,-1.026958,-4.8920628,-2.64413029,0.488904,0.037048,,10.1021/acs.chemmater.5b04339,padula_dft_mix,dft,training
P3HT,03_3.1,CCc1ccsc1-c1cc(CC)c(-c2sccc2CC)s1,CCN1C(=O)C(=Cc2ccc(-c3ccc4c(c3)C(CC)(CC)c3cc(-c5ccc(C=C6SC(=S)N(CC)C6=O)c6nsnc56)ccc3-4)c3nsnc23)SC1=S,0.82,7.95,4.11,,-5.527721,-1.026958,-5.67030842,-3.22672604,0.488904,0.107873,,10.1021/acs.accounts.5b00199,padula_dft_mix,dft,training
P3HT,03_2.5,CCc1ccsc1-c1cc(CC)c(-c2sccc2CC)s1,CCC1c2ccccc2-c2cc3c4cccc5c4c(c3cc21)c1cccc2c3cc4c(cc3c5c21)C(CC)c1ccccc1-4,1.22,4.29,3.05,,-5.527721,-1.026958,-5.00607851,-2.52222328,0.488904,0.103336,,10.1021/acs.accounts.5b00199,padula_dft_mix,dft,training
P3HT,35_4D,CCc1ccsc1-c1cc(CC)c(-c2sccc2CC)s1,CCN1C(=O)C2=C(c3ccc(-c4ccc(C(=C(c5ccc(-c6ccc(C7=C8C(=O)N(CC)C(c9cccs9)=C8C(=O)N7CC)s6)cc5)c5ccc(-c6ccc(C7=C8C(=O)N(CC)C(c9cccs9)=C8C(=O)N7CC)s6)cc5)c5ccc(-c6ccc(C7=C8C(=O)N(CC)C(c9cccs9)=C8C(=O)N7CC)s6)cc5)cc4)s3)N(CC)C(=O)C2=C1c1cccs1,1.18,5.17,3.86,,-5.527721,-1.026958,-4.81260556,-2.65800809,0.488904,0.07161,,10.1039/c6cc03730e,padula_dft_mix,dft,training
P3HT,40_IDT-2BR,CCc1ccsc1-c1cc(CC)c(-c2sccc2CC)s1,CCc1ccc(C2(c3ccc(CC)cc3)c3cc4c(cc3-c3sc(-c5ccc(C=C6SC(=S)NC6=O)c6nsnc56)cc32)C(c2ccc(CC)cc2)(c2ccc(CC)cc2)c2cc(-c3ccc(C=C5SC(=S)N(CC)C5=O)c5nsnc35)sc2-4)cc1,0.84,8.91,5.04,,-5.527721,-1.026958,-5.20145625,-3.32468703,0.488904,0.052915,,10.1039/c5ee02477c,padula_dft_mix,dft,training
P3HT,03_3.7a,CCc1ccsc1-c1cc(CC)c(-c2sccc2CC)s1,CCN1C(=O)C(=Cc2ccc(-c3cc4c(s3)-c3cc5c(cc3C4(CC)CC)-c3sc(-c4ccc(C=C6SC(=S)N(CC)C6=O)c6nsnc46)cc3C5(CC)CC)c3nsnc23)SC1=S,0.73,14.1,6.38,,-5.527721,-1.026958,-5.23302146,-3.31189767,0.488904,0.086571,,10.1021/acs.accounts.5b00199,padula_dft_mix,dft,training
P3HT,32_SFDPPB4,CCc1ccsc1-c1cc(CC)c(-c2sccc2CC)s1,CCN1C(=O)C2=C(c3ccc(-c4ccc5c(c4)-c4cc(-c6ccc(C7=C8C(=O)N(CC)C(c9ccc(-c%10ccccc%10)s9)=C8C(=O)N7CC)s6)ccc4C54c5ccc(-c6ccc(C7=C8C(=O)N(CC)C(c9ccc(-c%10ccccc%10)s9)=C8C(=O)N7CC)s6)cc5-c5cc(-c6ccc(C7=C8C(=O)N(CC)C(c9ccc(-c%10ccccc%10)s9)=C8C(=O)N7CC)s6)ccc54)s3)N(CC)C(=O)C2=C1c1ccc(-c2ccccc2)s1,1.14,8.29,5.1,,-5.527721,-1.026958,-4.78947588,-2.60739492,0.488904,0.028962,,10.1039/c5ee03481g,padula_dft_mix,dft,training
P3HT,16_M18,CCc1ccsc1-c1cc(CC)c(-c2sccc2CC)s1,CCN1C(=O)c2ccc(C=Cc3ccc(C=Cc4ccc5c(c4)C(=O)N(CC)C5=O)c4nsnc34)cc2C1=O,0.94,6.5,3.7,,-5.527721,-1.026958,-5.73942533,-3.13175831,0.488904,0.134829,,10.1039/c5ra17715d,padula_dft_mix,dft,training
P3HT,13_DPP-PHt2,CCc1ccsc1-c1cc(CC)c(-c2sccc2CC)s1,CCN1C(=O)c2ccc(C#Cc3ccc(C4=C5C(=O)N(CC)C(c6ccc(C#Cc7ccc8c(c7)C(=O)N(CC)C8=O)s6)=C5C(=O)N4CC)s3)cc2C1=O,0.89,5.91,3.0,,-5.527721,-1.026958,-5.18839479,-3.07379806,0.488904,0.103935,,10.1039/c5ta09171c,padula_dft_mix,dft,training
P3HT,16_M10,CCc1ccsc1-c1cc(CC)c(-c2sccc2CC)s1,C(#Cc1c(-c2ccccc2)c2n(c1-c1ccccc1)[Zn]1(n3c(c(-c4ccccc4)c(C#Cc4ccccc4)c3-c3ccccc3)[N]2)n2c(c(-c3ccccc3)c(C#Cc3ccccc3)c2-c2ccccc2)[N]c2c(-c3ccccc3)c(C#Cc3ccccc3)c(-c3ccccc3)n21)c1ccccc1,0.76,8.8,3.9,,-5.527721,-1.026958,-4.92444435,-2.83569844,0.488904,0.087281,,10.1039/c5ra17715d,padula_dft_mix,dft,training
PTB7-Th,31_BPDI3,CCOC(=O)c1sc2c(-c3cc4c(-c5ccc(CC)s5)c5sc(-c6sc(-c7cc8c(-c9ccc(CC)s9)c9sc(-c%10sc(-c%11cc%12c(-c%13ccc(CC)s%13)c%13sc(CC)cc%13c(-c%13ccc(CC)s%13)c%12s%11)c%11sc(C(=O)OCC)c(F)c%10%11)cc9c(-c9ccc(CC)s9)c8s7)c7sc(C(=O)OCC)c(F)c67)cc5c(-c5ccc(CC)s5)c4s3)sc(CC)c2c1F,CC(C)n1c(=O)c2ccc3c4ccc5c(=O)n(C(C)C)c(=O)c6cc(-c7cc(-c8cc9c(=O)n(C(C)C)c(=O)c%10ccc%11c%12ccc%13c(=O)n(C(C)C)c(=O)c%14ccc(c8c%11c%109)c%12c%13%14)cc(-c8cc9c(=O)n(C(C)C)c(=O)c%10ccc%11c%12ccc%13c(=O)n(C(C)C)c(=O)c%14ccc(c8c%11c%109)c%12c%13%14)c7)c(c7ccc(c1=O)c2c37)c4c56,0.83,13.12,5.65,,-4.746482,-2.580728,-5.97942975,-3.52333014,0.093498,0.059547,,10.1039/c6ta04232e,padula_dft_mix,dft,training
PTB7-Th,14_TP-PDI,CCOC(=O)c1sc2c(-c3cc4c(-c5ccc(CC)s5)c5sc(-c6sc(-c7cc8c(-c9ccc(CC)s9)c9sc(-c%10sc(-c%11cc%12c(-c%13ccc(CC)s%13)c%13sc(CC)cc%13c(-c%13ccc(CC)s%13)c%12s%11)c%11sc(C(=O)OCC)c(F)c%10%11)cc9c(-c9ccc(CC)s9)c8s7)c7sc(C(=O)OCC)c(F)c67)cc5c(-c5ccc(CC)s5)c4s3)sc(CC)c2c1F,CC(C)n1c(=O)c2cc(-c3ccccc3)c3c4c(-c5ccccc5)cc5c(=O)n(C(C)C)c(=O)c6cc(-c7ccccc7)c(c7c(-c8ccccc8)cc(c1=O)c2c37)c4c56,0.87,9.74,3.8,,-4.746482,-2.580728,-5.53071401,-3.25039994,0.093498,0.126621,,10.1002/aenm.201500032,padula_dft_mix,dft,training
Zndt(tdpp)2,PCBM,CCc1cc2cc(-c3ccc(C4=C5C(=O)N(CC)C(c6cccs6)=C5C(=O)N4CC)s3)sc2c2c(CC)cc3sc(-c4ccc(C5=C6C(=O)N(CC)C(c7cccs7)=C6C(=O)N5CC)s4)cc3c12,COC(=O)CCCC1(c2ccccc2)C23c4c5c6c7c8c9c(c%10c%11c2c2c%12c4c4c%13c5c5c7c7c8c8c%14c9c%10c9c%10c%11c2c2c%11c%12c4c4c%12c%13c5c5c7c7c8c8c%14c9c9c%10c2c2c%11c4c4c%12c5c7c5c8c9c2c45)C613,0.755,11.7,4.4,,-4.81587093,-2.66072923,-5.654798,-3.09012489,0.075767,0.075499,,10.1039/c2cc32646a,padula_dft_mix,dft,training
(TDPP)2,PC70BM,CCN1C(=O)C2=C(c3ccc(-c4ccc(C5=C6C(=O)N(CC)C(c7cccs7)=C6C(=O)N5CC)s4)s3)N(CC)C(=O)C2=C1c1cccs1,COC(=O)CCCC1(c2ccccc2)C23c4c5c6c7c8c9c(c%10c%11c2c2c4c4c%12c5c5c6c6c8c8c%13c9c9c%10c%10c%11c%11c2c2c4c4c%14c%12c%12c5c5c6c8c6c8c%13c9c9c%10c%10c%11c%11c2c4c2c4c%14c%12c%12c5c6c5c6c8c9c8c%10c%11c2c(c86)c4c%125)C713,0.48,7.4,2.05,,-4.7916528,-2.95651699,-5.597654,-3.06209716,0.116152,0.094445,,10.1016/j.orgel.2012.09.004,padula_dft_mix,dft,training
T(TDPP)2,PC70BM,CCN1C(=O)C2=C(c3ccc(-c4ccc(-c5ccc(C6=C7C(=O)N(CC)C(c8cccs8)=C7C(=O)N6CC)s5)s4)s3)N(CC)C(=O)C2=C1c1cccs1,COC(=O)CCCC1(c2ccccc2)C23c4c5c6c7c8c9c(c%10c%11c2c2c4c4c%12c5c5c6c6c8c8c%13c9c9c%10c%10c%11c%11c2c2c4c4c%14c%12c%12c5c5c6c8c6c8c%13c9c9c%10c%10c%11c%11c2c4c2c4c%14c%12c%12c5c6c5c6c8c9c8c%10c%11c2c(c86)c4c%125)C713,0.8,4.3,1.3,,-4.76852312,-2.90345478,-5.597654,-3.06209716,0.110565,0.094445,,10.1016/j.orgel.2012.09.004,padula_dft_mix,dft,training
ph(TDPP)2,PC70BM,CCN1C(=O)C2=C(c3ccc(-c4ccc(-c5ccc(C6=C7C(=O)N(CC)C(c8cccs8)=C7C(=O)N6CC)s5)cc4)s3)N(CC)C(=O)C2=C1c1cccs1,COC(=O)CCCC1(c2ccccc2)C23c4c5c6c7c8c9c(c%10c%11c2c2c4c4c%12c5c5c6c6c8c8c%13c9c9c%10c%10c%11c%11c2c2c4c4c%14c%12c%12c5c5c6c8c6c8c%13c9c9c%10c%10c%11c%11c2c4c2c4c%14c%12c%12c5c6c5c6c8c9c8c%10c%11c2c(c86)c4c%125)C713,0.93,9.09,3.88,,-4.83246987,-2.79297656,-5.597654,-3.06209716,0.105351,0.094445,,10.1016/j.orgel.2012.09.004,padula_dft_mix,dft,training
BDT-T-DPP,16_PDI9,CCc1ccc(-c2c3cc(-c4ccc(-c5cc6c(-c7ccc(CC)s7)c7sc(-c8ccc(C9=C%10C(=O)N(CC)C(c%11cccs%11)=C%10C(=O)N9CC)s8)cc7c(-c7ccc(CC)s7)c6s5)s4)sc3c(-c3ccc(CC)s3)c3cc(-c4ccc(C5=C6C(=O)N(CC)C(c7cccs7)=C6C(=O)N5CC)s4)sc23)s1,CCc1ccc(C2(c3ccc(CC)cc3)c3cc4c(cc3-c3sc(-c5cc6c(=O)n(CC)c(=O)c7ccc8c9c(OC)cc%10c(=O)n(CC)c(=O)c%11ccc(c5c8c76)c9c%11%10)cc32)C(c2ccc(CC)cc2)(c2ccc(CC)cc2)c2cc(-c3cc5c(=O)n(CC)c(=O)c6ccc7c8c(OC)cc9c(=O)n(CC)c(=O)c%10ccc(c3c7c65)c8c%109)sc2-4)cc1,0.95,7.75,3.12,,-4.748659,-2.628892,-5.1021347,-3.2751623,0.077213,0.071622,,10.1039/c5ra17715d,padula_dft_mix,dft,training
HTTBDB,PC70BM,CCc1ccc(-c2ccc(-c3cc4c(-c5ccc(C(C)C)s5)c5sc(-c6ccc(C7=C8C(=O)N(C(C)C)C(c9ccc(-c%10cc%11c(-c%12ccc(C(C)C)s%12)c%12sc(-c%13ccc(-c%14ccc(CC)s%14)s%13)cc%12c(-c%12ccc(C(C)C)s%12)c%11s%10)s9)=C8C(=O)N7C(C)C)s6)cc5c(-c5ccc(C(C)C)s5)c4s3)s2)s1,COC(=O)CCCC1(c2ccccc2)C23c4c5c6c7c8c9c(c%10c%11c2c2c4c4c%12c5c5c6c6c8c8c%13c9c9c%10c%10c%11c%11c2c2c4c4c%14c%12c%12c5c5c6c8c6c8c%13c9c9c%10c%10c%11c%11c2c4c2c4c%14c%12c%12c5c6c5c6c8c9c8c%10c%11c2c(c86)c4c%125)C713,0.64,9.66,2.81,,-4.62947294,-2.69447135,-5.597654,-3.06209716,0.099628,0.094445,,10.1039/c3cp54548b,padula_dft_mix,dft,training
1,PC70BM,CCN1C(=O)C2=C(c3ccc(-c4ccc5c(c4)c4c6c(c7ccccc7n6CC)c6c(c7ccccc7n6CC)c4n5CC)s3)N(CC)C(=O)C2=C1c1ccc(-c2ccc3c(c2)c2c4c(c5ccccc5n4CC)c4c(c5ccccc5n4CC)c2n3CC)s1,COC(=O)CCCC1(c2ccccc2)C23c4c5c6c7c8c9c(c%10c%11c2c2c4c4c%12c5c5c6c6c8c8c%13c9c9c%10c%10c%11c%11c2c2c4c4c%14c%12c%12c5c5c6c8c6c8c%13c9c9c%10c%10c%11c%11c2c4c2c4c%14c%12c%12c5c6c5c6c8c9c8c%10c%11c2c(c86)c4c%125)C713,0.63,14.6,5.3,,-4.52987927,-2.34997521,-5.597654,-3.06209716,0.139256,0.094445,,10.1002/aenm.201300240,padula_dft_mix,dft,training
DPPID,PCBM,CCN1C(=O)C2=C(c3ccc(-c4ccc5c(c4)N(CC)C(=O)C5=C4C(=O)N(CC)c5ccccc54)cc3)N(CC)C(=O)C2=C1c1ccc(-c2ccc3c(c2)N(CC)C(=O)C3=C2C(=O)N(CC)c3ccccc32)cc1,COC(=O)CCCC1(c2ccccc2)C23c4c5c6c7c8c9c(c%10c%11c2c2c%12c4c4c%13c5c5c7c7c8c8c%14c9c%10c9c%10c%11c2c2c%11c%12c4c4c%12c%13c5c5c7c7c8c8c%14c9c9c%10c2c2c%11c4c4c%12c5c7c5c8c9c2c45)C613,0.71,3.65,0.92,,-5.1021347,-2.83324941,-5.654798,-3.09012489,0.115824,0.075499,,10.1016/j.dyepig.2016.03.033,padula_dft_mix,dft,training
DPPBI,PCBM,CCN1C(=O)C2=C(c3ccc(-c4ccc5c(c4)N(CC)C(=O)C5=C4C(=O)N(CC)c5ccsc54)cc3)N(CC)C(=O)C2=C1c1ccc(-c2ccc3c(c2)N(CC)C(=O)C3=C2C(=O)N(CC)c3ccsc32)cc1,COC(=O)CCCC1(c2ccccc2)C23c4c5c6c7c8c9c(c%10c%11c2c2c%12c4c4c%13c5c5c7c7c8c8c%14c9c%10c9c%10c%11c2c2c%11c%12c4c4c%12c%13c5c5c7c7c8c8c%14c9c9c%10c2c2c%11c4c4c%12c5c7c5c8c9c2c45)C613,0.86,7.46,2.25,,-5.01696306,-2.7505268,-5.654798,-3.09012489,0.097156,0.075499,,10.1016/j.dyepig.2016.03.033,padula_dft_mix,dft,training
DPPTBI,PCBM,CCN1C(=O)C2=C(C3C=CC(c4ccc5c(c4)N(CC)C(=O)C5=C4C(=O)N(CC)c5ccsc54)S3)N(CC)C(=O)C2=C1c1ccc(-c2ccc3c(c2)N(CC)C(=O)C3=C2C(=O)N(CC)c3ccsc32)s1,COC(=O)CCCC1(c2ccccc2)C23c4c5c6c7c8c9c(c%10c%11c2c2c%12c4c4c%13c5c5c7c7c8c8c%14c9c%10c9c%10c%11c2c2c%11c%12c4c4c%12c%13c5c5c7c7c8c8c%14c9c9c%10c2c2c%11c4c4c%12c5c7c5c8c9c2c45)C613,0.69,2.02,0.65,,-4.97315273,-2.78562949,-5.654798,-3.09012489,0.089453,0.075499,,10.1016/j.dyepig.2016.03.033,padula_dft_mix,dft,training
DPPBIT,PC70BM,CCc1ccc(-c2ccc(-c3ccc(-c4cc5c(s4)-c4cc6c(cc4C5(CC)CC)-c4sc(-c5ccc(C7=C8C(=O)N(CC)C(c9ccc(-c%10cc%11c(s%10)-c%10cc%12c(cc%10C%11(CC)CC)-c%10sc(-c%11ccc(-c%13ccc(-c%14ccc(CC)s%14)s%13)c%13nsnc%11%13)cc%10C%12(CC)CC)s9)=C8C(=O)N7CC)s5)cc4C6(CC)CC)c4nsnc34)s2)s1,COC(=O)CCCC1(c2ccccc2)C23c4c5c6c7c8c9c(c%10c%11c2c2c4c4c%12c5c5c6c6c8c8c%13c9c9c%10c%10c%11c%11c2c2c4c4c%14c%12c%12c5c5c6c8c6c8c%13c9c9c%10c%10c%11c%11c2c4c2c4c%14c%12c%12c5c6c5c6c8c9c8c%10c%11c2c(c86)c4c%125)C713,0.8,8.8,2.7,,-4.49776983,-2.70943761,-5.597654,-3.06209716,0.072584,0.094445,,10.1039/C5TA00367A,padula_dft_mix,dft,training
DPPBIT4F,PC70BM,CCc1ccc(-c2ccc(-c3c(F)c(F)c(-c4cc5c(s4)-c4cc6c(cc4C5(CC)CC)-c4sc(-c5ccc(C7=C8C(=O)N(CC)C(c9ccc(-c%10cc%11c(s%10)-c%10cc%12c(cc%10C%11(CC)CC)-c%10sc(-c%11c(F)c(F)c(-c%13ccc(-c%14ccc(CC)s%14)s%13)c%13nsnc%11%13)cc%10C%12(CC)CC)s9)=C8C(=O)N7CC)s5)cc4C6(CC)CC)c4nsnc34)s2)s1,COC(=O)CCCC1(c2ccccc2)C23c4c5c6c7c8c9c(c%10c%11c2c2c4c4c%12c5c5c6c6c8c8c%13c9c9c%10c%10c%11c%11c2c2c4c4c%14c%12c%12c5c5c6c8c6c8c%13c9c9c%10c%10c%11c%11c2c4c2c4c%14c%12c%12c5c6c5c6c8c9c8c%10c%11c2c(c86)c4c%125)C713,0.74,10.5,5.4,,-4.55300895,-2.78154778,-5.597654,-3.06209716,0.078078,0.094445,,10.1039/C5TA00367A,padula_dft_mix,dft,training
OD-DPP-A-PY,PC70BM,CCN1C(=O)C2=C(c3ccc(C#Cc4ccc5ccc6cccc7ccc4c5c67)s3)N(CC)C(=O)C2=C1c1ccc(C#Cc2ccc3ccc4cccc5ccc2c3c45)s1,COC(=O)CCCC1(c2ccccc2)C23c4c5c6c7c8c9c(c%10c%11c2c2c4c4c%12c5c5c6c6c8c8c%13c9c9c%10c%10c%11c%11c2c2c4c4c%14c%12c%12c5c5c6c8c6c8c%13c9c9c%10c%10c%11c%11c2c4c2c4c%14c%12c%12c5c6c5c6c8c9c8c%10c%11c2c(c86)c4c%125)C713,0.87,6.2,1.96,,-4.73967905,-2.81610624,-5.597654,-3.06209716,0.104088,0.094445,,10.1016/j.orgel.2013.05.035,padula_dft_mix,dft,training
OD-DPP-PY,PC70BM,CCN1C(=O)C2=C(c3ccc(-c4ccc5ccc6cccc7ccc4c5c67)s3)N(CC)C(=O)C2=C1c1ccc(-c2ccc3ccc4cccc5ccc2c3c45)s1,COC(=O)CCCC1(c2ccccc2)C23c4c5c6c7c8c9c(c%10c%11c2c2c4c4c%12c5c5c6c6c8c8c%13c9c9c%10c%10c%11c%11c2c2c4c4c%14c%12c%12c5c5c6c8c6c8c%13c9c9c%10c%10c%11c%11c2c4c2c4c%14c%12c%12c5c6c5c6c8c9c8c%10c%11c2c(c86)c4c%125)C713,0.79,2.38,0.46,,-4.768251,-2.56276824,-5.597654,-3.06209716,0.156913,0.094445,,10.1016/j.orgel.2013.05.035,padula_dft_mix,dft,training
SPDPP,PC70BM,CCN1C(=O)C2=C(c3ccc(-c4cc5ccccc5c5ccccc45)s3)N(CC)C(=O)C2=C1c1ccc(-c2cc3ccccc3c3ccccc23)s1,COC(=O)CCCC1(c2ccccc2)C23c4c5c6c7c8c9c(c%10c%11c2c2c4c4c%12c5c5c6c6c8c8c%13c9c9c%10c%10c%11c%11c2c2c4c4c%14c%12c%12c5c5c6c8c6c8c%13c9c9c%10c%10c%11c%11c2c4c2c4c%14c%12c%12c5c6c5c6c8c9c8c%10c%11c2c(c86)c4c%125)C713,0.92,2.79,0.69,,-4.84117751,-2.4852158,-5.597654,-3.06209716,0.162316,0.094445,,10.1016/j.solmat.2011.05.006,padula_dft_mix,dft,training
PTB7-Th,18_CBM,CCOC(=O)c1sc2c(-c3cc4c(-c5ccc(CC)s5)c5sc(-c6sc(-c7cc8c(-c9ccc(CC)s9)c9sc(-c%10sc(-c%11cc%12c(-c%13ccc(CC)s%13)c%13sc(CC)cc%13c(-c%13ccc(CC)s%13)c%12s%11)c%11sc(C(=O)OCC)c(F)c%10%11)cc9c(-c9ccc(CC)s9)c8s7)c7sc(C(=O)OCC)c(F)c67)cc5c(-c5ccc(CC)s5)c4s3)sc(CC)c2c1F,CC(C)n1c2cc(-c3ccc(C=C(C#N)C#N)c4nsnc34)ccc2c2ccc(-c3ccc(C=C(C#N)C#N)c4nsnc34)cc21,0.88,10.6,5.0,,-4.746482,-2.580728,-6.10841172,-3.64768617,0.093498,0.08842,,10.1021/acs.chemmater.6b00131,padula_dft_mix,dft,training
TPA-3B,PCBM,N=Cc1ccc(N(c2ccccc2)c2ccc(/C=N/c3ccc(-c4ccc(-c5ccccc5)cc4)cc3)cc2)cc1,COC(=O)CCCC1(c2ccccc2)C23c4c5c6c7c8c9c(c%10c%11c2c2c%12c4c4c%13c5c5c7c7c8c8c%14c9c%10c9c%10c%11c2c2c%11c%12c4c4c%12c%13c5c5c7c7c8c8c%14c9c9c%10c2c2c%11c4c4c%12c5c7c5c8c9c2c45)C613,0.36,0.47,0.05,29.0,-5.62,-3.56,-6.1,-3.7,,,,10.1016/j.synthmet.2014.07.004,experimental_holdout,electrochemical,experimental_holdout
PTADPP,PC71BM,CCCCCCCCCCCCCCOc1cccc2c(OCCCCCCCCCCCCCC)c(-c3ccc(C4=C5C(=O)N(CC(CC)CCCC)C(c6cccs6)=C5C(=O)N4CC(CC)CCCC)s3)ccc12,COC(=O)CCCC1(c2ccccc2)C23c4c5ccc6c7cc8c9c%10c(cc%11cc%12c%13c%14c(cc%15c%16ccc-5c2c%16c2c5c%16c%17c(c(c46)c7c9c%17c4c%10c%11c%13c4c%16c%14c%152)C513)C%12)C8,0.68,3.1,1.1,50.0,-5.36,-3.97,-5.9,-3.9,,,,10.1016/j.matchemphys.2014.12.035,experimental_holdout,electrochemical,experimental_holdout
PFTPADTBT,PC71BM,CCCCCCCCc1csc(-c2ccc(-c3cc(CCCCCCCC)c(/C=C/c4ccc(N(c5ccccc5)c5ccc(-c6ccc7c(c6)C(CCCCCCCC)(CCCCCCCC)c6ccccc6-7)cc5)cc4)s3)c3nsnc23)c1,COC(=O)CCCC1(c2ccccc2)C23c4c5ccc6c7cc8c9c%10c(cc%11cc%12c%13c%14c(cc%15c%16ccc-5c2c%16c2c5c%16c%17c(c(c46)c7c9c%17c4c%10c%11c%13c4c%16c%14c%152)C513)C%12)C8,0.85,5.22,1.88,42.0,-5.31,-3.42,-5.9,-3.9,,,,10.1007/s11426-014-5275-8,experimental_holdout,electrochemical,experimental_holdout
PIDSFBT-OCH8,PC71BM,CCCCCCCCOc1ccc(C2(c3ccc(OCCCCCCCC)cc3)c3cc4c(cc3-c3[se]ccc32)C(c2ccc(OCCCCCCCC)cc2)(c2ccc(OCCCCCCCC)cc2)c2cc(-c3c(F)c(F)cc5nsnc35)[se]c2-4)cc1,COC(=O)CCCC1(c2ccccc2)C23c4c5ccc6c7cc8c9c%10c(cc%11cc%12c%13c%14c(cc%15c%16ccc-5c2c%16c2c5c%16c%17c(c(c46)c7c9c%17c4c%10c%11c%13c4c%16c%14c%152)C513)C%12)C8,0.86,6.72,1.9,32.0,-5.32,-3.57,-5.9,-3.9,,,,10.1021/ma401415g,experimental_holdout,electrochemical,experimental_holdout
PBDB-T,PNEOD-Th,CCCCC(CC)Cc1ccc(-c2c3cc(-c4ccc(-c5sc(-c6cccs6)c6c5C(=O)c5c(CC(CC)CCCC)sc(CC(CC)CCCC)c5C6=O)s4)sc3c(-c3ccc(CC(CC)CCCC)s3)c3ccsc23)s1,C#Cc1c2cc(-c3ccc(CCCCCCCC)s3)sc2c(C#Cc2cc3c4c(ccc5c4c2C(=O)N(CC(CCCCCCCC)CCCCCCCCCC)C5=O)C(=O)N(CC(CCCCCCCC)CCCCCCCCCC)C3=O)c2cc(-c3ccc(CCCCCCCC)s3)sc12,0.76,8.03,2.7,40.0,-5.33,-3.48,-5.8,-3.93,,,,10.1016/j.dyepig.2021.109246,experimental_holdout,electrochemical,experimental_holdout
J61,BTA1,CCCCCCCCCCCCSc1ccc(-c2c3cc(-c4ccc(-c5c(F)c(F)c(-c6cccs6)c6nn(CC(CCCCCC)CCCCCCCC)nc56)s4)sc3c(-c3ccc(SCCCCCCCCCCCC)s3)c3ccsc23)s1,CCCCCCCCn1nc2c(/C=C3\SC(=S)N(CC)C3=O)ccc(-c3cc4c(s3)-c3cc5c(cc3C4(c3ccc(CCCCCC)cc3)c3ccc(CCCCCC)cc3)-c3sc(-c4ccc(/C=C6\SC(=S)N(CC)C6=O)c6nn(CCCCCCCC)nc46)cc3C5(c3ccc(CCCCCC)cc3)c3ccc(CCCCCC)cc3)c2n1,1.26,5.09,2.98,46.51,-5.32,-3.38,-5.46,-3.59,,,,10.1002/adfm.201704507,experimental_holdout,electrochemical,experimental_holdout
PTF8,P(NDI2HD-T),CCCCCCCCN1C(=O)c2csc(-c3cc4c(-c5cc(F)c(CC(CC)CCCC)s5)c5sccc5c(-c5cc(F)c(CC(CC)CCCC)s5)c4s3)c2C1=O,CCCCCCCCC(CCCCCC)CN1C(=O)c2ccc3c4c(c(-c5cccs5)cc(c24)C1=O)C(=O)N(CC(CCCCCC)CCCCCCCC)C3=O,1.21,5.5,3.86,55.5,-5.6,-3.76,-5.64,-3.79,,,,10.1039/c9tc02141h,experimental_holdout,electrochemical,experimental_holdout
PBDTTT-C-T,IDT-T,CCCCC(CC)CC(=O)c1cc2c(-c3cc4c(-c5ccc(CC(CC)CCCC)s5)c5sccc5c(-c5ccc(CC(CC)CCCC)s5)c4s3)scc2s1,CCCCCCc1ccc(C2(c3ccc(CCCCCC)cc3)c3cc4c(cc3-c3sc(-c5ccc(/C=C6\C(=O)c7ccccc7C6=C(C#N)C#N)s5)cc32)C(c2ccc(CCCCCC)cc2)(c2ccc(CCCCCC)cc2)c2cc(-c3ccc(/C=C5\C(=O)c6ccccc6C5=C(C#N)C#N)s3)sc2-4)cc1,0.9,8.33,3.93,52.3,-5.13,-3.27,-5.463,-3.923,,,,10.1039/c4ta06004k,experimental_holdout,electrochemical,experimental_holdout
D18-Cl,BTA5,CCCCCCC(CCCC)Cc1csc(-c2cc3c4nsnc4c4cc(-c5cc(CC(CCCC)CCCCCC)c(-c6cc7c(-c8cc(Cl)c(CC(CC)CCCC)s8)c8sccc8c(-c8cc(Cl)c(CC(CC)CCCC)s8)c7s6)s5)sc4c3s2)c1,CCCCCCCCN1N=C2C(/C=C3/SC(=C(C#N)C#N)N(CC4=CC=CC=C4)C3=O)=CC=C(C3=CC4=C(S3)C3=CC5=C(C=C3C4(C3=CC=C(CCCCCC)C=C3)C3=CC=C(CCCCCC)C=C3)C3=C(C=C(C4=CC=C(/C=C6/SC(=C(C#N)C#N)N(CC7=CC=CC=C7)C6=O)C6=NN(CCCCCCCC)N=C46)S3)C5(C3=CC=C(CCCCCC)C=C3)C3=CC=C(CCCCCC)C=C3)C2=N1,1.285,7.38,5.07,53.49,-5.51,-2.77,-5.55,-3.71,,,,10.1016/j.cclet.2024.110233,experimental_holdout,electrochemical,experimental_holdout
PDTBTBO,ITIC,CCCCCCC(CCCC)COc1c(OCC(CCCC)CCCCCC)c(-c2ccc(-c3ccc(C)s3)s2)c2nsnc2c1C,CCCCCCc1ccc(C2(c3ccc(CCCCCC)cc3)c3cc4c(cc3-c3sc5cc(/C=C6\C(=O)c7ccccc7C6=C(C#N)C#N)sc5c32)C(c2ccc(CCCCCC)cc2)(c2ccc(CCCCCC)cc2)c2c-4sc3cc(/C=C4\C(=O)c5ccccc5C4=C(C#N)C#N)sc23)cc1,0.88,10.42,5.41,59.0,-5.49,-3.73,-5.51,-3.84,,,,10.1021/acsami.7b18152,experimental_holdout,electrochemical,experimental_holdout
PTB7-Th,PDI-V-C5,CCCCC(CC)COC(=O)c1sc2csc(-c3cc4c(-c5ccc(CC(CC)CCCC)s5)c5sccc5c(-c5ccc(CC(CC)CCCC)s5)c4s3)c2c1F,C=Cc1cc2c3c(ccc4c5ccc6c7c(ccc(c1c34)c75)C(=O)N(C(CCCCC)CCCCC)C6=O)C(=O)N(C(CCCCC)CCCCC)C2=O,0.73,14.88,6.06,55.0,-5.29,-3.72,-5.76,-4.04,,,,10.1039/c6qm00355a,experimental_holdout,electrochemical,experimental_holdout
PBDB-T,IDTTTC,CCCCC(CC)Cc1ccc(-c2c3cc(-c4ccc(-c5sc(-c6cccs6)c6c5C(=O)c5c(CC(CC)CCCC)sc(CC(CC)CCCC)c5C6=O)s4)sc3c(-c3ccc(CC(CC)CCCC)s3)c3ccsc23)s1,CCCCCCc1ccc(C2(c3ccc(CCCCCC)cc3)c3cc4c(cc3-c3sc5cc(/C=C6\C(=O)C7Sc8c(sc9ccsc89)C7C6=C(C#N)C#N)sc5c32)C(c2ccc(CCCCCC)cc2)(c2ccc(CCCCCC)cc2)c2c-4sc3cc(/C=C4\C(=O)C5Sc6c(sc7ccsc67)C5C4=C(C#N)C#N)sc23)cc1,1.03,14.53,6.46,43.2,-5.33,-3.48,-5.34,-3.69,,,,10.1039/d0nr00698j,experimental_holdout,electrochemical,experimental_holdout
P[DTffBT-TbT(6)]-2OD,ITIC,CCCCCCCCCCC(CCCCCCCC)Cc1cc(-c2c(F)c(F)c(-c3cc(CC(CCCCCCCC)CCCCCCCCCC)c(-c4ccc(-c5ccc6cc(C)sc6c5)s4)s3)c3nsnc23)sc1C,CCCCCCc1ccc(C2(c3ccc(CCCCCC)cc3)c3cc4c(cc3-c3sc5cc(/C=C6\C(=O)c7ccccc7C6=C(C#N)C#N)sc5c32)C(c2ccc(CCCCCC)cc2)(c2ccc(CCCCCC)cc2)c2c-4sc3cc(/C=C4\C(=O)c5ccccc5C4=C(C#N)C#N)sc23)cc1,0.899,13.0,6.9,59.2,-5.35,-3.63,-5.55,-3.95,,,,10.1021/acsami.8b19449,experimental_holdout,electrochemical,experimental_holdout
PM6,ITThBC,CCCCC(CC)Cc1sc(-c2c3cc(-c4ccc(-c5sc(-c6cccs6)c6c5C(=O)c5c(CC(CC)CCCC)sc(CC(CC)CCCC)c5C6=O)s4)sc3c(-c3cc(F)c(CC(CC)CCCC)s3)c3ccsc23)cc1F,CCCCCc1ccc(C2(c3ccc(CCCCC)s3)c3cc4c(cc3-c3sc5cc(/C=C6/C(=C(C#N)C#N)c7ccccc7S6(=O)=O)sc5c32)C(c2ccc(CCCCC)s2)(c2ccc(CCCCC)s2)c2c-4sc3cc(/C=C4/C(=C(C#N)C#N)c5ccccc5S4(=O)=O)sc23)s1,0.87,13.36,7.59,65.3,-5.56,-3.65,-5.71,-4.15,,,,10.1016/j.dyepig.2020.108452,experimental_holdout,electrochemical,experimental_holdout
PBODT,IDIC,CCCCCCCCCCCCC(CCCCCCCCCC)Cc1cc(-c2cc3c4nonc4c4cc(-c5cc(CC(CCCCCCCCCC)CCCCCCCCCCCC)c(-c6ccc(-c7ccc(C)s7)s6)s5)sc4c3s2)sc1C,CCCCCCC1(CCCCCC)c2cc3c(cc2-c2sc(/C=C4\C(=O)c5ccccc5C4=C(C#N)C#N)cc21)C(CCCCCC)(CCCCCC)c1cc(/C=C2\C(=O)c4ccccc4C2=C(C#N)C#N)sc1-3,0.92,13.3,8.19,66.8,-5.44,-3.48,-5.69,-3.98,,,,10.1021/acsami.7b10059,experimental_holdout,electrochemical,experimental_holdout
PBDB-T,N2200,CCCCC(CC)Cc1ccc(-c2c3cc(-c4ccc(-c5sc(-c6cccs6)c6c5C(=O)c5c(CC(CC)CCCC)sc(CC(CC)CCCC)c5C6=O)s4)sc3c(-c3ccc(CC(CC)CCCC)s3)c3ccsc23)s1,CCCCCCCCCCC(CCCCCCCC)CN1C(=O)c2ccc3c4c(c(-c5ccc(-c6cccs6)s5)cc(c24)C1=O)C(=O)N(CC(CCCCCCCC)CCCCCCCCCC)C3=O,0.904,15.33,9.52,68.7,-5.33,-3.48,-5.71,-4.02,,,,10.1039/d2ta02914f,experimental_holdout,electrochemical,experimental_holdout
PTB7-Th,ATT-2,CCCCC(CC)COC(=O)c1sc2csc(-c3cc4c(-c5ccc(CC(CC)CCCC)s5)c5sccc5c(-c5ccc(CC(CC)CCCC)s5)c4s3)c2c1F,CCCCCCCCOC(=O)c1cc2c(/C=C3\C(=O)c4ccccc4C3=C(C#N)C#N)sc(-c3cc4c(s3)-c3cc5c(cc3C4(c3ccc(CCCCCC)cc3)c3ccc(CCCCCC)cc3)-c3sc(-c4sc(/C=C6\C(=O)c7ccccc7C6=C(C#N)C#N)c6cc(C(=O)OCCCCCCCC)sc46)cc3C5(c3ccc(CCCCCC)cc3)c3ccc(CCCCCC)cc3)c2s1,0.73,20.75,9.58,63.0,-5.21,-3.54,-5.5,-3.9,,,,10.1002/aenm.201606574,experimental_holdout,electrochemical,experimental_holdout
Ph00,ITIC,CCCCCCCCN1C(=O)c2c(c(-c3ccc(-c4cc5c(-c6ccc(CC(CC)CCCC)cc6)c6sc(C)cc6c(-c6ccc(CC(CC)CCCC)cc6)c5s4)s3)c3nn(CCCCCCCC)nc3c2-c2ccc(C)s2)C1=O,CCCCCCc1ccc(C2(c3ccc(CCCCCC)cc3)c3cc4c(cc3-c3sc5cc(/C=C6\C(=O)c7ccccc7C6=C(C#N)C#N)sc5c32)C(c2ccc(CCCCCC)cc2)(c2ccc(CCCCCC)cc2)c2c-4sc3cc(/C=C4\C(=O)c5ccccc5C4=C(C#N)C#N)sc23)cc1,0.918,16.39,10.19,67.7,-5.43,-3.58,-5.61,-4.02,,,,10.1021/acsami.8b05700,experimental_holdout,electrochemical,experimental_holdout
PBT1-C,IT-2Cl,CCCCCCC(CCCC)Cc1ccc(-c2c3cc(-c4ccc(-c5sc(-c6cccs6)c6c5C(=O)c5c(CC(CC)CCCC)sc(CC(CC)CCCC)c5C6=O)s4)sc3c(-c3ccc(CC(CCCC)CCCCCC)cc3)c3ccsc23)cc1,CCCCCCc1ccc(C2(c3ccc(CCCCCC)cc3)c3cc4c(cc3-c3sc5cc(/C=C6\C(=O)c7ccc(Cl)cc7C6=C(C#N)C#N)sc5c32)C(c2ccc(CCCCCC)cc2)(c2ccc(CCCCCC)cc2)c2c-4sc3cc(/C=C4\C(=O)c5ccc(Cl)cc5C4=C(C#N)C#N)sc23)cc1,0.86,18.03,11.1,70.3,-5.43,-3.36,-5.7,-4.14,,,,10.1002/adma.201803045,experimental_holdout,electrochemical,experimental_holdout
PBDTS-TZNT,IT-4F,CCCCCCC(CCCC)Cn1nc2c(-c3ccc(C)s3)cc3c(cc(-c4ccc(-c5cc6c(-c7ccc(SCC(CC)CCCC)s7)c7sc(C)cc7c(-c7ccc(SCC(CC)CCCC)s7)c6s5)s4)c4nn(CC(CCCC)CCCCCC)nc43)c2n1,CCCCCCc1ccc(C2(c3ccc(CCCCCC)cc3)c3cc4c(cc3-c3sc5cc(/C=C6\C(=O)c7cc(F)c(F)cc7C6=C(C#N)C#N)sc5c32)C(c2ccc(CCCCCC)cc2)(c2ccc(CCCCCC)cc2)c2c-4sc3cc(/C=C4\C(=O)c5cc(F)c(F)cc5C4=C(C#N)C#N)sc23)cc1,0.88,18.65,11.31,68.9,-5.39,-3.3,-5.7,-3.99,,,,10.1016/j.isci.2018.12.027,experimental_holdout,electrochemical,experimental_holdout
PBT,L8-BO,CCCCCCCCCCCCOc1c(OCCCCCCCCCCCC)c(-c2ccc(-c3cc4c(-c5ccc(SCC(CC)CCCC)cc5)c5sccc5c(-c5ccc(SCC(CC)CCCC)cc5)c4s3)s2)c2nsnc2c1-c1cccs1,CCCCCCC(CCCC)Cc1c(/C=C2\C(=O)c3cc(F)c(F)cc3C2=C(C#N)C#N)sc2c1sc1c3c4nsnc4c4c5sc6c(CC(CCCC)CCCCCC)c(/C=C7\C(=O)c8cc(F)c(F)cc8C7=C(C#N)C#N)sc6c5n(CC(CC)CCCC)c4c3n(CC(CC)CCCC)c21,0.87,20.2,11.5,65.7,-5.43,-3.65,-5.665,-4.165,,,,10.1002/adfm.202530286,experimental_holdout,electrochemical,experimental_holdout
PBDB-TF,IDTT-M-2F,CCCCC(CC)Cc1sc(-c2c3cc(-c4ccc(-c5sc(-c6cccs6)c6c5C(=O)c5c(CC(CC)CCCC)sc(CC(CC)CCCC)c5C6=O)s4)sc3c(-c3cc(F)c(CC(CC)CCCC)s3)c3ccsc23)cc1F,CCCCCCc1ccc(C2(c3ccc(CCCCCC)cc3)c3cc4c(cc3-c3sc5cc(/C=C6\C(=O)c7cc(F)c(F)cc7C6=C(C#N)C#N)sc5c32)C(c2ccc(CCCCCC)cc2)(c2ccc(CCCCCC)cc2)c2c-4sc3cc(/C=C4\C(=O)c5sc(C)cc5C4=C(C#N)C#N)sc23)cc1,0.97,17.4,11.6,66.1,-5.49,-3.64,-5.4,-3.87,,,,10.1002/adfm.202102189,experimental_holdout,electrochemical,experimental_holdout
PBDTF,Y6,CCCCC(CC)Cc1ccc(-c2c3cc(-c4cc5c(-c6cc(F)c(CC(CC)CCCC)s6)c6sccc6c(-c6cc(F)c(CC(CC)CCCC)s6)c5s4)sc3c(-c3ccc(CC(CC)CCCC)s3)c3ccsc23)s1,CCCCCCCCCCCc1c(/C=C2\C(=O)c3cc(F)c(F)cc3C2=C(C#N)C#N)sc2c1sc1c3c4nsnc4c4c5sc6c(CCCCCCCCCCC)c(/C=C7\C(=O)c8cc(F)c(F)cc8C7=C(C#N)C#N)sc6c5n(CC(CC)CCCC)c4c3n(CC(CC)CCCC)c21,0.82,22.73,12.66,67.9,-5.56,-3.45,-5.65,-4.09,,,,10.1002/chem.202000951,experimental_holdout,electrochemical,experimental_holdout
PSFTZ,Y6,CCCCCCCCc1cc(-c2nnc(-c3cc(CCCCCCCC)c(-c4cc5c(-c6cc(F)c(SCC(CCCC)CCCCCC)s6)c6sc(C)cc6c(-c6cc(F)c(SCC(CCCC)CCCCCC)s6)c5s4)s3)nn2)sc1C,CCCCCCCCCCCc1c(/C=C2\C(=O)c3cc(F)c(F)cc3C2=C(C#N)C#N)sc2c1sc1c3c4nsnc4c4c5sc6c(CCCCCCCCCCC)c(/C=C7\C(=O)c8cc(F)c(F)cc8C7=C(C#N)C#N)sc6c5n(CC(CC)CCCC)c4c3n(CC(CC)CCCC)c21,0.8,25.1,13.03,64.9,-5.5,-3.5,-5.6,-4.1,,,,10.1002/adma.201901872,experimental_holdout,electrochemical,experimental_holdout
PBDB-TF,AT-4Cl,CCCCC(CC)Cc1sc(-c2c3cc(-c4ccc(-c5sc(-c6cccs6)c6c5C(=O)c5c(CC(CC)CCCC)sc(CC(CC)CCCC)c5C6=O)s4)sc3c(-c3cc(F)c(CC(CC)CCCC)s3)c3ccsc23)cc1F,CCCCC(CC)COc1ccc(C2(c3ccc(OCC(CC)CCCC)cc3)c3cc(/C=C4\C(=O)c5cc(Cl)c(Cl)cc5C4=C(C#N)C#N)sc3-c3ccc4cc5c6c(ccc5cc4c32)-c2sc(/C=C3\C(=O)c4cc(Cl)c(Cl)cc4C3=C(C#N)C#N)cc2C6(c2ccc(OCC(CC)CCCC)cc2)c2ccc(OCC(CC)CCCC)cc2)cc1,0.901,19.52,13.27,75.5,-5.45,-3.65,-5.71,-3.89,,,,10.1002/aenm.201803541,experimental_holdout,electrochemical,experimental_holdout
PM6,L1,CCCCC(CC)Cc1sc(-c2c3cc(-c4ccc(-c5sc(-c6cccs6)c6c5C(=O)c5c(CC(CC)CCCC)sc(CC(CC)CCCC)c5C6=O)s4)sc3c(-c3cc(F)c(CC(CC)CCCC)s3)c3ccsc23)cc1F,CCc1csc(-c2cc3oc(=O)c4cc(-c5cc(CC)c(-c6cc7c(-c8ccc(CC)s8)c8sc(-c9sc(-c%10cc%11oc(=O)c%12cc(-c%13cc(CC)c(-c%14cc%15c(-c%16ccc(CC)s%16)c%16sc(-c%17sc(-c%18cc%19oc(=O)c%20cc(-c%21cc(CC)c(-c%22cc%23c(-c%24ccc(CC)s%24)c%24sccc%24c(-c%24ccc(CC)s%24)c%23s%22)s%21)sc%20c%19s%18)cc%17CC)cc%16c(-c%16ccc(CC)s%16)c%15s%14)s%13)sc%12c%11s%10)cc9CC)cc8c(-c8ccc(CC)s8)c7s6)s5)sc4c3s2)c1,0.85,23.0,15.4,78.9,-5.56,-3.65,-5.45,-2.79,,,,10.1002/anie.202214931,experimental_holdout,electrochemical,experimental_holdout
PTQ10,BTP-eC9,CCCCCCCCC(CCCCCC)COc1cnc2c(-c3cccs3)c(F)c(F)cc2n1,CCCCCCCCCc1c(/C=C2\C(=O)c3cc(Cl)c(Cl)cc3C2=C(C#N)C#N)sc2c1sc1c3c4nsnc4c4c5sc6c(CCCCCCCCC)c(/C=C7\C(=O)c8cc(Cl)c(Cl)cc8C7=C(C#N)C#N)sc6c5n(CC(CCCC)CCCCCC)c4c3n(CC(CCCC)CCCCCC)c21,0.88,24.83,15.68,71.75,-5.54,-2.92,-5.68,-3.9,,,,10.3390/polym16111496,experimental_holdout,electrochemical,experimental_holdout
D18,A4T-16,CCCCCCC(CCCC)Cc1csc(-c2cc3c4nsnc4c4cc(-c5cc(CC(CCCC)CCCCCC)c(-c6cc7c(-c8cc(F)c(CC(CC)CCCC)s8)c8sccc8c(-c8cc(F)c(CC(CC)CCCC)s8)c7s6)s5)sc4c3s2)c1,CCc1cc(CC)c(-c2cc(-c3cc(-c4c(CC)cc(CC)cc4CC)c(-c4sc(/C=C5\C(=O)c6cc(F)c(F)cc6C5=C(C#N)C#N)cc4CC)s3)sc2-c2sc(/C=C3\C(=O)c4cc(F)c(F)cc4C3=C(C#N)C#N)cc2CC)c(CC)c1,0.912,22.86,16.03,76.9,-5.51,-2.77,-5.67,-3.96,,,,10.1002/adfm.202411286,experimental_holdout,electrochemical,experimental_holdout
PM6,A1,CCCCC(CC)Cc1sc(-c2c3cc(-c4ccc(-c5sc(-c6cccs6)c6c5C(=O)c5c(CC(CC)CCCC)sc(CC(CC)CCCC)c5C6=O)s4)sc3c(-c3cc(F)c(CC(CC)CCCC)s3)c3ccsc23)cc1F,CCCCCCCCN1C(=O)c2c(-c3ccccc3)cc3c4c(cc(-c5ccccc5)c(c24)C1=O)C1C=C(c2ccccc2)C2=C4C1=C3C=C(c1ccccc1)C4C(=O)N(CCCCCCCC)C2=O,0.86,24.5,16.8,76.5,-5.56,-3.65,-5.66,-3.7,,,,10.1002/aesr.202200070,experimental_holdout,electrochemical,experimental_holdout
PTQ10,BTP-Th,CCCCCCCCC(CCCCCC)COc1cnc2c(-c3cccs3)c(F)c(F)cc2n1,CCCCCCc1ccc(-c2c(/C=C3\C(=O)c4cc(F)c(F)cc4C3=C(C#N)C#N)sc3c2sc2c4c5nsnc5c5c6sc7c(-c8ccc(CCCCCC)s8)c(/C=C8\C(=O)c9cc(F)c(F)cc9C8=C(C#N)C#N)sc7c6n(CC(CCCC)CCCCCC)c5c4n(CC(CCCC)CCCCCC)c32)s1,0.874,25.1,16.8,76.4,-5.54,-2.92,-5.75,-3.96,,,,10.1016/j.cej.2022.135998,experimental_holdout,electrochemical,experimental_holdout
PTB7,PC70BM,CCCCC(CC)COC(=O)c1sc2c(-c3cc4c(OCC(CC)CCCC)c5sccc5c(OCC(CC)CCCC)c4s3)scc2c1F,CCCCC(=O)OCC1(C2=CC=CC=C2)C3=CC=CC4=CC=CC5=CC=CC6=CC=C7C=CC=CC8=CC=CC1=C8C7=C6C5=C4C3,0.855,28.37,17.15,70.69,-5.19,-3.43,-6.1,-3.9,,,,10.3390/polym15040869,experimental_holdout,electrochemical,experimental_holdout
PTzBI-dF,Y6-BO,CCCCCCCCN1C(=O)c2c(c(-c3cc(F)c(-c4cc5c(-c6cc(F)c(CC(CC)CCCC)s6)c6sccc6c(-c6cc(F)c(CC(CC)CCCC)s6)c5s4)s3)c3nn(CCC(CC)CCCC)nc3c2-c2cc(F)cs2)C1=O,CCCCCCCCCCCc1c(/C=C2\C(=O)c3cc(F)c(F)cc3C2=C(C#N)C#N)sc2c1sc1c3c4nsnc4c4c5sc6c(CCCCCCCCCCC)c(/C=C7\C(=O)c8cc(F)c(F)cc8C7=C(C#N)C#N)sc6c5n(CC(CCCC)CCCCCC)c4c3n(CC(CCCC)CCCCCC)c21,0.835,27.35,17.45,76.35,-5.55,-3.83,-5.65,-4.1,,,,10.1016/j.enchem.2024.100129,experimental_holdout,electrochemical,experimental_holdout
D18,Y6-Se,CCCCCCC(CCCC)Cc1csc(-c2cc3c4nsnc4c4cc(-c5cc(CC(CCCC)CCCCCC)c(-c6cc7c(-c8cc(F)c(CC(CC)CCCC)s8)c8sccc8c(-c8cc(F)c(CC(CC)CCCC)s8)c7s6)s5)sc4c3s2)c1,CCCCCCCCCCCc1c(/C=C2\C(=O)c3cc(F)c(F)cc3C2=C(C#N)C#N)sc2c1sc1c3c4n[se]nc4c4c5sc6c(CCCCCCCCCCC)c(/C=C7\C(=O)c8cc(F)c(F)cc8C7=C(C#N)C#N)sc6c5n(CC(CC)CCCC)c4c3n(CC(CC)CCCC)c21,0.839,27.98,17.7,75.3,-5.51,-2.77,-5.63,-3.99,,,,10.1021/jacs.0c08557,experimental_holdout,electrochemical,experimental_holdout
D18,BTP-Th,CCCCCCC(CCCC)Cc1csc(-c2cc3c4nsnc4c4cc(-c5cc(CC(CCCC)CCCCCC)c(-c6cc7c(-c8cc(F)c(CC(CC)CCCC)s8)c8sccc8c(-c8cc(F)c(CC(CC)CCCC)s8)c7s6)s5)sc4c3s2)c1,CCCCCCc1ccc(-c2c(/C=C3\C(=O)c4cc(F)c(F)cc4C3=C(C#N)C#N)sc3c2sc2c4c5nsnc5c5c6sc7c(-c8ccc(CCCCCC)s8)c(/C=C8\C(=O)c9cc(F)c(F)cc9C8=C(C#N)C#N)sc7c6n(CC(CCCC)CCCCCC)c5c4n(CC(CCCC)CCCCCC)c32)s1,0.891,26.77,19.02,79.71,-5.51,-2.77,-5.75,-3.96,,,,10.1002/anie.202301958,experimental_holdout,electrochemical,experimental_holdout
PBQx-TF,eC9-2Cl,CCCCCCC(CCCC)Cc1csc(-c2cc3c(s2)-c2sc(-c4cc(CC(CCCC)CCCCCC)c(-c5cc6c(-c7cc(F)c(CC(CC)CCCC)s7)c7sccc7c(-c7cc(F)c(CC(CC)CCCC)s7)c6s5)s4)cc2[C@H]2N=CC=N[C@H]32)c1,CCCCCCCCCc1c(/C=C2\C(=O)c3ccc(Cl)cc3C2=C(C#N)C#N)sc2c1sc1c3c4nsnc4c4c5sc6c(CCCCCCCCC)c(/C=C7\C(=O)c8ccc(Cl)cc8C7=C(C#N)C#N)sc6c5n(CC(CCCC)CCCCCC)c4c3n(CC(CCCC)CCCCCC)c21,0.879,27.2,19.2,80.4,-5.41,-2.82,-5.57,-3.74,,,,10.1002/adma.202301583,experimental_holdout,electrochemical,experimental_holdout
PTB7-Th,IEICO,CCCCC(CC)COC(=O)c1sc2c(-c3cc4c(-c5ccc(CC(CC)CCCC)s5)c5sc(C)cc5c(-c5ccc(CC(CC)CCCC)s5)c4s3)sc(C)c2c1F,CCCCCCc1ccc(C2(c3ccc(CCCCCC)cc3)c3cc4c(cc3-c3sc(-c5sc(/C=C6\C(=O)c7ccccc7C6=C(C#N)C#N)cc5OCC(CC)CCCC)cc32)C(c2ccc(CCCCCC)cc2)(c2ccc(CCCCCC)cc2)c2cc(-c3sc(/C=C5\C(=O)c6ccccc6C5=C(C#N)C#N)cc3OCC(CC)CCCC)sc2-4)cc1,0.9,12.5,6.7,59.4,-5.21,-3.6,-5.32,-3.95,,,2025.0,10.1016/j.molstruc.2025.145091,experimental_holdout_after_2024,electrochemical,training
D18,H-1,CCCCCCC(CCCC)CC1=CSC(C2=CC3=C(S2)C2=C(C=C(C4=CC(CC(CCCC)CCCCCC)=C(C5=CC6=C(C7=CC(F)=C(CC(CC)CCCC)S7)C7=C(C=CS7)C(C7=CC(F)=C(CC(CC)CCCC)S7)=C6S5)S4)S2)C2=NSN=C32)=C1,CCN1C(=O)C2=C(c3ccc(-c4ccc5c(c4)C(=C4c6cc(-c7ccc(C8=C9C(=O)N(CC)C(c%10cccs%10)=C9C(=O)N8CC)s7)ccc6-c6ccc(-c7ccc(C8=C9C(=O)N(CC)C(c%10cccs%10)=C9C(=O)N8CC)s7)cc64)c4cc(-c6ccc(C7=C8C(=O)N(CC)C(c9cccs9)=C8C(=O)N7CC)s6)ccc4-5)s3)N(CC)C(=O)C2=C1c1cccs1,0.927,25.76,18.56,77.79,-5.51,-2.77,-5.51,-3.84,,,2025.0,10.1002/adom.202500450,experimental_holdout_after_2024,electrochemical,training
P3HT,BT-CIC,CCCCCCc1cc(C)sc1C,CCCCCCc1ccc(C2(c3ccc(CCCCCC)cc3)c3cc(/C=C4\C(=O)c5cc(Cl)c(Cl)cc5C4=C(C#N)C#N)sc3-c3sc4c(OCC(CC)CCCC)c5c6c(sc5c(OCC(CC)CCCC)c4c32)-c2sc(/C=C3\C(=O)c4cc(Cl)c(Cl)cc4C3=C(C#N)C#N)cc2C6(c2ccc(CCCCCC)cc2)c2ccc(CCCCCC)cc2)cc1,0.47,2.79,0.7,49.6,-5.01,-3.12,-5.49,-4.09,,,2025.0,10.1039/d5ee05059f,experimental_holdout_after_2024,electrochemical,training
PBDTTT-C,PC61BM,CCCCC(CC)COc1c2cc(-c3scc4sc(C(=O)C(CC)CCCC)cc34)sc2c(OCC(CC)CCCC)c2ccsc12,COC(=O)CCCC1(c2ccccc2)C23c4c5c6c7c8c9c(c%10c%11c2c2c%12c4c4c%13c5c5c7c7c8c8c%14c9c%10c9c%10c%11c2c2c%11c%12c4c4c%12c%13c5c5c7c7c8c8c%14c9c9c%10c2c2c%11c4c4c%12c5c7c5c8c9c2c45)C613,0.68,16.1,6.6,61.0,-5.12,-3.35,-6.1,-3.7,,,2025.0,10.1016/j.cej.2025.167007,experimental_holdout_after_2024,electrochemical,training
J52,i-IEICO-F3,CCCCCCCCC(CCCCCC)Cn1nc2c(-c3ccc(C)s3)c(F)c(F)c(-c3ccc(-c4cc5c(-c6ccc(CC(CC)CCCC)s6)c6sc(C)cc6c(-c6ccc(CC(CC)CCCC)s6)c5s4)s3)c2n1,CCCCCCc1ccc(C2(c3ccc(CCCCCC)cc3)c3cc4c(cc3-c3sc(-c5scc(/C=C6\C(=O)c7c(F)cccc7C6=C(C#N)C#N)c5OCC(CC)CCCC)cc32)C(c2ccc(CCCCCC)cc2)(c2ccc(CCCCCC)cc2)c2cc(-c3scc(/C=C5\C(=O)c6c(F)cccc6C5=C(C#N)C#N)c3OCC(CC)CCCC)sc2-4)cc1,0.897,16.21,7.65,52.6,-5.2,-3.05,-5.34,-3.74,,,2025.0,10.1016/j.molstruc.2025.145091,experimental_holdout_after_2024,electrochemical,training
PIDTT-DFBT,P71BM,CCCCCCc1ccc(C2(c3ccc(CCCCCC)cc3)c3cc4c(cc3-c3sc5ccsc5c32)C(c2ccc(CCCCCC)cc2)(c2ccc(CCCCCC)cc2)c2c-4sc3cc(-c4c(F)c(F)cc5nsnc45)sc23)cc1,COC(=O)CCCC1(c2ccccc2)C23c4c5ccc6c7cc8c9c%10c(cc%11cc%12c%13c%14c(cc%15c%16ccc-5c2c%16c2c5c%16c%17c(c(c46)c7c9c%17c4c%10c%11c%13c4c%16c%14c%152)C513)C%12)C8,0.97,12.49,7.54,63.0,-5.3,-3.5,-5.9,-3.9,,,2025.0,10.1016/j.cej.2025.167007,experimental_holdout_after_2024,electrochemical,training
PPDT2FBT,PC61BM,CCCCCCCCC(CCCCCC)COC1=CC(C2=CC=C(C3=C(F)C(F)=C(C4=CC=CS4)C4=NSN=C34)S2)=C(OCC(CCCCCC)CCCCCCCC)C=C1,COC(=O)CCCC1(c2ccccc2)C23c4c5c6c7c8c9c(c%10c%11c2c2c%12c4c4c%13c5c5c7c7c8c8c%14c9c%10c9c%10c%11c2c2c%11c%12c4c4c%12c%13c5c5c7c7c8c8c%14c9c9c%10c2c2c%11c4c4c%12c5c7c5c8c9c2c45)C613,0.78,15.9,7.63,61.0,-5.43,-3.67,-6.1,-3.7,,,2025.0,10.1021/acsami.5c17316,experimental_holdout_after_2024,electrochemical,training
PM6,F-BTA3,CCCCC(CC)Cc1sc(-c2c3cc(-c4ccc(-c5sc(-c6cccs6)c6c5C(=O)c5c(CC(CC)CCCC)sc(CC(CC)CCCC)c5C6=O)s4)sc3c(-c3cc(F)c(CC(CC)CCCC)s3)c3ccsc23)cc1F,CCCCCCCCN1N=C2C(/C=C3/SC(=C(C#N)C#N)N(CC)C3=O)=CC(F)=C(C3=CC4=C(S3)C3=C(C=C5C(=C3)C(C3=CC=C(CCCCCC)C=C3)(C3=CC=C(CCCCCC)C=C3)C3=C5SC(C5=C(F)C=C(/C=C6/SC(=C(C#N)C#N)N(CC)C6=O)C6=NN(CCCCCCCC)N=C56)=C3)C4(C3=CC=C(CCCCCC)C=C3)C3=CC=C(CCCCCC)C=C3)C2=N1,1.169,10.51,7.7,62.67,-5.56,-3.65,-5.52,-3.39,,,2025.0,10.1002/smll.202506344,experimental_holdout_after_2024,electrochemical,training
PBDB-T,IT-T-IC,CCCCC(CC)Cc1ccc(-c2c3cc(-c4ccc(-c5sc(-c6cccs6)c6c5C(=O)c5c(CC(CC)CCCC)sc(CC(CC)CCCC)c5C6=O)s4)sc3c(-c3ccc(CC(CC)CCCC)s3)c3ccsc23)s1,CCc1ccc(C2(c3ccc(CC)cc3)c3cc4c(cc3-c3sc5cc(-c6ccc(/C=C7\C(=O)c8ccccc8C7=C(C#N)C#N)s6)sc5c32)C(c2ccc(CC)cc2)(c2ccc(CC)cc2)c2c-4sc3cc(-c4ccc(/C=C5\C(=O)c6ccccc6C5=C(C#N)C#N)s4)sc23)cc1,0.978,11.26,6.57,59.7,-5.33,-3.48,-5.28,-3.82,,,2025.0,10.1016/j.molstruc.2025.145091,experimental_holdout_after_2024,electrochemical,training
PM6,AQx-2,CCCCC(CC)Cc1sc(-c2c3cc(-c4ccc(-c5sc(-c6cccs6)c6c5C(=O)c5c(CC(CC)CCCC)sc(CC(CC)CCCC)c5C6=O)s4)sc3c(-c3cc(F)c(CC(CC)CCCC)s3)c3ccsc23)cc1F,CCCCCCCCCCCC1=C(/C=C2\C(=O)C3=CC(F)=C(F)C=C3C2=C(C#N)C#N)SC2=C1SC1=C2N(CC)C2=C3C(=C4N=CC=NC4=C12)C1=C(C2=C(S1)C(CCCCCCCCCCC)=C(/C=C1\C(=O)C4=CC(F)=C(F)C=C4C1=C(C#N)C#N)S2)N3CC,0.87,25.8,16.4,73.1,-5.56,-3.65,-5.62,-3.88,,,2025.0,10.1002/aenm.202502643,experimental_holdout_after_2024,electrochemical,training
D18,PY-IT,CCCCCCC(CCCC)CC1=CSC(C2=CC3=C(S2)C2=C(C=C(C4=CC(CC(CCCC)CCCCCC)=C(C5=CC6=C(C7=CC(F)=C(CC(CC)CCCC)S7)C7=C(C=CS7)C(C7=CC(F)=C(CC(CC)CCCC)S7)=C6S5)S4)S2)C2=NSN=C32)=C1,CCCCCCCCCCCc1c(/C=C2\C(=O)c3ccccc3C2=C(C#N)C#N)sc2c1sc1c3c4nsnc4c4c5sc6c(CCCCCCCCCCC)c(/C=C7\C(=O)c8cc(-c9cccs9)ccc8C7=C(C#N)C#N)sc6c5n(CC(CCCCCCCC)CCCCCCCCCC)c4c3n(CC(CCCCCCCC)CCCCCCCCCC)c21,0.94,23.54,16.48,74.47,-5.51,-2.77,-5.68,-3.94,,,2025.0,10.1039/d5ta03440j,experimental_holdout_after_2024,electrochemical,training
J52,IEICO-4F,CCCCCCCCC(CCCCCC)Cn1nc2c(-c3ccc(C)s3)c(F)c(F)c(-c3ccc(-c4cc5c(-c6ccc(CC(CC)CCCC)s6)c6sc(C)cc6c(-c6ccc(CC(CC)CCCC)s6)c5s4)s3)c2n1,CCCCCCc1ccc(C2(c3ccc(CCCCCC)cc3)c3cc4c(cc3-c3sc(-c5sc(/C=C6\C(=O)c7cc(F)c(F)cc7C6=C(C#N)C#N)cc5OCC(CC)CCCC)cc32)C(c2ccc(CCCCCC)cc2)(c2ccc(CCCCCC)cc2)c2cc(-c3scc(/C=C5/C(=O)c6cc(F)c(F)cc6C5=C(C#N)C#N)c3OCC(CC)CCCC)sc2-4)cc1,0.704,19.55,7.75,56.3,-5.2,-3.05,-5.44,-4.19,,,2025.0,10.1016/j.molstruc.2025.145091,experimental_holdout_after_2024,electrochemical,training
D18,H-2F,CCCCCCC(CCCC)CC1=CSC(C2=CC3=C(S2)C2=C(C=C(C4=CC(CC(CCCC)CCCCCC)=C(C5=CC6=C(C7=CC(F)=C(CC(CC)CCCC)S7)C7=C(C=CS7)C(C7=CC(F)=C(CC(CC)CCCC)S7)=C6S5)S4)S2)C2=NSN=C32)=C1,CCCCCCCCC1=C(/C=C2\C(=O)C3=CC(F)=C(F)C=C3C2=C(C#N)C#N)SC(C2=C(N(C3=CC=CC=C3)C3=CC=CC=C3)C3=C(S2)C(N(C2=CC=CC=C2)C2=CC=CC=C2)=C(C2=CC(CCCCCCCC)=C(/C=C4\C(=O)C5=CC(F)=C(F)C=C5C4=C(C#N)C#N)S2)S3)=C1,0.917,26.16,18.85,78.63,-5.51,-2.77,-5.58,-4.06,,,2025.0,10.1002/adom.202500450,experimental_holdout_after_2024,electrochemical,training
D18,Bu-OD-4F,CCCCCCC(CCCC)CC1=CSC(C2=CC3=C(S2)C2=C(C=C(C4=CC(CC(CCCC)CCCCCC)=C(C5=CC6=C(C7=CC(F)=C(CC(CC)CCCC)S7)C7=C(C=CS7)C(C7=CC(F)=C(CC(CC)CCCC)S7)=C6S5)S4)S2)C2=NSN=C32)=C1,CCCCCCCCCCCc1c(/C=C2\C(=O)c3cc(F)c(F)cc3C2=C(C#N)C#N)sc2c1sc1c3c4nsnc4c4c5sc6c(CCCCCCCCCCC)c(/C=C7\C(=O)c8cc(F)c(F)cc8C7=C(C#N)C#N)sc6c5n(C(C)(C)C)c4c3n(CC(CCCCCCCC)CCCCCCCCCC)c21,0.856,26.366,17.236,76.41,-5.51,-2.77,-5.68,-4.01,,,2025.0,10.1039/d5ta08724d,experimental_holdout_after_2024,electrochemical,training
L8-BO,ITIC,CCCCCCC(CCCC)Cc1c(/C=C2\C(=O)c3cc(F)c(F)cc3C2=C(C#N)C#N)sc2c1sc1c3c4nsnc4c4c5sc6c(CC(CCCC)CCCCCC)c(/C=C7\C(=O)c8cc(F)c(F)cc8C7=C(C#N)C#N)sc6c5n(CC(CC)CCCC)c4c3n(CC(CC)CCCC)c21,CCCCCCc1ccc(C2(c3ccc(CCCCCC)cc3)c3cc4c(cc3-c3sc5cc(/C=C6\C(=O)c7ccccc7C6=C(C#N)C#N)sc5c32)C(c2ccc(CCCCCC)cc2)(c2ccc(CCCCCC)cc2)c2c-4sc3cc(/C=C4\C(=O)c5ccccc5C4=C(C#N)C#N)sc23)cc1,0.914,27.68,19.33,76.18,-5.68,-3.9,-5.576,-3.916,,,2025.0,10.1002/adfm.202506593,experimental_holdout_after_2024,electrochemical,training
