Repository: AsadKhanJBNU/osc_predictor

# OSC Donor–Acceptor Property Predictor

Predicts **nine** electronic and photovoltaic properties of organic solar cell
donor–acceptor pairs **directly from SMILES** — no DFT and no device measurements
as inputs.

**Try it live:** https://huggingface.co/spaces/AsadWazir/osc_predictor

## About

Selected models from the combined SMILES-only pipeline:

| Property | Description | Selected model | Test *R*² |
|---|---|---|---|
| V_OC | Open-circuit voltage | ElasticNet | 45.8% |
| J_SC | Short-circuit current | ElasticNet | 69.5% |
| PCE | Power conversion efficiency | Ridge | 61.2% |
| HOMO_D | Donor HOMO | k-NN | 18.5% |
| LUMO_D | Donor LUMO | Extra Trees | 39.1% |

File: Dataset/Combined_Dataset.csv (part 27 of 28)
DonorName,AcceptorName,DonorSMILES,AcceptorSMILES,V_OC,J_SC,PCE,FF_percent,HOMO_D,LUMO_D,HOMO_A,LUMO_A,Lambda+,Lambda-,PubYear,DOI,source,orbital_label_type,split
D18,Y6,CCCCCCC(CCCC)CC1=CSC(C2=CC3=C(S2)C2=C(C=C(C4=CC(CC(CCCC)CCCCCC)=C(C5=CC6=C(C7=CC(F)=C(CC(CC)CCCC)S7)C7=C(C=CS7)C(C7=CC(F)=C(CC(CC)CCCC)S7)=C6S5)S4)S2)C2=NSN=C32)=C1,CCCCCCCCCCCc1c(/C=C2\C(=O)c3cc(F)c(F)cc3C2=C(C#N)C#N)sc2c1sc1c3c4nsnc4c4c5sc6c(CCCCCCCCCCC)c(/C=C7\C(=O)c8cc(F)c(F)cc8C7=C(C#N)C#N)sc6c5n(CC(CC)CCCC)c4c3n(CC(CC)CCCC)c21,0.836,28.6,19.35,80.84,-5.51,-2.77,-5.65,-4.09,,,2025.0,10.1016/j.cej.2025.160133,experimental_holdout_after_2024,electrochemical,training
P3HT,IEICO-4F,CCCCCCc1cc(C)sc1C,CCCCCCc1ccc(C2(c3ccc(CCCCCC)cc3)c3cc4c(cc3-c3sc(-c5sc(/C=C6\C(=O)c7cc(F)c(F)cc7C6=C(C#N)C#N)cc5OCC(CC)CCCC)cc32)C(c2ccc(CCCCCC)cc2)(c2ccc(CCCCCC)cc2)c2cc(-c3scc(/C=C5/C(=O)c6cc(F)c(F)cc6C5=C(C#N)C#N)c3OCC(CC)CCCC)sc2-4)cc1,0.42,7.3,1.41,45.6,-5.01,-3.12,-5.44,-4.19,,,2025.0,10.1039/d5ee05059f,experimental_holdout_after_2024,electrochemical,training
PNDIT-F3N,PIL-PDES,COC(=O)C(C)(C)c1cc(C)cc(-c2sc3c4sc5cc(/C=C6/C(=O)c7cc(F)cc(c7)C(=O)/C6=C\c6cc(C(C)(C)C(=O)OC)c(-c7cc(C)cc(C(C)(C)C(=O)OC)c7)s6)sc5c4c(C(C)(C)C(=O)OC)ccc2-3)c1,CCCCCCCCCCCCC(CCCCCCCCCC)Cn1c2c3sc(/C=C4\C(=O)c5ccccc5C4=C(C#N)C#N)c(CC(CCCC)CCCCCC)c3sc2c2c3nsnc3c3c4sc5c(CC(CCCC)CCCCCC)c(/C=C6\C(=O)c7cc(-c8cccs8)ccc7C6=C(C#N)C#N)sc5c4n(CC(CCCCCCCCCC)CCCCCCCCCCCC)c3c21,0.9504,25.3,19.58,81.41,-5.56,-3.65,-5.6,-3.83,,,2025.0,10.1002/adma.202507761,experimental_holdout_after_2024,electrochemical,training
D18-Cl,Y6,CCCCCCC(CCCC)Cc1csc(-c2cc3c4nsnc4c4cc(-c5cc(CC(CCCC)CCCCCC)c(-c6cc7c(-c8cc(Cl)c(CC(CC)CCCC)s8)c8sccc8c(-c8cc(Cl)c(CC(CC)CCCC)s8)c7s6)s5)sc4c3s2)c1,CCCCCCCCCCCc1c(/C=C2\C(=O)c3cc(F)c(F)cc3C2=C(C#N)C#N)sc2c1sc1c3c4nsnc4c4c5sc6c(CCCCCCCCCCC)c(/C=C7\C(=O)c8cc(F)c(F)cc8C7=C(C#N)C#N)sc6c5n(CC(CC)CCCC)c4c3n(CC(CC)CCCC)c21,0.862,27.94,19.23,79.84,-5.51,-2.77,-5.65,-4.09,,,2025.0,10.1002/smtd.202501159,experimental_holdout_after_2024,electrochemical,training
D18,N3,CCCCCCC(CCCC)CC1=CSC(C2=CC3=C(S2)C2=C(C=C(C4=CC(CC(CCCC)CCCCCC)=C(C5=CC6=C(C7=CC(F)=C(CC(CC)CCCC)S7)C7=C(C=CS7)C(C7=CC(F)=C(CC(CC)CCCC)S7)=C6S5)S4)S2)C2=NSN=C32)=C1,CCCCCCCCCCCc1c(/C=C2\C(=O)c3cc(F)c(F)cc3C2=C(C#N)C#N)sc2c1sc1c3c4nsnc4c4c5sc6c(CCCCCCCCCCC)c(/C=C7\C(=O)c8cc(F)c(F)cc8C7=C(C#N)C#N)sc6c5n(CCC(CC)CCCC)c4c3n(CCC(CC)CCCC)c21,0.836,28.79,19.12,79.51,-5.51,-2.77,-5.64,-3.86,,,2025.0,10.1039/d5ee04322k,experimental_holdout_after_2024,electrochemical,training
PCDTBT,PCBM,CCCCCCCCC(CCCCCCCC)N1C2=CC=CC=C2C2=CC=C(C3=CC=C(C4=CC=C(C5=CC=CS5)C5=NSN=C45)S3)C=C21,COC(=O)CCCC1(c2ccccc2)C23c4c5c6c7c8c9c(c%10c%11c2c2c%12c4c4c%13c5c5c7c7c8c8c%14c9c%10c9c%10c%11c2c2c%11c%12c4c4c%12c%13c5c5c7c7c8c8c%14c9c9c%10c2c2c%11c4c4c%12c5c7c5c8c9c2c45)C613,0.728,5.7,2.25,53.3,-5.5,-3.6,-6.1,-3.7,,,2025.0,10.1016/j.apsusc.2025.165613,experimental_holdout_after_2024,electrochemical,training
PTQ10,P(NDIDEG-T),CCCCCCCCC(CCCCCC)COc1cnc2c(C)c(F)c(F)c(-c3ccc(C)s3)c2n1,COCCOCCOCC(COCCOCCOC)CN1C(=O)c2ccc3c4c(c(-c5cccs5)cc(c24)C1=O)C(=O)N(CC(COCCOCCOC)COCCOCCOC)C3=O,0.806,6.68,2.25,39.76,-5.54,-2.92,-5.74,-4.01,,,2025.0,10.1021/acs.chemmater.5c00515,experimental_holdout_after_2024,electrochemical,training
D18,Y6,CCCCCCC(CCCC)Cc1csc(-c2cc3c4nsnc4c4cc(-c5cc(CC(CCCC)CCCCCC)c(-c6cc7c(-c8cc(F)c(CC(CC)CCCC)s8)c8sccc8c(-c8cc(F)c(CC(CC)CCCC)s8)c7s6)s5)sc4c3s2)c1,CCCCCCCCCCCc1c(/C=C2\C(=O)c3cc(F)c(F)cc3C2=C(C#N)C#N)sc2c1sc1c3c4nsnc4c4c5sc6c(CCCCCCCCCCC)c(/C=C7\C(=O)c8cc(F)c(F)cc8C7=C(C#N)C#N)sc6c5n(CC(CC)CCCC)c4c3n(CC(CC)CCCC)c21,0.877,27.52,19.66,81.47,-5.51,-2.77,-5.65,-4.09,,,2025.0,10.1002/adfm.202531119,experimental_holdout_after_2024,electrochemical,training
L8-BO,Y6,CCCCCCC(CCCC)Cc1c(/C=C2\C(=O)c3cc(F)c(F)cc3C2=C(C#N)C#N)sc2c1sc1c3c4nsnc4c4c5sc6c(CC(CCCC)CCCCCC)c(/C=C7\C(=O)c8cc(F)c(F)cc8C7=C(C#N)C#N)sc6c5n(CC(CC)CCCC)c4c3n(CC(CC)CCCC)c21,CCCCCCCCCCCc1c(/C=C2\C(=O)c3cc(F)c(F)cc3C2=C(C#N)C#N)sc2c1sc1c3c4nsnc4c4c5sc6c(CCCCCCCCCCC)c(/C=C7\C(=O)c8cc(F)c(F)cc8C7=C(C#N)C#N)sc6c5n(CC(CC)CCCC)c4c3n(CC(CC)CCCC)c21,0.902,28.09,19.62,77.43,-5.68,-3.9,-5.65,-4.09,,,2025.0,10.1002/adfm.202506593,experimental_holdout_after_2024,electrochemical,training
PBDB-T,i-IEICO,CCCCC(CC)Cc1ccc(-c2c3cc(-c4ccc(-c5sc(-c6cccs6)c6c5C(=O)c5c(CC(CC)CCCC)sc(CC(CC)CCCC)c5C6=O)s4)sc3c(-c3ccc(CC(CC)CCCC)s3)c3ccsc23)s1,CCCCCCc1ccc(C2(c3ccc(CCCCCC)cc3)c3cc4c(cc3-c3sc(-c5cc(/C=C6\C(=O)c7ccccc7C6=C(C#N)C#N)cs5)cc32)C(c2ccc(CCCCCC)cc2)(c2ccc(CCCCCC)cc2)c2cc(-c3cc(/C=C5\C(=O)c6ccccc6C5=C(C#N)C#N)cs3)sc2-4)cc1,1.006,14.67,8.79,59.6,-5.33,-3.48,-5.31,-3.68,,,2025.0,10.1016/j.molstruc.2025.145091,experimental_holdout_after_2024,electrochemical,training
PBDT-ST1,PC71BM,CCCCC(CC)CSc1ccc(-c2c3cc(-c4ccc(-c5sc(-c6cccs6)c6c5C(=O)c5c(CC(CC)CCCC)sc(CC(CC)CCCC)c5C6=O)s4)sc3c(-c3ccc(SCC(CC)CCCC)s3)c3ccsc23)s1,COC(=O)CCCC1(c2ccccc2)C23c4c5ccc6c7cc8c9c%10c(cc%11cc%12c%13c%14c(cc%15c%16ccc-5c2c%16c2c5c%16c%17c(c(c46)c7c9c%17c4c%10c%11c%13c4c%16c%14c%152)C513)C%12)C8,0.89,13.8,9.09,74.0,-5.52,-3.56,-5.9,-3.9,,,2025.0,10.1016/j.cej.2025.167007,experimental_holdout_after_2024,electrochemical,training
D18,AQx-2,CCCCCCC(CCCC)CC1=CSC(C2=CC3=C(S2)C2=C(C=C(C4=CC(CC(CCCC)CCCCCC)=C(C5=CC6=C(C7=CC(F)=C(CC(CC)CCCC)S7)C7=C(C=CS7)C(C7=CC(F)=C(CC(CC)CCCC)S7)=C6S5)S4)S2)C2=NSN=C32)=C1,CCCCCCCCCCCC1=C(/C=C2\C(=O)C3=CC(F)=C(F)C=C3C2=C(C#N)C#N)SC2=C1SC1=C2N(CC)C2=C3C(=C4N=CC=NC4=C12)C1=C(C2=C(S1)C(CCCCCCCCCCC)=C(/C=C1\C(=O)C4=CC(F)=C(F)C=C4C1=C(C#N)C#N)S2)N3CC,0.868,27.379,17.553,76.0,-5.51,-2.77,-5.62,-3.88,,,2025.0,10.1039/d5ta08724d,experimental_holdout_after_2024,electrochemical,training
PTzBI-oF,PYIT,CCCCCCCCN1C(=O)C2=C(C3=CC(F)=CS3)C3=NN(CC(CC)CCCC)N=C3C(C3=CC(F)=C(C4=CC5=C(S4)C(C4=CC=C(CC(CC)CCCC)S4)=C4C=CSC4=C5C4=CC=C(CC(CC)CCCC)S4)S3)=C2C1=O,CCCCCCCCCCCc1c(/C=C2\C(=O)c3ccccc3C2=C(C#N)C#N)sc2c1sc1c3c4nsnc4c4c5sc6c(CCCCCCCCCCC)c(/C=C7\C(=O)c8cc(-c9cccs9)ccc8C7=C(C#N)C#N)sc6c5n(CC(CCCCCCCC)CCCCCCCCCC)c4c3n(CC(CCCCCCCC)CCCCCCCCCC)c21,0.891,26.11,17.55,75.41,-5.25,-3.25,-5.68,-3.94,,,2025.0,10.1039/d5ee01082a,experimental_holdout_after_2024,electrochemical,training
SM1,PZ1,CCCCCCCCC1=C(C2=CC=C(C3=C(CCCCCCCC)C=C(C4=CC5=C(C6=CC=C(CC(CC)CCCC)S6)C6=C(C=C(C7=CC(CCCCCCCC)=C(C8=CC=C(C9=C(CCCCCCCC)C=C(/C=C(\C#N)C(=O)OCC(CC)CCCC)S9)S8)S7)S6)C(C6=CC=C(CC(CC)CCCC)S6)=C5S4)S3)S2)SC(/C=C(/C#N)C(=O)OCC(CC)CCCC)=C1,CCCCCCCCCCCCCCCCC1(CCCCCCCCCCCCCCCC)c2cc3c(cc2-c2sc(/C=C4\C(=O)C5=C(C=CC(c6cccs6)C=C5)C4=C(C#N)C#N)cc21)C(CCCCCCCCCCCCCCCC)(CCCCCCCCCCCCCCCC)c1cc(/C=C2\C(=O)c4ccccc4C2=C(C#N)C#N)sc1-3,0.883,7.34,3.97,61.34,-5.25,-2.8,-5.74,-3.86,,,2025.0,10.1016/j.orgel.2025.107325,experimental_holdout_after_2024,electrochemical,training
PBDB-T,IDT6CN,CCCCC(CC)Cc1ccc(-c2c3cc(-c4ccc(-c5sc(-c6cccs6)c6c5C(=O)c5c(CC(CC)CCCC)sc(CC(CC)CCCC)c5C6=O)s4)sc3c(-c3ccc(CC(CC)CCCC)s3)c3ccsc23)s1,CCCCCCc1ccc(C2(c3ccc(CCCCCC)cc3)c3cc4c(cc3-c3sc(/C=C5/C(=O)c6cscc6C5=C(C#N)C#N)cc32)C(c2ccc(CCCCCC)cc2)(c2ccc(CCCCCC)cc2)c2c-4sc3cc(/C=C4\C(=O)c5cscc5C4=C(C#N)C#N)sc23)cc1,0.83,15.14,9.27,73.27,-5.33,-3.48,-5.68,-3.97,,,2025.0,10.1016/j.mtener.2025.102108,experimental_holdout_after_2024,electrochemical,training
PTQ10,PY-IT,CCCCCCCCC(CCCCCC)COc1cnc2c(C)c(F)c(F)c(-c3ccc(C)s3)c2n1,CCCCCCCCCCCc1c(/C=C2\C(=O)c3ccccc3C2=C(C#N)C#N)sc2c1sc1c3c4nsnc4c4c5sc6c(CCCCCCCCCCC)c(/C=C7\C(=O)c8cc(-c9cccs9)ccc8C7=C(C#N)C#N)sc6c5n(CC(CCCCCCCC)CCCCCCCCCC)c4c3n(CC(CCCCCCCC)CCCCCCCCCC)c21,0.96,22.12,13.83,65.15,-5.54,-2.92,-5.68,-3.94,,,2025.0,10.1039/d5ta03440j,experimental_holdout_after_2024,electrochemical,training
P3HT,IDT-2Br,CCCCCCc1cc(C)sc1C,CCc1ccc(C2(c3ccc(CC)cc3)c3cc4c(cc3-c3sc(-c5ccc(/C=C6\SC(=S)N(CC)C6=O)c6nsnc56)cc32)C(c2ccc(CC)cc2)(c2ccc(CC)cc2)c2cc(-c3ccc(/C=C5\SC(=S)N(CC)C5=O)c5nsnc35)sc2-4)cc1,0.83,7.39,4.01,64.8,-5.01,-3.12,-5.52,-3.69,,,2025.0,10.1039/d5ee05059f,experimental_holdout_after_2024,electrochemical,training
PBDT-TS1,PC71BM,CCCCCCCCSC1=CC=C(C2=C3SC=CC3=C(C3=CC=C(SCCCCCCCC)S3)C3=C2C=C(C2=C4C(F)=C(C(=O)OCC(CC)CCCC)SC4=CS2)S3)S1,CCCCC(=O)OCC1(C2=CC=CC=C2)C3=CC=CC4=CC=CC5=CC=CC6=CC=C7C=CC=CC8=CC=CC1=C8C7=C6C5=C4C3,0.88,11.5,6.4,65.0,-5.33,-3.52,-6.1,-3.9,,,2025.0,10.1016/j.jiec.2025.02.022,experimental_holdout_after_2024,electrochemical,training
PBDT-TS1,PC61BM,CCCCCCCCSC1=CC=C(C2=C3SC=CC3=C(C3=CC=C(SCCCCCCCC)S3)C3=C2C=C(C2=C4C(F)=C(C(=O)OCC(CC)CCCC)SC4=CS2)S3)S1,COC(=O)CCCC1(c2ccccc2)C23c4c5c6c7c8c9c(c%10c%11c2c2c%12c4c4c%13c5c5c7c7c8c8c%14c9c%10c9c%10c%11c2c2c%11c%12c4c4c%12c%13c5c5c7c7c8c8c%14c9c9c%10c2c2c%11c4c4c%12c5c7c5c8c9c2c45)C613,0.78,12.5,6.4,64.0,-5.33,-3.52,-6.1,-3.7,,,2025.0,10.1016/j.jiec.2025.02.022,experimental_holdout_after_2024,electrochemical,training
J71,N2200,CCCCCCCCC(CCCCCC)Cn1nc2c(-c3ccc(C)s3)c(F)c(F)c(-c3ccc(-c4cc5c(-c6ccc([Si](CCC)(CCC)CCC)s6)c6sc(C)cc6c(-c6ccc([Si](CCC)(CCC)CCC)s6)c5s4)s3)c2n1,CCCCCCCCCCC(CCCCCCCC)CN1C(=O)C2=C3C(=CC(C4=CC=C(C5=CC=CS5)S4)=C4C(=O)N(CC(CCCCCCCC)CCCCCCCCCC)C(=O)C(=C43)C=C2)C1=O,0.9,9.6,6.4,74.0,-5.4,-3.24,-5.71,-4.02,,,2025.0,10.1002/adfm.202530703,experimental_holdout_after_2024,electrochemical,training
PBDT-DTBT,Y6,CCCCCCCCOc1c(OCCCCCCCC)c2sc(-c3sc(-c4ccc(-c5cc(CCCCCC)cs5)c5nsnc45)cc3CCCCCC)cc2c2ccsc12,CCCCCCCCCCCc1c(/C=C2\C(=O)c3cc(F)c(F)cc3C2=C(C#N)C#N)sc2c1sc1c3c4nsnc4c4c5sc6c(CCCCCCCCCCC)c(/C=C7\C(=O)c8cc(F)c(F)cc8C7=C(C#N)C#N)sc6c5n(CC(CC)CCCC)c4c3n(CC(CC)CCCC)c21,0.843,22.3,14.3,75.9,-5.26,-3.1,-5.65,-4.09,,,2025.0,10.1021/acsapm.5c00298,experimental_holdout_after_2024,electrochemical,training
PCE10,eC9-2Cl,CCCCC(CC)COC(=O)c1sc2c(-c3cc4c(-c5ccc(CC(CC)CCCC)s5)c5sc(C)cc5c(-c5ccc(CC(CC)CCCC)s5)c4s3)sc(C)c2c1F,CCCCCCCCCC1=C(/C=C2\C(=O)C3=CC=C(Cl)C=C3C2=C(C#N)C#N)SC2=C1SC1=C2N(CC(CCCC)CCCCCC)C2=C1C1=NSN=C1C1=C2N(CC(CCCC)CCCCCC)C2=C1SC1=C2SC(/C=C2\C(=O)C3=CC=C(Cl)C=C3C2=C(C#N)C#N)=C1CCCCCCCCC,0.769,24.56,14.25,72.9,-5.21,-3.6,-5.57,-3.74,,,2025.0,10.1002/aenm.202501682,experimental_holdout_after_2024,electrochemical,training
J51,N2200,CCCCCCCCC(CCCCCC)Cc1ccc(-c2c3cc(-c4ccc(-c5c(F)c(F)c(-c6ccc(C)s6)c6nn(CCCCCCCC)nc56)s4)sc3c(-c3ccc(CC(CCCCCC)CCCCCCCC)s3)c3cc(C)sc23)s1,CCCCCCCCCCC(CCCCCCCC)CN1C(=O)C2=C3C(=CC(C4=CC=C(C5=CC=CS5)S4)=C4C(=O)N(CC(CCCCCCCC)CCCCCCCCCC)C(=O)C(=C43)C=C2)C1=O,0.78,10.1,3.9,50.0,-5.29,-3.3,-5.71,-4.02,,,2025.0,10.1002/adfm.202530703,experimental_holdout_after_2024,electrochemical,training
PPDT2FBT,PC70BM,CCCCCCCCC(CCCCCC)COC1=CC(C2=CC=C(C3=C(F)C(F)=C(C4=CC=CS4)C4=NSN=C34)S2)=C(OCC(CCCCCC)CCCCCCCC)C=C1,CCCCC(=O)OCC1(C2=CC=CC=C2)C3=CC=CC4=CC=CC5=CC=CC6=CC=C7C=CC=CC8=CC=CC1=C8C7=C6C5=C4C3,0.8,16.9,9.44,69.82,-5.43,-3.67,-6.1,-3.9,,,2025.0,10.1016/j.synthmet.2025.117914,experimental_holdout_after_2024,electrochemical,training
PBDB-T,PNDIT,CCCCC(CC)Cc1ccc(-c2c3cc(-c4ccc(-c5sc(-c6cccs6)c6c5C(=O)c5c(CC(CC)CCCC)sc(CC(CC)CCCC)c5C6=O)s4)sc3c(-c3ccc(CC(CC)CCCC)s3)c3ccsc23)s1,CCCCCCCCCCC(CCCCCCCC)CN1C(=O)c2ccc3c4c(c(-c5ccc(-c6ccc(-c7cc8c9c(c(-c%10cccs%10)cc%10c9c7C(=O)N(CC(CCCCCCCC)CCCCCCCCCC)C%10=O)C(=O)N(CC(CCCCCCCC)CCCCCCCCCC)C8=O)s6)s5)cc(c24)C1=O)C(=O)N(CC(CCCCCCCC)CCCCCCCCCC)C3=O,0.79,7.26,3.4,59.43,-5.33,-3.48,-6.36,-4.05,,,2025.0,10.1002/macp.202500269,experimental_holdout_after_2024,electrochemical,training
PBDB-T,IEICO,CCCCC(CC)Cc1ccc(-c2c3cc(-c4ccc(-c5sc(-c6cccs6)c6c5C(=O)c5c(CC(CC)CCCC)sc(CC(CC)CCCC)c5C6=O)s4)sc3c(-c3ccc(CC(CC)CCCC)s3)c3ccsc23)s1,CCCCCCc1ccc(C2(c3ccc(CCCCCC)cc3)c3cc4c(cc3-c3sc(-c5sc(/C=C6\C(=O)c7ccccc7C6=C(C#N)C#N)cc5OCC(CC)CCCC)cc32)C(c2ccc(CCCCCC)cc2)(c2ccc(CCCCCC)cc2)c2cc(-c3sc(/C=C5\C(=O)c6ccccc6C5=C(C#N)C#N)cc3OCC(CC)CCCC)sc2-4)cc1,0.894,7.16,3.38,52.8,-5.33,-3.48,-5.32,-3.95,,,2025.0,10.1016/j.molstruc.2025.145091,experimental_holdout_after_2024,electrochemical,training
P3HT,PC70BM,CCCCCCc1cc(C)sc1C,CCCCC(=O)OCC1(C2=CC=CC=C2)C3=CC=CC4=CC=CC5=CC=CC6=CC=C7C=CC=CC8=CC=CC1=C8C7=C6C5=C4C3,0.56,17.96,6.13,60.69,-5.01,-3.12,-6.1,-3.9,,,2025.0,10.1002/pol.20250771,experimental_holdout_after_2024,electrochemical,training
PBDTT,L8-BO,CCCCC(CC)Cc1ccc(-c2c3ccsc3c(-c3ccc(CC(CC)CCCC)s3)c3ccsc23)s1,CCCCCCC(CCCC)Cc1c(/C=C2\C(=O)c3cc(F)c(F)cc3C2=C(C#N)C#N)sc2c1sc1c3c4nsnc4c4c5sc6c(CC(CCCC)CCCCCC)c(/C=C7\C(=O)c8cc(F)c(F)cc8C7=C(C#N)C#N)sc6c5n(CC(CC)CCCC)c4c3n(CC(CC)CCCC)c21,0.61,22.7,6.2,44.0,-5.13,-3.62,-5.68,-3.9,,,2025.0,10.1002/cssc.202501961,experimental_holdout_after_2024,electrochemical,training
F-BTA3,PM6,CCCCCCCCN1N=C2C(/C=C3/SC(=C(C#N)C#N)N(CC)C3=O)=CC(F)=C(C3=CC4=C(S3)C3=C(C=C5C(=C3)C(C3=CC=C(CCCCCC)C=C3)(C3=CC=C(CCCCCC)C=C3)C3=C5SC(C5=C(F)C=C(/C=C6/SC(=C(C#N)C#N)N(CC)C6=O)C6=NN(CCCCCCCC)N=C56)=C3)C4(C3=CC=C(CCCCCC)C=C3)C3=CC=C(CCCCCC)C=C3)C2=N1,CCCCC(CC)Cc1sc(-c2c3cc(-c4ccc(-c5sc(-c6cccs6)c6c5C(=O)c5c(CC(CC)CCCC)sc(CC(CC)CCCC)c5C6=O)s4)sc3c(-c3cc(F)c(CC(CC)CCCC)s3)c3ccsc23)cc1F,1.165,8.74,6.14,60.32,-5.52,-3.39,-5.56,-3.65,,,2025.0,10.1002/smll.202506344,experimental_holdout_after_2024,electrochemical,training
DR3TBDTT,PZ1,CCc1ccc(-c2c3cc(-c4cc(CC)c(-c5ccc(-c6sc(/C=C7/SC(=S)N(CC)C7=O)cc6CC)s5)s4)sc3c(-c3ccc(CC)s3)c3cc(-c4cc(CC)c(-c5ccc(-c6sc(/C=C7/SC(=S)N(CC)C7=O)cc6CC)s5)s4)sc23)s1,CCCCCCCCCCCCCCCCC1(CCCCCCCCCCCCCCCC)c2cc3c(cc2-c2sc(/C=C4\C(=O)C5=C(C=CC(c6cccs6)C=C5)C4=C(C#N)C#N)cc21)C(CCCCCCCCCCCCCCCC)(CCCCCCCCCCCCCCCC)c1cc(/C=C2\C(=O)c4ccccc4C2=C(C#N)C#N)sc1-3,0.87,11.36,5.86,59.7,-5.02,-3.27,-5.74,-3.86,,,2025.0,10.1021/acsphotonics.5c02041,experimental_holdout_after_2024,electrochemical,training
PTB7-Th,Y6,CCCCC(CC)COC(=O)c1sc2c(-c3cc4c(-c5ccc(CC(CC)CCCC)s5)c5sc(C)cc5c(-c5ccc(CC(CC)CCCC)s5)c4s3)sc(C)c2c1F,CCCCCCCCCCCc1c(/C=C2\C(=O)c3cc(F)c(F)cc3C2=C(C#N)C#N)sc2c1sc1c3c4nsnc4c4c5sc6c(CCCCCCCCCCC)c(/C=C7\C(=O)c8cc(F)c(F)cc8C7=C(C#N)C#N)sc6c5n(CC(CC)CCCC)c4c3n(CC(CC)CCCC)c21,0.792,22.85,12.98,71.7,-5.21,-3.6,-5.65,-4.09,,,2025.0,10.1002/marc.202500357,experimental_holdout_after_2024,electrochemical,training
J52,i-IEICO-2F,CCCCCCCCC(CCCCCC)Cn1nc2c(-c3ccc(C)s3)c(F)c(F)c(-c3ccc(-c4cc5c(-c6ccc(CC(CC)CCCC)s6)c6sc(C)cc6c(-c6ccc(CC(CC)CCCC)s6)c5s4)s3)c2n1,CCCCCCc1ccc(C2(c3ccc(CCCCCC)cc3)c3cc4c(cc3-c3sc(-c5scc(/C=C6\C(=O)c7cc(F)ccc7C6=C(C#N)C#N)c5OCC(CC)CCCC)cc32)C(c2ccc(CCCCCC)cc2)(c2ccc(CCCCCC)cc2)c2cc(-c3scc(/C=C5\C(=O)c6cc(F)ccc6C5=C(C#N)C#N)c3OCC(CC)CCCC)sc2-4)cc1,0.909,20.9,12.86,67.7,-5.2,-3.05,-5.29,-3.73,,,2025.0,10.1016/j.molstruc.2025.145091,experimental_holdout_after_2024,electrochemical,training
H11,IDIC,CCCCCCCCC(CCCCCC)CN1N=C2C(C3=CC=C(/C=C(/C#N)C(=O)OCC(CC)CCCC)S3)=C(F)C(F)=C(C3=CC=C(C4=CC5=C(C6=CC=C(CC(CC)CCCC)S6)C6=C(C=C(C7=CC=C(C8=C(F)C(F)=C(C9=CC=C(/C=C(\C#N)C(=O)OCC(CC)CCCC)S9)C9=NN(CC(CCCCCC)CCCCCCCC)N=C89)S7)S6)C(C6=CC=C(CC(CC)CCCC)S6)=C5S4)S3)C2=N1,CCCCCCC1(CCCCCC)c2cc3c(cc2-c2sc(/C=C4\C(=O)c5ccccc5C4=C(C#N)C#N)cc21)C(CCCCCC)(CCCCCC)c1cc(/C=C2\C(=O)c4ccccc4C2=C(C#N)C#N)sc1-3,0.97,15.21,9.73,65.46,-5.27,-3.45,-5.69,-3.91,,,2025.0,10.1039/d5ra04889c,experimental_holdout_after_2024,electrochemical,training
PM6,ABP4T-4F,CCCCC(CC)Cc1sc(-c2c3cc(-c4ccc(-c5sc(-c6cccs6)c6c5C(=O)c5c(CC(CC)CCCC)sc(CC(CC)CCCC)c5C6=O)s4)sc3c(-c3cc(F)c(CC(CC)CCCC)s3)c3ccsc23)cc1F,CCCCCCCCCC1=C(/C=C2\C(=O)C3=CC(F)=C(F)C=C3C2=C(C#N)C#N)SC2=C1SC1=C2SC2=C1N(CC(CCCC)CCCCCC)C1=C2C2=NSN=C2C2=C1N(CC(CCCC)CCCCCC)C1=C2SC(/C=C2\C(=O)C3=CC(F)=C(F)C=C3C2=C(C#N)C#N)=C1CCCCCCCC,0.922,22.0,15.2,75.1,-5.56,-3.65,-5.65,-3.85,,,2025.0,10.1016/j.mtener.2025.102108,experimental_holdout_after_2024,electrochemical,training
PM6,AQx,CCCCC(CC)Cc1sc(-c2c3cc(-c4ccc(-c5sc(-c6cccs6)c6c5C(=O)c5c(CC(CC)CCCC)sc(CC(CC)CCCC)c5C6=O)s4)sc3c(-c3cc(F)c(CC(CC)CCCC)s3)c3ccsc23)cc1F,CCCCCCCCCCCC1=C(/C=C2\C(=O)C3=CC(F)=C(F)C=C3C2=C(C#N)C#N)SC2=C1SC1=C2N(CC)C2=C3C(=C4N=C(C)C(C)=NC4=C12)C1=C(C2=C(S1)C(CCCCCCCCCCC)=C(/C=C1\C(=O)C4=CC(F)=C(F)C=C4C1=C(C#N)C#N)S2)N3CC,0.895,23.7,15.26,71.9,-5.56,-3.65,-5.59,-3.85,,,2025.0,10.1002/anie.202500129,experimental_holdout_after_2024,electrochemical,training
D18,PY-DT,CCCCCCC(CCCC)CC1=CSC(C2=CC3=C(S2)C2=C(C=C(C4=CC(CC(CCCC)CCCCCC)=C(C5=CC6=C(C7=CC(F)=C(CC(CC)CCCC)S7)C7=C(C=CS7)C(C7=CC(F)=C(CC(CC)CCCC)S7)=C6S5)S4)S2)C2=NSN=C32)=C1,CCCCCCCCCCCCC(CCCCCCCCCC)Cn1c2c3sc(/C=C4\C(=O)c5ccccc5C4=C(C#N)C#N)c(CC(CCCC)CCCCCC)c3sc2c2c3nsnc3c3c4sc5c(CC(CCCC)CCCCCC)c(/C=C6\C(=O)c7cc(-c8cccs8)ccc7C6=C(C#N)C#N)sc5c4n(CC(CCCCCCCCCC)CCCCCCCCCCCC)c3c21,0.986,22.73,15.37,68.6,-5.51,-2.77,-5.6,-3.83,,,2025.0,10.1021/acsaem.5c00940,experimental_holdout_after_2024,electrochemical,training
PTB7-Th,FOIC,CCCCC(CC)COC(=O)c1sc2csc(-c3cc4c(-c5ccc(CC(CC)CCCC)s5)c5sccc5c(-c5ccc(CC(CC)CCCC)s5)c4s3)c2c1F,CCCCCCc1ccc(C2(c3ccc(CCCCCC)cc3)c3c(sc4cc(C=C5C(=O)c6cc(F)ccc6C5=C(C#N)C#N)sc34)-c3sc4c5c(sc4c32)-c2sc3cc(C=C4C(=O)c6cc(F)ccc6C4=C(C#N)C#N)sc3c2C5(c2ccc(CCCCCC)cc2)c2ccc(CCCCCC)cc2)cc1,0.72,25.8,13.1,70.5,-5.29,-3.72,-5.38,-3.91,,,2025.0,10.1016/j.cej.2025.167007,experimental_holdout_after_2024,electrochemical,training
Pz1,L8-BO,CCCCCCCCCCCCCCCCC1(CCCCCCCCCCCCCCCC)c2cc3c(cc2-c2sc(/C=C4\C(=O)C5=C(C=CC(c6cccs6)C=C5)C4=C(C#N)C#N)cc21)C(CCCCCCCCCCCCCCCC)(CCCCCCCCCCCCCCCC)c1cc(/C=C2\C(=O)c4ccccc4C2=C(C#N)C#N)sc1-3,CCCCCCC(CCCC)Cc1c(/C=C2\C(=O)c3cc(F)c(F)cc3C2=C(C#N)C#N)sc2c1sc1c3c4nsnc4c4c5sc6c(CC(CCCC)CCCCCC)c(/C=C7\C(=O)c8cc(F)c(F)cc8C7=C(C#N)C#N)sc6c5n(CC(CC)CCCC)c4c3n(CC(CC)CCCC)c21,0.871,21.86,13.76,72.25,-5.74,-3.86,-5.68,-3.9,,,2025.0,10.1021/acsami.5c00969,experimental_holdout_after_2024,electrochemical,training
BTR-Cl,L8-BO,CCCCCCC1=C(C2=CC(CCCCCC)=C(C3=CC=C(/C=C4\SC(=S)N(CC(CC)CCCC)C4=O)S3)S2)SC(C2=CC3=C(C4=CC(Cl)=C(CC(CC)CCCC)S4)C4=C(C=C(C5=CC(CCCCCC)=C(C6=CC(CCCCCC)=C(C7=CC=C(/C=C8/SC(=S)N(CCCCCC)C8=O)S7)S6)S5)S4)C(C4=CC(Cl)=C(CC(CC)CCCC)S4)=C3S2)=C1,CCCCCCC(CCCC)Cc1c(/C=C2\C(=O)c3cc(F)c(F)cc3C2=C(C#N)C#N)sc2c1sc1c3c4nsnc4c4c5sc6c(CC(CCCC)CCCCCC)c(/C=C7\C(=O)c8cc(F)c(F)cc8C7=C(C#N)C#N)sc6c5n(CC(CC)CCCC)c4c3n(CC(CC)CCCC)c21,0.86,22.44,13.6,70.3,-5.46,-3.7,-5.68,-3.9,,,2025.0,10.1016/j.dyepig.2025.113508,experimental_holdout_after_2024,electrochemical,training
J52,i-IEICO-4Cl,CCCCCCCCC(CCCCCC)Cn1nc2c(-c3ccc(C)s3)c(F)c(F)c(-c3ccc(-c4cc5c(-c6ccc(CC(CC)CCCC)s6)c6sc(C)cc6c(-c6ccc(CC(CC)CCCC)s6)c5s4)s3)c2n1,CCCCCCC1=CC=C(C2(C3=CC=C(CCCCCC)C=C3)C3=CC4=C(C=C3C3=C2C=C(C2=C(OCC(CC)CCCC)C(/C=C5/C(=O)C6=CC(Cl)=C(Cl)C=C6C5=C(C#N)C#N)=CS2)S3)C(C2=CC=C(CCCCCC)C=C2)(C2=CC=C(CCCCCC)C=C2)C2=C4SC(C3=C(OCC(CC)CCCC)C(/C=C4/C(=O)C5=CC(Cl)=C(Cl)C=C5C4=C(C#N)C#N)=CS3)=C2)C=C1,0.85,21.22,13.18,66.2,-5.2,-3.05,-5.46,-3.82,,,2025.0,10.1016/j.molstruc.2025.145091,experimental_holdout_after_2024,electrochemical,training
PTB7-Th,FNIC2,CCCCC(CC)COC(=O)c1sc2csc(-c3cc4c(-c5ccc(CC(CC)CCCC)s5)c5sccc5c(-c5ccc(CC(CC)CCCC)s5)c4s3)c2c1F,CCc1ccc(C2(c3ccc(CC)cc3)c3c(sc4cc(/C=C5\C(=O)c6cc(F)c(F)cc6C5=C(C#N)C#N)sc34)-c3sc4c(-c5ccc(CC)s5)c5c6c(sc5c(-c5ccc(CC)s5)c4c32)-c2sc3cc(/C=C4\C(=O)c5cc(F)c(F)cc5C4=C(C#N)C#N)sc3c2C6(c2ccc(CC)cc2)c2ccc(CC)cc2)cc1,0.72,25.6,13.3,71.9,-5.29,-3.72,-5.56,-4.0,,,2025.0,10.1016/j.cej.2025.167007,experimental_holdout_after_2024,electrochemical,training
P3HT,IEICO,CCCCCCc1cc(C)sc1C,CCCCCCc1ccc(C2(c3ccc(CCCCCC)cc3)c3cc4c(cc3-c3sc(-c5sc(/C=C6\C(=O)c7ccccc7C6=C(C#N)C#N)cc5OCC(CC)CCCC)cc32)C(c2ccc(CCCCCC)cc2)(c2ccc(CCCCCC)cc2)c2cc(-c3sc(/C=C5\C(=O)c6ccccc6C5=C(C#N)C#N)cc3OCC(CC)CCCC)sc2-4)cc1,0.64,9.12,2.84,48.4,-5.01,-3.12,-5.32,-3.95,,,2025.0,10.1039/d5ee05059f,experimental_holdout_after_2024,electrochemical,training
P3HT,PCBM,CCCCCCc1cc(C)sc1C,COC(=O)CCCC1(c2ccccc2)C23c4c5c6c7c8c9c(c%10c%11c2c2c%12c4c4c%13c5c5c7c7c8c8c%14c9c%10c9c%10c%11c2c2c%11c%12c4c4c%12c%13c5c5c7c7c8c8c%14c9c9c%10c2c2c%11c4c4c%12c5c7c5c8c9c2c45)C613,0.61,15.55,6.46,67.0,-5.01,-3.12,-6.1,-3.7,,,2025.0,10.1016/j.sse.2025.109056,experimental_holdout_after_2024,electrochemical,training
PM6,ID4F,CCCCC(CC)Cc1sc(-c2c3cc(-c4ccc(-c5sc(-c6cccs6)c6c5C(=O)c5c(CC(CC)CCCC)sc(CC(CC)CCCC)c5C6=O)s4)sc3c(-c3cc(F)c(CC(CC)CCCC)s3)c3ccsc23)cc1F,CCC1(CC)c2cc3c(cc2-c2sc(/C=C4\C(=O)c5cc(F)c(F)cc5C4=C(C#N)C#N)cc21)C(CC)(CC)c1cc(/C=C2\C(=O)c4cc(F)c(F)cc4C2=C(C#N)C#N)sc1-3,0.783,16.5,8.98,69.6,-5.56,-3.65,-5.75,-4.06,,,2025.0,10.1039/d5ta03640b,experimental_holdout_after_2024,electrochemical,training
J52-F,N2200,CCCCCCCCC(CCCCCC)CN1N=C2C(C3=CC=CS3)=C(F)C(F)=C(C3=CC=C(C4=CC5=C(C6=CC(F)=C(CC(CC)CCCC)S6)C6=C(C=CS6)C(C6=CC(F)=C(CC(CC)CCCC)S6)=C5S4)S3)C2=N1,CCCCCCCCCCC(CCCCCCCC)CN1C(=O)C2=C3C(=CC(C4=CC=C(C5=CC=CS5)S4)=C4C(=O)N(CC(CCCCCCCC)CCCCCCCCCC)C(=O)C(=C43)C=C2)C1=O,0.943,14.09,8.99,67.6,-5.36,-3.42,-5.71,-4.02,,,2025.0,10.1016/j.dyepig.2025.112955,experimental_holdout_after_2024,electrochemical,training
BTR-Cl,Y6,CCCCCCC1=C(C2=CC(CCCCCC)=C(C3=CC=C(/C=C4\SC(=S)N(CC(CC)CCCC)C4=O)S3)S2)SC(C2=CC3=C(C4=CC(Cl)=C(CC(CC)CCCC)S4)C4=C(C=C(C5=CC(CCCCCC)=C(C6=CC(CCCCCC)=C(C7=CC=C(/C=C8/SC(=S)N(CCCCCC)C8=O)S7)S6)S5)S4)C(C4=CC(Cl)=C(CC(CC)CCCC)S4)=C3S2)=C1,CCCCCCCCCCCc1c(/C=C2\C(=O)c3cc(F)c(F)cc3C2=C(C#N)C#N)sc2c1sc1c3c4nsnc4c4c5sc6c(CCCCCCCCCCC)c(/C=C7\C(=O)c8cc(F)c(F)cc8C7=C(C#N)C#N)sc6c5n(CC(CC)CCCC)c4c3n(CC(CC)CCCC)c21,0.842,26.72,15.5,69.1,-5.46,-3.7,-5.65,-4.09,,,2025.0,10.1002/aenm.202504576,experimental_holdout_after_2024,electrochemical,training
PM7,IXIC-4Cl,CC1=CC(=CC(=C1)C2=C3C=CC(=C4C5=C(C=C(S5)/C=C\6/C(=O)C7=CC(=CC(=C7)Cl)C(=O)/C6=C\C8=CC(=C(S8)C9=CC(=CC(=C9)C)C)C)SC4=C3S2)C)C,CCCCCCc1ccc(C2(c3ccc(CCCCCC)cc3)c3c(sc4cc(/C=C5\C(=O)c6cc(Cl)c(Cl)cc6C5=C(C#N)C#N)sc34)-c3sc4c5c(sc4c32)-c2sc3cc(/C=C4\C(=O)c6cc(Cl)c(Cl)cc6C4=C(C#N)C#N)sc3c2C5(c2ccc(CCCCCC)cc2)c2ccc(CCCCCC)cc2)cc1,0.857,23.99,15.37,74.7,-5.63,-3.67,-5.2,-3.95,,,2025.0,10.1016/j.molstruc.2025.145091,experimental_holdout_after_2024,electrochemical,training
P3HT,FBR,CCCCCCc1cc(C)sc1C,CCCCCCCCC1(CCCCCCCC)c2cc(-c3ccc(/C=C4\SC(=S)N(CC)C4=O)c4nsnc34)ccc2-c2ccc(-c3ccc(/C=C4\SC(=S)N(CC)C4=O)c4nsnc34)cc21,0.88,4.78,2.85,67.2,-5.01,-3.12,-5.787,-3.673,,,2025.0,10.1039/d5ee05059f,experimental_holdout_after_2024,electrochemical,training
P3HT,Y6,CCCCCCc1cc(C)sc1C,CCCCCCCCCCCc1c(/C=C2\C(=O)c3cc(F)c(F)cc3C2=C(C#N)C#N)sc2c1sc1c3c4nsnc4c4c5sc6c(CCCCCCCCCCC)c(/C=C7\C(=O)c8cc(F)c(F)cc8C7=C(C#N)C#N)sc6c5n(CC(CC)CCCC)c4c3n(CC(CC)CCCC)c21,0.54,11.39,2.79,44.8,-5.01,-3.12,-5.65,-4.09,,,2025.0,10.1039/d5ee05059f,experimental_holdout_after_2024,electrochemical,training
D18,L8BO,CCCCCCC(CCCC)Cc1csc(-c2cc3c4nsnc4c4cc(-c5cc(CC(CCCC)CCCCCC)c(-c6cc7c(-c8cc(F)c(CC(CC)CCCC)s8)c8sccc8c(-c8cc(F)c(CC(CC)CCCC)s8)c7s6)s5)sc4c3s2)c1,CCCCCCCCCc1c(C=C2C(=O)c3cc(Cl)c(Cl)cc3C2=C(C#N)C#N)sc2c1sc1c3c4nsnc4c4c5sc6c(CCCCCCCCC)c(C=C7C(=O)c8cc(Cl)c(Cl)cc8C7=C(C#N)C#N)sc6c5n(CC(CCCC)CCCCCC)c4c3n(CC(CCCC)CCCCCC)c21,0.936,26.81,20.11,80.13,-5.51,-2.77,-5.665,-4.165,,,2025.0,10.1002/adfm.202524391,experimental_holdout_after_2024,electrochemical,training
J52,IEICO,CCCCCCCCC(CCCCCC)Cn1nc2c(-c3ccc(C)s3)c(F)c(F)c(-c3ccc(-c4cc5c(-c6ccc(CC(CC)CCCC)s6)c6sc(C)cc6c(-c6ccc(CC(CC)CCCC)s6)c5s4)s3)c2n1,CCCCCCc1ccc(C2(c3ccc(CCCCCC)cc3)c3cc4c(cc3-c3sc(-c5sc(/C=C6\C(=O)c7ccccc7C6=C(C#N)C#N)cc5OCC(CC)CCCC)cc32)C(c2ccc(CCCCCC)cc2)(c2ccc(CCCCCC)cc2)c2cc(-c3sc(/C=C5\C(=O)c6ccccc6C5=C(C#N)C#N)cc3OCC(CC)CCCC)sc2-4)cc1,0.872,11.39,5.13,51.7,-5.2,-3.05,-5.32,-3.95,,,2025.0,10.1016/j.molstruc.2025.145091,experimental_holdout_after_2024,electrochemical,training
PBDB-T,CRIC,CCCCC(CC)Cc1ccc(-c2c3cc(-c4ccc(-c5sc(-c6cccs6)c6c5C(=O)c5c(CC(CC)CCCC)sc(CC(CC)CCCC)c5C6=O)s4)sc3c(-c3ccc(CC(CC)CCCC)s3)c3ccsc23)s1,CCCCCCc1ccc(C2(c3ccc(CCCCCC)cc3)c3cc(/C=C4\C(=O)c5ccccc5C4=C(C#N)C#N)sc3-c3cc4c5cccc6c5c(cc4c4cccc2c34)-c2sc(/C=C3\C(=O)c4ccccc4C3=C(C#N)C#N)cc2C6(c2ccc(CCCCCC)cc2)c2ccc(CCCCCC)cc2)cc1,0.849,20.3,11.6,67.4,-5.33,-3.48,-5.44,-3.82,,,2025.0,10.1039/d5tc00204d,experimental_holdout_after_2024,electrochemical,training
PBQx-TF,BTP-eC9,CCCCCCC(CCCC)CC1=CSC(C2=CC3=C(S2)C2=C(C=C(C4=CC(CC(CCCC)CCCCCC)=C(C5=CC6=C(C7=CC(F)=C(CC(CC)CCCC)S7)C7=C(C=CS7)C(C7=CC(F)=C(CC(CC)CCCC)S7)=C6S5)S4)S2)[C@H]2N=CC=N[C@H]32)=C1,CCCCCCCCCc1c(/C=C2\C(=O)c3cc(Cl)c(Cl)cc3C2=C(C#N)C#N)sc2c1sc1c3c4nsnc4c4c5sc6c(CCCCCCCCC)c(/C=C7\C(=O)c8cc(Cl)c(Cl)cc8C7=C(C#N)C#N)sc6c5n(CC(CCCC)CCCCCC)c4c3n(CC(CCCC)CCCCCC)c21,0.83,25.17,16.0,76.5,-5.41,-2.82,-5.68,-3.9,,,2025.0,10.1016/j.orgel.2025.107262,experimental_holdout_after_2024,electrochemical,training
p-DTS(FBTTh2)2,PC71BM,CCCCCCc1ccc(-c2ccc(-c3cc(F)c(-c4cc5c(s4)-c4sc(-c6c(F)cc(-c7ccc(-c8ccc(CCCCCC)s8)s7)c7nsnc67)cc4[Si]5(CC(CC)CCCC)CC(CC)CCCC)c4nsnc34)s2)s1,COC(=O)CCCC1(c2ccccc2)C23c4c5ccc6c7cc8c9c%10c(cc%11cc%12c%13c%14c(cc%15c%16ccc-5c2c%16c2c5c%16c%17c(c(c46)c7c9c%17c4c%10c%11c%13c4c%16c%14c%152)C513)C%12)C8,0.8,14.6,7.94,68.0,-5.12,-3.34,-5.9,-3.9,,,2025.0,10.1016/j.cej.2025.167007,experimental_holdout_after_2024,electrochemical,training
P2,PC61BM,CCCCCCCCCCCCN1C(=O)C2=C(c3ccc(-c4cc5c(s4)-c4cc6c(cc4[Si]5(CCCCCCCC)CCCCCCCC)-c4sccc4[Si]6(CCCCCCCC)CCCCCCCC)s3)N(CCCCCCCCCCCC)C(=O)C2=C1c1cccs1,COC(=O)CCCC1(c2ccccc2)C23c4c5c6c7c8c9c(c%10c%11c2c2c%12c4c4c%13c5c5c7c7c8c8c%14c9c%10c9c%10c%11c2c2c%11c%12c4c4c%12c%13c5c5c7c7c8c8c%14c9c9c%10c2c2c%11c4c4c%12c5c7c5c8c9c2c45)C613,0.58,11.29,2.38,37.0,-5.1,-3.7,-6.1,-3.7,,,2025.0,10.1021/acsomega.5c08115,experimental_holdout_after_2024,electrochemical,training
B1,PY-IT,CCCCCCc1cc(-c2cc3c(-c4ccc(SCC(CC)CCCC)cc4)c4sc(-c5cc(CCCCCC)c(-c6cc(CCCCCC)c(-c7ccc(/C=C8/SC(=S)N(CCCC)C8=O)s7)s6)s5)cc4c(-c4ccc(SCC(CC)CCCC)cc4)c3s2)sc1-c1cc(CCCCCC)c(-c2ccc(/C=C3/SC(=S)N(CCCC)C3=O)s2)s1,CCCCCCCCCCCc1c(/C=C2\C(=O)c3ccccc3C2=C(C#N)C#N)sc2c1sc1c3c4nsnc4c4c5sc6c(CCCCCCCCCCC)c(/C=C7\C(=O)c8cc(-c9cccs9)ccc8C7=C(C#N)C#N)sc6c5n(CC(CCCCCCCC)CCCCCCCCCC)c4c3n(CC(CCCCCCCC)CCCCCCCCCC)c21,0.84,17.86,8.6,57.3,-5.37,-3.51,-5.68,-3.94,,,2025.0,10.1021/acsphotonics.5c02041,experimental_holdout_after_2024,electrochemical,training
PTB7-Th,BTPV-4F-eC9,CCCCC(CC)COC(=O)c1sc2c(-c3cc4c(-c5ccc(CC(CC)CCCC)s5)c5sc(C)cc5c(-c5ccc(CC(CC)CCCC)s5)c4s3)sc(C)c2c1F,CCCCCCCCCC1=C(/C=C/C=C2\C(=O)C3=CC(F)=C(F)C=C3C2=C(C#N)C#N)SC2=C1SC1=C2N(CC(CCCC)CCCCCC)C2=C1C1=NSN=C1C1=C2N(CC(CCCC)CCCCCC)C2=C1SC1=C2SC(/C=C/C=C2\C(=O)C3=CC(F)=C(F)C=C3C2=C(C#N)C#N)=C1CCCCCCCCC,0.68,27.3,12.7,67.0,-5.21,-3.6,-5.38,-4.06,,,2025.0,10.1002/aenm.202502398,experimental_holdout_after_2024,electrochemical,training
PBDB-T,PTB4Cl,CCCCC(CC)Cc1ccc(-c2c3cc(-c4ccc(-c5sc(-c6cccs6)c6c5C(=O)c5c(CC(CC)CCCC)sc(CC(CC)CCCC)c5C6=O)s4)sc3c(-c3ccc(CC(CC)CCCC)s3)c3ccsc23)s1,CCCCCCCCC(CCCCCC)COc1cc(-c2cc(-c3ccc(CCCCCC)cc3)c(/C=C3\C(=O)c4cc(Cl)c(Cl)cc4C3=C(C#N)C#N)s2)c(OCC(CCCCCC)CCCCCCCC)cc1-c1cc(-c2ccc(CCCCCC)cc2)c(/C=C2\C(=O)c3cc(Cl)c(Cl)cc3C2=C(C#N)C#N)s1,0.93,19.01,12.76,72.17,-5.33,-3.48,-5.91,-3.93,,,2025.0,10.1021/accountsmr.5c00291,experimental_holdout_after_2024,electrochemical,training
PBDT-TBT-F,Y6,CCCCC(CC)COc1c2cc(-c3cc(/C=C/c4sc(-c5c(F)c(F)c(-c6ccc(CC(CC)CCCC)s6)c6nsnc56)cc4CC(CC)CCCC)cs3)sc2c(OCC(CC)CCCC)c2ccsc12,CCCCCCCCCCCc1c(/C=C2\C(=O)c3cc(F)c(F)cc3C2=C(C#N)C#N)sc2c1sc1c3c4nsnc4c4c5sc6c(CCCCCCCCCCC)c(/C=C7\C(=O)c8cc(F)c(F)cc8C7=C(C#N)C#N)sc6c5n(CC(CC)CCCC)c4c3n(CC(CC)CCCC)c21,0.815,22.66,12.69,68.69,-5.36,-3.19,-5.65,-4.09,,,2025.0,10.1002/anie.202518567,experimental_holdout_after_2024,electrochemical,training
PBDB-T,PC71BM,CCCCC(CC)Cc1ccc(-c2c3cc(-c4ccc(-c5sc(-c6cccs6)c6c5C(=O)c5c(CC(CC)CCCC)sc(CC(CC)CCCC)c5C6=O)s4)sc3c(-c3ccc(CC(CC)CCCC)s3)c3ccsc23)s1,CCCCC(=O)OCC1(C2=CC=CC=C2)C3=CC=CC4=CC=CC5=CC=CC6=CC=C7C=CC=CC8=CC=CC1=C8C7=C6C5=C4C3,0.875,19.15,12.52,72.7,-5.33,-3.48,-6.1,-3.9,,,2025.0,10.1016/j.molstruc.2025.145091,experimental_holdout_after_2024,electrochemical,training
PM7,ITC-2Cl,CC1=CC(=CC(=C1)C2=C3C=CC(=C4C5=C(C=C(S5)/C=C\6/C(=O)C7=CC(=CC(=C7)Cl)C(=O)/C6=C\C8=CC(=C(S8)C9=CC(=CC(=C9)C)C)C)SC4=C3S2)C)C,CCCCCCC1=CC=C(C2(C3=CC=C(CCCCCC)C=C3)C3=CC4=C(C=C3C3=C2C2=C(C=C(/C=C5\C(=O)C6=C(Cl)SC=C6C5=C(C#N)C#N)S2)S3)C(C2=CC=C(CCCCCC)C=C2)(C2=CC=C(CCCCCC)C=C2)C2=C4SC3=C2SC(/C=C2\C(=O)C4=C(Cl)SC=C4C2=C(C#N)C#N)=C3)C=C1,0.915,20.27,13.72,73.9,-5.63,-3.67,-5.58,-4.01,,,2025.0,10.1016/j.molstruc.2025.145091,experimental_holdout_after_2024,electrochemical,training
PCE10,BTP-eC9,CCCCC(CC)COC(=O)c1sc2c(-c3cc4c(-c5ccc(CC(CC)CCCC)s5)c5sc(C)cc5c(-c5ccc(CC(CC)CCCC)s5)c4s3)sc(C)c2c1F,CCCCCCCCCc1c(/C=C2\C(=O)c3cc(Cl)c(Cl)cc3C2=C(C#N)C#N)sc2c1sc1c3c4nsnc4c4c5sc6c(CCCCCCCCC)c(/C=C7\C(=O)c8cc(Cl)c(Cl)cc8C7=C(C#N)C#N)sc6c5n(CC(CCCC)CCCCCC)c4c3n(CC(CCCC)CCCCCC)c21,0.704,25.71,12.73,69.1,-5.21,-3.6,-5.665,-4.165,,,2025.0,10.1002/aenm.202505706,experimental_holdout_after_2024,electrochemical,training
J52-F,Y6,CCCCCCCCC(CCCCCC)CN1N=C2C(C3=CC=CS3)=C(F)C(F)=C(C3=CC=C(C4=CC5=C(C6=CC(F)=C(CC(CC)CCCC)S6)C6=C(C=CS6)C(C6=CC(F)=C(CC(CC)CCCC)S6)=C5S4)S3)C2=N1,CCCCCCCCCCCc1c(/C=C2\C(=O)c3cc(F)c(F)cc3C2=C(C#N)C#N)sc2c1sc1c3c4nsnc4c4c5sc6c(CCCCCCCCCCC)c(/C=C7\C(=O)c8cc(F)c(F)cc8C7=C(C#N)C#N)sc6c5n(CC(CC)CCCC)c4c3n(CC(CC)CCCC)c21,0.761,24.88,12.75,67.5,-5.36,-3.42,-5.65,-4.09,,,2025.0,10.1016/j.dyepig.2025.112955,experimental_holdout_after_2024,electrochemical,training
J52,i-IEICO-4F,CCCCCCCCC(CCCCCC)Cn1nc2c(-c3ccc(C)s3)c(F)c(F)c(-c3ccc(-c4cc5c(-c6ccc(CC(CC)CCCC)s6)c6sc(C)cc6c(-c6ccc(CC(CC)CCCC)s6)c5s4)s3)c2n1,CCCCCCc1ccc(C2(c3ccc(CCCCCC)cc3)c3cc4c(cc3-c3sc(-c5scc(/C=C6\C(=O)c7cc(F)c(F)cc7C6=C(C#N)C#N)c5OCC(CC)CCCC)cc32)C(c2ccc(CCCCCC)cc2)(c2ccc(CCCCCC)cc2)c2cc(-c3scc(/C=C5\C(=O)c6cc(F)c(F)cc6C5=C(C#N)C#N)c3OCC(CC)CCCC)sc2-4)cc1,0.847,18.03,10.02,65.6,-5.2,-3.05,-5.018,-3.331,,,2025.0,10.1016/j.molstruc.2025.145091,experimental_holdout_after_2024,electrochemical,training
PBQx-TF,A4T-16,CCCCCCC(CCCC)CC1=CSC(C2=CC3=C(S2)C2=C(C=C(C4=CC(CC(CCCC)CCCCCC)=C(C5=CC6=C(C7=CC(F)=C(CC(CC)CCCC)S7)C7=C(C=CS7)C(C7=CC(F)=C(CC(CC)CCCC)S7)=C6S5)S4)S2)[C@H]2N=CC=N[C@H]32)=C1,CCc1cc(CC)c(-c2cc(-c3cc(-c4c(CC)cc(CC)cc4CC)c(-c4sc(/C=C5\C(=O)c6cc(F)c(F)cc6C5=C(C#N)C#N)cc4CC)s3)sc2-c2sc(/C=C3\C(=O)c4cc(F)c(F)cc4C3=C(C#N)C#N)cc2CC)c(CC)c1,0.85,22.72,12.62,65.0,-5.41,-2.82,-5.67,-3.96,,,2025.0,10.1039/d5ta00384a,experimental_holdout_after_2024,electrochemical,training
PM6,ITIC-2F,CCCCC(CC)Cc1sc(-c2c3cc(-c4ccc(-c5sc(-c6cccs6)c6c5C(=O)c5c(CC(CC)CCCC)sc(CC(CC)CCCC)c5C6=O)s4)sc3c(-c3cc(F)c(CC(CC)CCCC)s3)c3ccsc23)cc1F,CCCCCCc1ccc(C2(c3ccc(CCCCCC)cc3)c3cc4c(cc3-c3sc5cc(/C=C6/C(=O)c7ccccc7C6=C(C#N)C#N)sc5c32)C(c2ccc(CCCCCC)cc2)(c2ccc(CCCCCC)cc2)c2c-4sc3cc(/C=C4/C(=O)c5cc(F)c(F)cc5C4=C(C#N)C#N)sc23)cc1,0.944,18.7,12.3,69.4,-5.56,-3.65,-5.705,-4.08,,,2025.0,10.1002/adfm.202523848,experimental_holdout_after_2024,electrochemical,training
PTB7-Th,IEICO-4F,CCCCC(CC)COC(=O)c1sc2c(-c3cc4c(-c5ccc(CC(CC)CCCC)s5)c5sc(C)cc5c(-c5ccc(CC(CC)CCCC)s5)c4s3)sc(C)c2c1F,CCCCCCc1ccc(C2(c3ccc(CCCCCC)cc3)c3cc4c(cc3-c3sc(-c5sc(/C=C6\C(=O)c7cc(F)c(F)cc7C6=C(C#N)C#N)cc5OCC(CC)CCCC)cc32)C(c2ccc(CCCCCC)cc2)(c2ccc(CCCCCC)cc2)c2cc(-c3scc(/C=C5/C(=O)c6cc(F)c(F)cc6C5=C(C#N)C#N)c3OCC(CC)CCCC)sc2-4)cc1,0.72,22.1,10.7,67.0,-5.21,-3.6,-5.44,-4.19,,,2025.0,10.1016/j.molstruc.2025.145091,experimental_holdout_after_2024,electrochemical,training
BTR-Cl,PY-IT,CCCCCCc1cc(-c2cc3c(-c4cc(Cl)c(CC(CC)CCCC)s4)c4sc(-c5cc(CCCCCC)c(-c6cc(CCCCCC)c(-c7ccc(/C=C8/SC(=S)N(CCCCCC)C8=O)s7)s6)s5)cc4c(-c4cc(Cl)c(CC(CC)CCCC)s4)c3s2)sc1-c1cc(CCCCCC)c(-c2ccc(/C=C3\SC(=S)N(CC(CC)CCCC)C3=O)s2)s1,CCCCCCCCCCCc1c(/C=C2\C(=O)c3ccccc3C2=C(C#N)C#N)sc2c1sc1c3c4nsnc4c4c5sc6c(CCCCCCCCCCC)c(/C=C7\C(=O)c8cc(-c9cccs9)ccc8C7=C(C#N)C#N)sc6c5n(CC(CCCCCCCC)CCCCCCCCCC)c4c3n(CC(CCCCCCCC)CCCCCCCCCC)c21,0.965,18.62,10.01,55.69,-5.46,-3.7,-5.68,-3.94,,,2025.0,10.1021/acsami.5c16793,experimental_holdout_after_2024,electrochemical,training
D18-Cl,IDIC,CCCCCCC(CCCC)Cc1csc(-c2cc3c4nsnc4c4cc(-c5cc(CC(CCCC)CCCCCC)c(-c6cc7c(-c8cc(Cl)c(CC(CC)CCCC)s8)c8sccc8c(-c8cc(Cl)c(CC(CC)CCCC)s8)c7s6)s5)sc4c3s2)c1,CCCCCCC1(CCCCCC)c2cc3c(cc2-c2sc(/C=C4\C(=O)c5ccccc5C4=C(C#N)C#N)cc21)C(CCCCCC)(CCCCCC)c1cc(/C=C2\C(=O)c4ccccc4C2=C(C#N)C#N)sc1-3,0.986,16.17,10.19,63.93,-5.51,-2.77,-5.69,-3.91,,,2025.0,10.1039/d5tc00560d,experimental_holdout_after_2024,electrochemical,training
BDTS-2DPP,IEIC,CCSc1ccc(-c2c3cc(-c4ccc(C5=C6C(=O)N(CC)C(c7cccs7)=C6C(=O)N5CC)s4)sc3c(-c3ccc(SCC)s3)c3cc(-c4ccc(C5=C6C(=O)N(CC)C(c7cccs7)=C6C(=O)N5CC)s4)sc23)s1,CCCCCCc1ccc(C2(c3ccc(CCCCCC)cc3)c3cc4c(cc3-c3sc(-c5sc(/C=C6\C(=O)c7ccccc7C6=C(C#N)C#N)cc5CC(CC)CCCC)cc32)C(c2ccc(CCCCCC)cc2)(c2ccc(CCCCCC)cc2)c2cc(-c3sc(/C=C5\C(=O)c6ccccc6C5=C(C#N)C#N)cc3CC(CC)CCCC)sc2-4)cc1,0.94,10.87,6.03,59.0,-5.28,-3.49,-5.42,-3.82,,,2025.0,10.1039/d5ra04889c,experimental_holdout_after_2024,electrochemical,training
PBDTT-TT,PC71BM,CCCCC(CC)COC(=O)c1cc2c(-c3cc4c(-c5ccc(CC(CC)CCCC)s5)c5sccc5c(-c5ccc(CC(CC)CCCC)s5)c4s3)scc2s1,COC(=O)CCCC1(c2ccccc2)C23c4c5ccc6c7cc8c9c%10c(cc%11cc%12c%13c%14c(cc%15c%16ccc-5c2c%16c2c5c%16c%17c(c(c46)c7c9c%17c4c%10c%11c%13c4c%16c%14c%152)C513)C%12)C8,0.8,18.06,10.23,70.93,-5.09,-3.22,-5.9,-3.9,,,2025.0,10.1016/j.cej.2025.167007,experimental_holdout_after_2024,electrochemical,training
J52,i-IEICO,CCCCCCCCC(CCCCCC)Cn1nc2c(-c3ccc(C)s3)c(F)c(F)c(-c3ccc(-c4cc5c(-c6ccc(CC(CC)CCCC)s6)c6sc(C)cc6c(-c6ccc(CC(CC)CCCC)s6)c5s4)s3)c2n1,CCCCCCc1ccc(C2(c3ccc(CCCCCC)cc3)c3cc4c(cc3-c3sc(-c5cc(/C=C6\C(=O)c7ccccc7C6=C(C#N)C#N)cs5)cc32)C(c2ccc(CCCCCC)cc2)(c2ccc(CCCCCC)cc2)c2cc(-c3cc(/C=C5\C(=O)c6ccccc6C5=C(C#N)C#N)cs3)sc2-4)cc1,0.96,18.76,10.48,58.2,-5.2,-3.05,-5.31,-3.68,,,2025.0,10.1016/j.molstruc.2025.145091,experimental_holdout_after_2024,electrochemical,training
PBDB-T,ITIC-Th,CCCCC(CC)Cc1ccc(-c2c3cc(-c4ccc(-c5sc(-c6cccs6)c6c5C(=O)c5c(CC(CC)CCCC)sc(CC(CC)CCCC)c5C6=O)s4)sc3c(-c3ccc(CC(CC)CCCC)s3)c3ccsc23)s1,CCCCCCc1ccc(C2(c3ccc(CCCCCC)s3)c3cc4c(cc3-c3sc5cc(/C=C6\C(=O)c7ccccc7C6=C(C#N)C#N)sc5c32)C(c2ccc(CCCCCC)s2)(c2ccc(CCCCCC)s2)c2c-4sc3cc(/C=C4\C(=O)c5ccccc5C4=C(C#N)C#N)sc23)s1,0.86,17.09,10.39,70.69,-5.33,-3.48,-5.673,-3.909,,,2025.0,10.1016/j.cej.2025.167007,experimental_holdout_after_2024,electrochemical,training
PTQ10,IT-4Cl,CCCCCCCCC(CCCCCC)COc1cnc2c(C)c(F)c(F)c(-c3ccc(C)s3)c2n1,CCc1ccc(C2(c3ccc(CC)cc3)c3cc4c(cc3-c3sc5cc(/C=C6\C(=O)c7cc(Cl)c(Cl)cc7C6=C(C#N)C#N)sc5c32)C(c2ccc(CC)cc2)(c2ccc(CC)cc2)c2c-4sc3cc(/C=C4\C(=O)c5cc(Cl)c(Cl)cc5C4=C(C#N)C#N)sc23)cc1,0.89,19.33,12.12,70.46,-5.54,-2.92,-5.75,-4.09,,,2025.0,10.1016/j.molstruc.2025.145091,experimental_holdout_after_2024,electrochemical,training
PTB7-Th,PC71BM,CCCCC(CC)COC(=O)c1sc2c(-c3cc4c(-c5ccc(CC(CC)CCCC)s5)c5sc(C)cc5c(-c5ccc(CC(CC)CCCC)s5)c4s3)sc(C)c2c1F,CCCCC(=O)OCC1(C2=CC=CC=C2)C3=CC=CC4=CC=CC5=CC=CC6=CC=C7C=CC=CC8=CC=CC1=C8C7=C6C5=C4C3,0.711,25.13,12.06,68.0,-5.21,-3.6,-6.1,-3.9,,,2025.0,10.1016/j.molstruc.2025.145091,experimental_holdout_after_2024,electrochemical,training
PTB7-Th,A4T-16,CCCCC(CC)COC(=O)c1sc2c(-c3cc4c(-c5ccc(CC(CC)CCCC)s5)c5sc(C)cc5c(-c5ccc(CC(CC)CCCC)s5)c4s3)sc(C)c2c1F,CCc1cc(CC)c(-c2cc(-c3cc(-c4c(CC)cc(CC)cc4CC)c(-c4sc(/C=C5\C(=O)c6cc(F)c(F)cc6C5=C(C#N)C#N)cc4CC)s3)sc2-c2sc(/C=C3\C(=O)c4cc(F)c(F)cc4C3=C(C#N)C#N)cc2CC)c(CC)c1,0.776,20.5,10.6,66.4,-5.21,-3.6,-5.67,-3.96,,,2025.0,10.1021/acsenergylett.5c00666,experimental_holdout_after_2024,electrochemical,training
P3HT,N2200,CCCCCCc1cc(C)sc1C,CCCCCCCCCCC(CCCCCCCC)CN1C(=O)C2=C3C(=CC(C4=CC=C(C5=CC=CS5)S4)=C4C(=O)N(CC(CCCCCCCC)CCCCCCCCCC)C(=O)C(=C43)C=C2)C1=O,1.092,19.573,11.834,55.371,-5.01,-3.12,-5.71,-4.02,,,2025.0,10.1039/d5na00721f,experimental_holdout_after_2024,electrochemical,training
PM6,eC9-2Cl,CCCCC(CC)Cc1sc(-c2c3cc(-c4ccc(-c5sc(-c6cccs6)c6c5C(=O)c5c(CC(CC)CCCC)sc(CC(CC)CCCC)c5C6=O)s4)sc3c(-c3cc(F)c(CC(CC)CCCC)s3)c3ccsc23)cc1F,CCCCCCCCCC1=C(/C=C2\C(=O)C3=CC=C(Cl)C=C3C2=C(C#N)C#N)SC2=C1SC1=C2N(CC(CCCC)CCCCCC)C2=C1C1=NSN=C1C1=C2N(CC(CCCC)CCCCCC)C2=C1SC1=C2SC(/C=C2\C(=O)C3=CC=C(Cl)C=C3C2=C(C#N)C#N)=C1CCCCCCCCC,0.918,25.24,17.16,74.06,-5.56,-3.65,-5.57,-3.74,,,2025.0,10.1002/anie.202515114,experimental_holdout_after_2024,electrochemical,training
P3HT,PC61BM,CCCCCCc1ccsc1,COC(=O)CCCC1(c2ccccc2)C23c4c5c6c7c8c9c(c%10c%11c2c2c%12c4c4c%13c5c5c7c7c8c8c%14c9c%10c9c%10c%11c2c2c%11c%12c4c4c%12c%13c5c5c7c7c8c8c%14c9c9c%10c2c2c%11c4c4c%12c5c7c5c8c9c2c45)C613,0.83,26.0,15.6,72.0,-5.01,-3.12,-6.1,-3.7,,,2025.0,10.1016/j.solener.2025.113778,experimental_holdout_after_2024,electrochemical,training
J52-F,PY-IT,CCCCCCCCC(CCCCCC)CN1N=C2C(C3=CC=CS3)=C(F)C(F)=C(C3=CC=C(C4=CC5=C(C6=CC(F)=C(CC(CC)CCCC)S6)C6=C(C=CS6)C(C6=CC(F)=C(CC(CC)CCCC)S6)=C5S4)S3)C2=N1,CCCCCCCCCCCc1c(/C=C2\C(=O)c3ccccc3C2=C(C#N)C#N)sc2c1sc1c3c4nsnc4c4c5sc6c(CCCCCCCCCCC)c(/C=C7\C(=O)c8cc(-c9cccs9)ccc8C7=C(C#N)C#N)sc6c5n(CC(CCCCCCCC)CCCCCCCCCC)c4c3n(CC(CCCCCCCC)CCCCCCCCCC)c21,0.892,24.62,15.78,71.88,-5.36,-3.42,-5.68,-3.94,,,2025.0,10.1039/d5cc03097h,experimental_holdout_after_2024,electrochemical,training
BTR-Cl,N3,CCCCCCC1=C(C2=CC(CCCCCC)=C(C3=CC=C(/C=C4\SC(=S)N(CC(CC)CCCC)C4=O)S3)S2)SC(C2=CC3=C(C4=CC(Cl)=C(CC(CC)CCCC)S4)C4=C(C=C(C5=CC(CCCCCC)=C(C6=CC(CCCCCC)=C(C7=CC=C(/C=C8/SC(=S)N(CCCCCC)C8=O)S7)S6)S5)S4)C(C4=CC(Cl)=C(CC(CC)CCCC)S4)=C3S2)=C1,CCCCCCCCCCCc1c(/C=C2\C(=O)c3cc(F)c(F)cc3C2=C(C#N)C#N)sc2c1sc1c3c4nsnc4c4c5sc6c(CCCCCCCCCCC)c(/C=C7\C(=O)c8cc(F)c(F)cc8C7=C(C#N)C#N)sc6c5n(CCC(CC)CCCC)c4c3n(CCC(CC)CCCC)c21,0.846,26.9,17.12,75.16,-5.46,-3.7,-5.64,-3.86,,,2025.0,10.1016/j.jechem.2025.09.046,experimental_holdout_after_2024,electrochemical,training
D18,BO-4Cl,CCCCCCC(CCCC)Cc1csc(-c2cc3c4nsnc4c4cc(-c5cc(CC(CCCC)CCCCCC)c(-c6cc7c(-c8cc(F)c(CC(CC)CCCC)s8)c8sccc8c(-c8cc(F)c(CC(CC)CCCC)s8)c7s6)s5)sc4c3s2)c1,CCCCCCCCCCCc1c(/C=C2\C(=O)c3cc(Cl)c(Cl)cc3C2=C(C#N)C#N)sc2c1sc1c3c4nsnc4c4c5sc6c(CCCCCCCCCCC)c(/C=C7\C(=O)c8cc(Cl)c(Cl)cc8C7=C(C#N)C#N)sc6c5n(CC(CCCC)CCCCCC)c4c3n(CC(CCCC)CCCCCC)c21,0.911,27.54,20.4,81.33,-5.51,-2.77,-5.68,-4.1,,,2025.0,10.1002/adma.202517576,experimental_holdout_after_2024,electrochemical,training
PM6,Y7,CCCCC(CC)Cc1sc(-c2c3cc(-c4ccc(-c5sc(-c6cccs6)c6c5C(=O)c5c(CC(CC)CCCC)sc(CC(CC)CCCC)c5C6=O)s4)sc3c(-c3cc(F)c(CC(CC)CCCC)s3)c3ccsc23)cc1F,CCCCCCCCCCCc1c(/C=C2\C(=O)c3cc(Cl)c(Cl)cc3C2=C(C#N)C#N)sc2c1sc1c3c4nsnc4c4c5sc6c(CCCCCCCCCCC)c(/C=C7\C(=O)c8cc(Cl)c(Cl)cc8C7=C(C#N)C#N)sc6c5n(CC(CC)CCCC)c4c3n(CC(CC)CCCC)c21,0.856,27.18,17.6,74.81,-5.56,-3.65,-5.72,-4.16,,,2025.0,10.1016/j.mtener.2025.101992,experimental_holdout_after_2024,electrochemical,training
D18,Y6-BO,CCCCCCC(CCCC)CC1=CSC(C2=CC3=C(S2)C2=C(C=C(C4=CC(CC(CCCC)CCCCCC)=C(C5=CC6=C(C7=CC(F)=C(CC(CC)CCCC)S7)C7=C(C=CS7)C(C7=CC(F)=C(CC(CC)CCCC)S7)=C6S5)S4)S2)C2=NSN=C32)=C1,CCCCCCCCCCCc1c(/C=C2\C(=O)c3cc(F)c(F)cc3C2=C(C#N)C#N)sc2c1sc1c3c4nsnc4c4c5sc6c(CCCCCCCCCCC)c(/C=C7\C(=O)c8cc(F)c(F)cc8C7=C(C#N)C#N)sc6c5n(CC(CCCC)CCCCCC)c4c3n(CC(CCCC)CCCCCC)c21,0.862,28.91,19.92,79.96,-5.51,-2.77,-5.65,-4.1,,,2025.0,10.1002/adma.202500352,experimental_holdout_after_2024,electrochemical,training
PM7,TfIF-4Cl,CC1=CC(=CC(=C1)C2=C3C=CC(=C4C5=C(C=C(S5)/C=C\6/C(=O)C7=CC(=CC(=C7)Cl)C(=O)/C6=C\C8=CC(=C(S8)C9=CC(=CC(=C9)C)C)C)SC4=C3S2)C)C,CCCCCCCCC1(CCCCCCCC)c2cc3c(cc2-c2cc4c(cc21)-c1sc(/C=C2\C(=O)c5cc(F)c(F)cc5C2=C(Cl)Cl)cc1C4(CCCCCCCC)CCCCCCCC)C(CCCCCCCC)(CCCCCCCC)c1cc2c(cc1-3)C(CCCCCCCC)(CCCCCCCC)c1cc(/C=C3\C(=O)c4cc(Cl)c(Cl)cc4C3=C(C#N)C#N)sc1-2,1.65,14.59,18.71,77.7,-5.63,-3.67,-5.71,-4.09,,,2025.0,10.1039/d5ta06086a,experimental_holdout_after_2024,electrochemical,training
PM6,N3,CCCCC(CC)Cc1sc(-c2c3cc(-c4ccc(-c5sc(-c6cccs6)c6c5C(=O)c5c(CC(CC)CCCC)sc(CC(CC)CCCC)c5C6=O)s4)sc3c(-c3cc(F)c(CC(CC)CCCC)s3)c3ccsc23)cc1F,CCCCCCCCCCCc1c(/C=C2\C(=O)c3cc(F)c(F)cc3C2=C(C#N)C#N)sc2c1sc1c3c4nsnc4c4c5sc6c(CCCCCCCCCCC)c(/C=C7\C(=O)c8cc(F)c(F)cc8C7=C(C#N)C#N)sc6c5n(CCC(CC)CCCC)c4c3n(CCC(CC)CCCC)c21,0.856,27.8,18.52,77.88,-5.56,-3.65,-5.64,-3.86,,,2025.0,10.1039/d5ee06512g,experimental_holdout_after_2024,electrochemical,training
PM6,Y18,CCCCC(CC)Cc1sc(-c2c3cc(-c4ccc(-c5sc(-c6cccs6)c6c5C(=O)c5c(CC(CC)CCCC)sc(CC(CC)CCCC)c5C6=O)s4)sc3c(-c3cc(F)c(CC(CC)CCCC)s3)c3ccsc23)cc1F,CCc1c(/C=C2\C(=O)c3cc(F)c(F)cc3C2=C(C#N)C#N)sc2c1sc1c3c4nn(CC)nc4c4c5sc6c(CC)c(/C=C7\C(=O)c8cc(F)c(F)cc8C7=C(C#N)C#N)sc6c5n(CC)c4c3n(CC)c21,0.864,27.6,18.51,77.61,-5.56,-3.65,-5.58,-3.98,,,2025.0,10.1002/adfm.202517542,experimental_holdout_after_2024,electrochemical,training
P3HT,N7,CCCCCCc1cc(C)sc1C,CCN1C(=O)C2=C(c3ccc(-c4ccc5c6ccc(-c7ccc(C8=C9C(=O)N(CC)C(c%10cccs%10)=C9C(=O)N8CC)s7)cc6n(CC)c5c4)s3)N(CC)C(=O)C2=C1c1cccs1,1.17,3.16,2.3,62.0,-5.01,-3.12,-5.56,-3.74,,,2025.0,10.1016/j.molstruc.2025.145091,experimental_holdout_after_2024,electrochemical,training
J52,i-IEICO-2Cl,CCCCCCCCC(CCCCCC)Cn1nc2c(-c3ccc(C)s3)c(F)c(F)c(-c3ccc(-c4cc5c(-c6ccc(CC(CC)CCCC)s6)c6sc(C)cc6c(-c6ccc(CC(CC)CCCC)s6)c5s4)s3)c2n1,CCCCCCC1=CC=C(C2(C3=CC=C(CCCCCC)C=C3)C3=CC4=C(C=C3C3=C2C=C(C2=C(OCC(CC)CCCC)C(/C=C5\C(=O)C6=CC(Cl)=CC=C6C5=C(C#N)C#N)=CS2)S3)C(C2=CC=C(CCCCCC)C=C2)(C2=CC=C(CCCCCC)C=C2)C2=C4SC(C3=C(OCC(CC)CCCC)C(/C=C4\C(=O)C5=CC(Cl)=CC=C5C4=C(C#N)C#N)=CS3)=C2)C=C1,0.884,19.5,8.2,65.9,-5.2,-3.05,-5.42,-3.75,,,2025.0,10.1016/j.molstruc.2025.145091,experimental_holdout_after_2024,electrochemical,training
