Repository: AsadKhanJBNU/osc_predictor

# OSC Donor–Acceptor Property Predictor

Predicts **nine** electronic and photovoltaic properties of organic solar cell
donor–acceptor pairs **directly from SMILES** — no DFT and no device measurements
as inputs.

**Try it live:** https://huggingface.co/spaces/AsadWazir/osc_predictor

## About

Selected models from the combined SMILES-only pipeline:

| Property | Description | Selected model | Test *R*² |
|---|---|---|---|
| V_OC | Open-circuit voltage | ElasticNet | 45.8% |
| J_SC | Short-circuit current | ElasticNet | 69.5% |
| PCE | Power conversion efficiency | Ridge | 61.2% |
| HOMO_D | Donor HOMO | k-NN | 18.5% |
| LUMO_D | Donor LUMO | Extra Trees | 39.1% |

File: Dataset/Combined_Dataset.csv (part 28 of 28)
DonorName,AcceptorName,DonorSMILES,AcceptorSMILES,V_OC,J_SC,PCE,FF_percent,HOMO_D,LUMO_D,HOMO_A,LUMO_A,Lambda+,Lambda-,PubYear,DOI,source,orbital_label_type,split
J61,N2200,CCCCCCCCCCCCSc1ccc(-c2c3cc(-c4ccc(-c5c(F)c(F)c(-c6cccs6)c6nn(CC(CCCCCC)CCCCCCCC)nc56)s4)sc3c(-c3ccc(SCCCCCCCCCCCC)s3)c3ccsc23)s1,CCCCCCCCCCC(CCCCCCCC)CN1C(=O)C2=C3C(=CC(C4=CC=C(C5=CC=CS5)S4)=C4C(=O)N(CC(CCCCCCCC)CCCCCCCCCC)C(=O)C(=C43)C=C2)C1=O,0.88,9.3,4.7,57.0,-5.3,-3.15,-5.71,-4.02,,,2025.0,10.1002/adfm.202530703,experimental_holdout_after_2024,electrochemical,training
PM6,Y5,CCCCC(CC)Cc1sc(-c2c3cc(-c4ccc(-c5sc(-c6cccs6)c6c5C(=O)c5c(CC(CC)CCCC)sc(CC(CC)CCCC)c5C6=O)s4)sc3c(-c3cc(F)c(CC(CC)CCCC)s3)c3ccsc23)cc1F,CCCCC(CC)CC1=C(/C=C2\C(=O)C3=CC=CC=C3C2=C(C#N)C#N)SC2=C1SC1=C2N(CC(CC)CCCC)C2=C1C1=NSN=C1C1=C2N(CC(CC)CCCC)C2=C1SC1=C2SC(/C=C2\C(=O)C3=CC=CC=C3C2=C(C#N)C#N)=C1CC(CC)CCCC,0.948,15.17,8.23,57.25,-5.56,-3.65,-5.55,-3.87,,,2025.0,10.1002/adfm.202517542,experimental_holdout_after_2024,electrochemical,training
P3HT,H1,CCCCCCc1cc(C)sc1C,CCN1C(=O)C2=C(c3ccc(-c4ccc5c(c4)C(=C4c6cc(-c7ccc(C8=C9C(=O)N(CC)C(c%10cccs%10)=C9C(=O)N8CC)s7)ccc6-c6ccc(-c7ccc(C8=C9C(=O)N(CC)C(c%10cccs%10)=C9C(=O)N8CC)s7)cc64)c4cc(-c6ccc(C7=C8C(=O)N(CC)C(c9cccs9)=C8C(=O)N7CC)s6)ccc4-5)s3)N(CC)C(=O)C2=C1c1cccs1,1.17,7.74,5.42,60.0,-5.01,-3.12,-5.51,-3.84,,,2025.0,10.1016/j.molstruc.2025.145091,experimental_holdout_after_2024,electrochemical,training
PB2T,BTP-eC9,CCOC(=O)c1ccsc1-c1cc(C(=O)OCC)c(-c2cc3c(-c4ccc(CC)s4)c4sc(-c5cc(C(=O)OCC)c(-c6cc(C(=O)OCC)c(-c7cc8c(-c9ccc(CC)s9)c9sc(-c%10cc(C(=O)OCC)c(-c%11cc(C(=O)OCC)c(-c%12cc%13c(-c%14ccc(CC)s%14)c%14sccc%14c(-c%14ccc(CC)s%14)c%13s%12)s%11)s%10)cc9c(-c9ccc(CC)s9)c8s7)s6)s5)cc4c(-c4ccc(CC)s4)c3s2)s1,CCCCCCCCCc1c(/C=C2\C(=O)c3cc(Cl)c(Cl)cc3C2=C(C#N)C#N)sc2c1sc1c3c4nsnc4c4c5sc6c(CCCCCCCCC)c(/C=C7\C(=O)c8cc(Cl)c(Cl)cc8C7=C(C#N)C#N)sc6c5n(CC(CCCC)CCCCCC)c4c3n(CC(CCCC)CCCCCC)c21,0.8,22.26,11.22,63.0,-5.63,-3.63,-5.68,-3.9,,,2025.0,10.1039/d5tc02173a,experimental_holdout_after_2024,electrochemical,training
DRTB-TC4,IT-4F,CCc1ccc(-c2c3cc(-c4cc5c(-c6ccc(CC)s6)c6sc(-c7cc8c(-c9ccc(CC)s9)c9sc(/C=C%10/SC(=S)N(CC)C%10=O)cc9c(-c9ccc(CC)s9)c8s7)cc6c(-c6ccc(CC)s6)c5s4)sc3c(-c3ccc(CC)s3)c3cc(/C=C4\SC(=S)N(CC)C4=O)sc23)s1,CCCCCCc1ccc(C2(c3ccc(CCCCCC)cc3)c3cc4c(cc3-c3sc5cc(/C=C6\C(=O)c7cc(F)c(F)cc7C6=C(C#N)C#N)sc5c32)C(c2ccc(CCCCCC)cc2)(c2ccc(CCCCCC)cc2)c2c-4sc3cc(/C=C4\C(=O)c5cc(F)c(F)cc5C4=C(C#N)C#N)sc23)cc1,0.91,18.27,11.24,68.0,-5.51,-3.34,-5.66,-4.14,,,2025.0,10.1039/d5ra04889c,experimental_holdout_after_2024,electrochemical,training
PCDTBT,PC71BM,CCCCCCCCC(CCCCCCCC)N1C2=CC=CC=C2C2=CC=C(C3=CC=C(C4=CC=C(C5=CC=CS5)C5=NSN=C45)S3)C=C21,CCCCC(=O)OCC1(C2=CC=CC=C2)C3=CC=CC4=CC=CC5=CC=CC6=CC=C7C=CC=CC8=CC=CC1=C8C7=C6C5=C4C3,0.91,8.31,4.7,61.9,-5.5,-3.6,-6.1,-3.9,,,2025.0,10.1016/j.synthmet.2025.117905,experimental_holdout_after_2024,electrochemical,training
PSBTBT,PC71BM,CCCCC(CC)C[Si]1(CC(CC)CCCC)c2ccsc2-c2sc(-c3cccc4nsnc34)cc21,COC(=O)CCCC1(c2ccccc2)C23c4c5ccc6c7cc8c9c%10c(cc%11cc%12c%13c%14c(cc%15c%16ccc-5c2c%16c2c5c%16c%17c(c(c46)c7c9c%17c4c%10c%11c%13c4c%16c%14c%152)C513)C%12)C8,0.63,13.52,5.3,62.6,-5.185,-3.335,-5.9,-3.9,,,2025.0,10.1016/j.cej.2025.167007,experimental_holdout_after_2024,electrochemical,training
PBQx-TF,PY-IT,CCCCCCC(CCCC)CC1=CSC(C2=CC3=C(S2)C2=C(C=C(C4=CC(CC(CCCC)CCCCCC)=C(C5=CC6=C(C7=CC(F)=C(CC(CC)CCCC)S7)C7=C(C=CS7)C(C7=CC(F)=C(CC(CC)CCCC)S7)=C6S5)S4)S2)[C@H]2N=CC=N[C@H]32)=C1,CCCCCCCCCCCc1c(/C=C2\C(=O)c3ccccc3C2=C(C#N)C#N)sc2c1sc1c3c4nsnc4c4c5sc6c(CCCCCCCCCCC)c(/C=C7\C(=O)c8cc(-c9cccs9)ccc8C7=C(C#N)C#N)sc6c5n(CC(CCCCCCCC)CCCCCCCCCC)c4c3n(CC(CCCCCCCC)CCCCCCCCCC)c21,0.921,26.19,18.5,76.67,-5.41,-2.82,-5.68,-3.94,,,2025.0,10.1002/adfm.202503009,experimental_holdout_after_2024,electrochemical,training
D18,BTP-eC9,CCCCCCC(CCCC)CC1=CSC(C2=CC3=C(S2)C2=C(C=C(C4=CC(CC(CCCC)CCCCCC)=C(C5=CC6=C(C7=CC(F)=C(CC(CC)CCCC)S7)C7=C(C=CS7)C(C7=CC(F)=C(CC(CC)CCCC)S7)=C6S5)S4)S2)C2=NSN=C32)=C1,CCCCCCCCCc1c(/C=C2\C(=O)c3cc(Cl)c(Cl)cc3C2=C(C#N)C#N)sc2c1sc1c3c4nsnc4c4c5sc6c(CCCCCCCCC)c(/C=C7\C(=O)c8cc(Cl)c(Cl)cc8C7=C(C#N)C#N)sc6c5n(CC(CCCC)CCCCCC)c4c3n(CC(CCCC)CCCCCC)c21,0.891,28.54,20.57,80.83,-5.51,-2.77,-5.68,-3.9,,,2025.0,10.1002/adma.202503072,experimental_holdout_after_2024,electrochemical,training
P3HT,IT-4F,CCCCCCc1cc(C)sc1C,CCCCCCc1ccc(C2(c3ccc(CCCCCC)cc3)c3cc4c(cc3-c3sc5cc(/C=C6\C(=O)c7cc(F)c(F)cc7C6=C(C#N)C#N)sc5c32)C(c2ccc(CCCCCC)cc2)(c2ccc(CCCCCC)cc2)c2c-4sc3cc(/C=C4\C(=O)c5cc(F)c(F)cc5C4=C(C#N)C#N)sc23)cc1,0.47,2.75,0.52,40.0,-5.01,-3.12,-5.66,-4.14,,,2025.0,10.1039/d5ee05059f,experimental_holdout_after_2024,electrochemical,training
D18,BO-4Cl,CCCCCCC(CCCC)CC1=CSC(C2=CC3=C(S2)C2=C(C=C(C4=CC(CC(CCCC)CCCCCC)=C(C5=CC6=C(C7=CC(F)=C(CC(CC)CCCC)S7)C7=C(C=CS7)C(C7=CC(F)=C(CC(CC)CCCC)S7)=C6S5)S4)S2)C2=NSN=C32)=C1,CCCCCCCCCCCC1=C(/C=C2\C(=O)C3=CC(Cl)=C(Cl)C=C3C2=C(C#N)C#N)SC2=C1SC1=C2N(CC(CCCC)CCCCCC)C2=C1C1=NSN=C1C1=C2N(CC(CCCC)CCCCCC)C2=C1SC1=C2SC(/C=C2\C(=O)C3=CC(Cl)=C(Cl)C=C3C2=C(C#N)C#N)=C1CCCCCCCCCCC,0.904,27.59,19.95,79.98,-5.51,-2.77,-5.68,-4.1,,,2025.0,10.1002/adma.202517576,experimental_holdout_after_2024,electrochemical,training
PM6,PY-IT,CCCCC(CC)Cc1sc(-c2c3cc(-c4ccc(-c5sc(-c6cccs6)c6c5C(=O)c5c(CC(CC)CCCC)sc(CC(CC)CCCC)c5C6=O)s4)sc3c(-c3cc(F)c(CC(CC)CCCC)s3)c3ccsc23)cc1F,CCCCCCCCCCCc1c(/C=C2\C(=O)c3ccccc3C2=C(C#N)C#N)sc2c1sc1c3c4nsnc4c4c5sc6c(CCCCCCCCCCC)c(/C=C7\C(=O)c8cc(-c9cccs9)ccc8C7=C(C#N)C#N)sc6c5n(CC(CCCCCCCC)CCCCCCCCCC)c4c3n(CC(CCCCCCCC)CCCCCCCCCC)c21,0.948,26.8,19.8,78.8,-5.56,-3.65,-5.68,-3.94,,,2025.0,10.1016/j.matt.2025.102614,experimental_holdout_after_2024,electrochemical,training
D18-Cl,SY1,CCCCCCC(CCCC)Cc1csc(-c2cc3c4nsnc4c4cc(-c5cc(CC(CCCC)CCCCCC)c(-c6cc7c(-c8cc(Cl)c(CC(CC)CCCC)s8)c8sccc8c(-c8cc(Cl)c(CC(CC)CCCC)s8)c7s6)s5)sc4c3s2)c1,CCCCCCCCCCCC1=C(/C=C2\C(=O)C3=CC=C(Cl)C=C3C2=C(C#N)C#N)SC2=C1SC1=C2N(CC(CC)CCCC)C2=C1C1=NSN=C1C1=C2N(CC(CC)CCCC)C2=C1SC1=C2SC(/C=C2\C(=O)C3=CC(F)=C(F)C=C3C2=C(C#N)C#N)=C1CCCCCCCCCCC,0.871,27.141,17.6,74.42,-5.48,-2.75,-5.68,-3.95,,,2025.0,10.1039/d5ta08724d,experimental_holdout_after_2024,electrochemical,training
D18,L8-BO,CCCCCCC(CCCC)CC1=CSC(C2=CC3=C(S2)C2=C(C=C(C4=CC(CC(CCCC)CCCCCC)=C(C5=CC6=C(C7=CC(F)=C(CC(CC)CCCC)S7)C7=C(C=CS7)C(C7=CC(F)=C(CC(CC)CCCC)S7)=C6S5)S4)S2)C2=NSN=C32)=C1,CCCCCCC(CCCC)Cc1c(/C=C2\C(=O)c3cc(F)c(F)cc3C2=C(C#N)C#N)sc2c1sc1c3c4nsnc4c4c5sc6c(CC(CCCC)CCCCCC)c(/C=C7\C(=O)c8cc(F)c(F)cc8C7=C(C#N)C#N)sc6c5n(CC(CC)CCCC)c4c3n(CC(CC)CCCC)c21,0.901,27.69,20.94,83.93,-5.51,-2.77,-5.68,-3.9,,,2025.0,10.1002/adma.202519230,experimental_holdout_after_2024,electrochemical,training
L8-BO,D18,CCCCCCC(CCCC)Cc1c(/C=C2\C(=O)c3cc(F)c(F)cc3C2=C(C#N)C#N)sc2c1sc1c3c4nsnc4c4c5sc6c(CC(CCCC)CCCCCC)c(/C=C7\C(=O)c8cc(F)c(F)cc8C7=C(C#N)C#N)sc6c5n(CC(CC)CCCC)c4c3n(CC(CC)CCCC)c21,CCCCCCC(CCCC)CC1=CSC(C2=CC3=C(S2)C2=C(C=C(C4=CC(CC(CCCC)CCCCCC)=C(C5=CC6=C(C7=CC(F)=C(CC(CC)CCCC)S7)C7=C(C=CS7)C(C7=CC(F)=C(CC(CC)CCCC)S7)=C6S5)S4)S2)C2=NSN=C32)=C1,0.856,1.429,0.64,52.51,-5.68,-3.9,-5.51,-2.77,,,2025.0,10.1016/j.cej.2025.168974,experimental_holdout_after_2024,electrochemical,training
D18-Cl,L8-BO,CCCCCCC(CCCC)Cc1csc(-c2cc3c4nsnc4c4cc(-c5cc(CC(CCCC)CCCCCC)c(-c6cc7c(-c8cc(Cl)c(CC(CC)CCCC)s8)c8sccc8c(-c8cc(Cl)c(CC(CC)CCCC)s8)c7s6)s5)sc4c3s2)c1,CCCCCCC(CCCC)Cc1c(/C=C2\C(=O)c3cc(F)c(F)cc3C2=C(C#N)C#N)sc2c1sc1c3c4nsnc4c4c5sc6c(CC(CCCC)CCCCCC)c(/C=C7\C(=O)c8cc(F)c(F)cc8C7=C(C#N)C#N)sc6c5n(CC(CC)CCCC)c4c3n(CC(CC)CCCC)c21,0.93,27.62,20.82,80.12,-5.48,-2.75,-5.665,-4.165,,,2025.0,10.1002/adma.202521440,experimental_holdout_after_2024,electrochemical,training
PL1,A-WSSe-Cl,CCCCC(CC)Cc1ccc(-c2c3cc(-c4ccc(-c5sc(-c6ccc(-c7cc8c(-c9cc(F)c(CC(CC)CCCC)s9)c9sccc9c(-c9cc(F)c(CC(CC)CCCC)s9)c8s7)s6)c6c5C(=O)c5c(CC(CC)CCCC)sc(CC(CC)CCCC)c5C6=O)s4)sc3c(-c3ccc(CC(CC)CCCC)s3)c3cc(-c4ccc(-c5sc(-c6cccs6)c6c5C(=O)c5c(CC(CC)CCCC)sc(CC(CC)CCCC)c5C6=O)s4)sc23)s1,CCCCCCCCCCCc1c(/C=C2\C(=O)c3cc(Cl)c(Cl)cc3C2=C(C#N)C#N)[se]c2c1SC1c3c(c4c(c5nsnc35)c3sc5c(CCCCCCCCCCC)c(/C=C6\C(=O)c7cc(Cl)c(Cl)cc7C6=C(C#N)C#N)sc5c3n4CC(CCCC)CCCCCC)N(CC(CCCC)CCCCCC)C21,0.86,26.536,17.762,77.811,-5.47,-3.52,-5.7,-3.86,,,2025.0,10.1039/d5ta08724d,experimental_holdout_after_2024,electrochemical,training
PM6,PYT,CCCCC(CC)Cc1sc(-c2c3cc(-c4ccc(-c5sc(-c6cccs6)c6c5C(=O)c5c(CC(CC)CCCC)sc(CC(CC)CCCC)c5C6=O)s4)sc3c(-c3cc(F)c(CC(CC)CCCC)s3)c3ccsc23)cc1F,CCCCCCCCCCCCC(CCCCCCCCCC)Cn1c2c3sc(/C=C4\C(=O)c5ccccc5C4=C(C#N)C#N)c(CCCCCCCCCCC)c3sc2c2c3nsnc3c3c4sc5c(CCCCCCCCCCC)c(/C=C6\C(=O)c7cc(-c8cccs8)ccc7C6=C(C#N)C#N)sc5c4n(CC(CCCCCCCCCC)CCCCCCCCCCCC)c3c21,0.944,25.75,18.06,74.29,-5.56,-3.65,-5.63,-3.72,,,2025.0,10.1039/d5ee06663h,experimental_holdout_after_2024,electrochemical,training
PBDBT,BTP-eC9,CCCCC(CC)Cc1sc(-c2c3cc(-c4cccc5nsnc45)sc3c(-c3cc(Cl)c(CC(CC)CCCC)s3)c3ccsc23)cc1Cl,CCCCCCCCCc1c(/C=C2\C(=O)c3cc(Cl)c(Cl)cc3C2=C(C#N)C#N)sc2c1sc1c3c4nsnc4c4c5sc6c(CCCCCCCCC)c(/C=C7\C(=O)c8cc(Cl)c(Cl)cc8C7=C(C#N)C#N)sc6c5n(CC(CCCC)CCCCCC)c4c3n(CC(CCCC)CCCCCC)c21,0.7063,24.59,9.61,55.27,-5.33,-3.48,-5.665,-4.165,,,2026.0,10.1021/acsapm.6c00286,experimental_holdout_after_2024,electrochemical,training
PBDB-T,PCBM,CCCCC(CC)Cc1ccc(-c2c3cc(-c4ccc(-c5sc(-c6cccs6)c6c5C(=O)c5c(CC(CC)CCCC)sc(CC(CC)CCCC)c5C6=O)s4)sc3c(-c3ccc(CC(CC)CCCC)s3)c3ccsc23)s1,COC(=O)CCCC1(c2ccccc2)C23c4c5c6c7c8c9c(c%10c%11c2c2c%12c4c4c%13c5c5c7c7c8c8c%14c9c%10c9c%10c%11c2c2c%11c%12c4c4c%12c%13c5c5c7c7c8c8c%14c9c9c%10c2c2c%11c4c4c%12c5c7c5c8c9c2c45)C613,0.846,16.8,9.51,67.0,-5.33,-3.48,-6.1,-3.7,,,2026.0,10.1016/j.surfin.2026.108697,experimental_holdout_after_2024,electrochemical,training
P2,L8-BO,CCCCCCCCCCCCN1C(=O)C2=C(c3ccc(-c4cc5c(s4)-c4cc6c(cc4[Si]5(CCCCCCCC)CCCCCCCC)-c4sccc4[Si]6(CCCCCCCC)CCCCCCCC)s3)N(CCCCCCCCCCCC)C(=O)C2=C1c1cccs1,CCCCCCC(CCCC)Cc1c(/C=C2\C(=O)c3cc(F)c(F)cc3C2=C(C#N)C#N)sc2c1sc1c3c4nsnc4c4c5sc6c(CC(CCCC)CCCCCC)c(/C=C7\C(=O)c8cc(F)c(F)cc8C7=C(C#N)C#N)sc6c5n(CC(CC)CCCC)c4c3n(CC(CC)CCCC)c21,0.79,15.58,6.17,44.13,-5.1,-3.7,-5.68,-3.9,,,2026.0,10.1016/j.synthmet.2026.118234,experimental_holdout_after_2024,electrochemical,training
P1,L8-BO,CCCCCCCC[Si]1(CCCCCCCC)c2cc3c(cc2-c2sccc21)[Si](CCCCCCCC)(CCCCCCCC)c1cc(-c2cccc4nsnc24)sc1-3,CCCCCCC(CCCC)Cc1c(/C=C2\C(=O)c3cc(F)c(F)cc3C2=C(C#N)C#N)sc2c1sc1c3c4nsnc4c4c5sc6c(CC(CCCC)CCCCCC)c(/C=C7\C(=O)c8cc(F)c(F)cc8C7=C(C#N)C#N)sc6c5n(CC(CC)CCCC)c4c3n(CC(CC)CCCC)c21,0.83,17.21,7.1,41.78,-5.5,-3.6,-5.68,-3.9,,,2026.0,10.1016/j.synthmet.2026.118234,experimental_holdout_after_2024,electrochemical,training
PBQx-TF,PY-IT,CCCCCCC(CCCC)Cc1csc(-c2cc3c(s2)-c2sc(-c4cc(CC(CCCC)CCCCCC)c(-c5cc6c(-c7cc(F)c(CC(CC)CCCC)s7)c7sccc7c(-c7cc(F)c(CC(CC)CCCC)s7)c6s5)s4)cc2[C@H]2N=CC=N[C@H]32)c1,CCCCCCCCCCCc1c(/C=C2\C(=O)c3ccccc3C2=C(C#N)C#N)sc2c1sc1c3c4nsnc4c4c5sc6c(CCCCCCCCCCC)c(/C=C7\C(=O)c8cc(-c9cccs9)ccc8C7=C(C#N)C#N)sc6c5n(CC(CCCCCCCC)CCCCCCCCCC)c4c3n(CC(CCCCCCCC)CCCCCCCCCC)c21,0.91,26.54,19.01,78.6,-5.41,-2.82,-5.68,-3.94,,,2026.0,10.1016/j.cej.2026.173489,experimental_holdout_after_2024,electrochemical,training
D18,Y6-BO,CCCCCCC(CCCC)Cc1csc(-c2cc3c4nsnc4c4cc(-c5cc(CC(CCCC)CCCCCC)c(-c6cc7c(-c8cc(F)c(CC(CC)CCCC)s8)c8sccc8c(-c8cc(F)c(CC(CC)CCCC)s8)c7s6)s5)sc4c3s2)c1,CCCCCCCCCCCc1c(/C=C2\C(=O)c3cc(F)c(F)cc3C2=C(C#N)C#N)sc2c1sc1c3c4nsnc4c4c5sc6c(CCCCCCCCCCC)c(/C=C7\C(=O)c8cc(F)c(F)cc8C7=C(C#N)C#N)sc6c5n(CC(CCCC)CCCCCC)c4c3n(CC(CCCC)CCCCCC)c21,0.879,27.02,18.82,79.27,-5.51,-2.77,-5.65,-4.1,,,2026.0,10.1016/j.cej.2026.174962,experimental_holdout_after_2024,electrochemical,training
D18,BTP-cy-4F,CCCCCCC(CCCC)CC1=CSC(C2=CC3=C(S2)C2=C(C=C(C4=CC(CC(CCCC)CCCCCC)=C(C5=CC6=C(C7=CC(F)=C(CC(CC)CCCC)S7)C7=C(C=CS7)C(C7=CC(F)=C(CC(CC)CCCC)S7)=C6S5)S4)S2)C2=NSN=C32)=C1,CCCCCCC(CCCC)Cc1c(/C=C2\C(=O)c3cc(F)c(F)cc3C2=C(C#N)C#N)sc2c1sc1c3c4nsnc4c4c5sc6c(CC(CCCC)CCCCCC)c(/C=C7\C(=O)c8cc(F)c(F)cc8C7=C(C#N)C#N)sc6c5n(CCCCCCCCCCc5ccccc5)c4c3n(CCCCCCCCCCc3ccccc3)c21,0.937,24.86,18.52,79.51,-5.51,-2.77,-5.66,-3.89,,,2026.0,10.1016/j.jphotochem.2026.117176,experimental_holdout_after_2024,electrochemical,training
PM6,Ph-PDI,CCCCC(CC)Cc1sc(-c2c3cc(-c4ccc(-c5sc(-c6cccs6)c6c5C(=O)c5c(CC(CC)CCCC)sc(CC(CC)CCCC)c5C6=O)s4)sc3c(-c3cc(F)c(CC(CC)CCCC)s3)c3ccsc23)cc1F,CCCCCCC(CCCC)CN1C(=O)c2ccc3c4ccc5c6c(cc(-c7cc(-c8cc9c%10c(ccc%11c%12ccc%13c%14c(ccc(c8c%10%11)c%14%12)C(=O)N(CC(CCCC)CCCCCC)C%13=O)C(=O)N(CC(CCCC)CCCCCC)C9=O)cc(-c8cc9c%10c(ccc%11c%12ccc%13c%14c(ccc(c8c%10%11)c%14%12)C(=O)N(CC(CCCC)CCCCCC)C%13=O)C(=O)N(CC(CCCC)CCCCCC)C9=O)c7)c(c7ccc(c2c37)C1=O)c64)C(=O)N(CC(CCCC)CCCCCC)C5=O,1.04,12.16,8.15,64.7,-5.56,-3.65,-6.02,-3.78,,,2026.0,10.1016/j.dyepig.2026.113621,experimental_holdout_after_2024,electrochemical,training
PBDB-TF,IT-2F,CCCCC(CC)Cc1sc(-c2c3cc(-c4ccc(-c5sc(-c6cccs6)c6c5C(=O)c5c(CC(CC)CCCC)sc(CC(CC)CCCC)c5C6=O)s4)sc3c(-c3cc(F)c(CC(CC)CCCC)s3)c3ccsc23)cc1F,CCc1ccc(C2(c3ccc(CC)cc3)c3cc4c(cc3-c3sc5cc(/C=C6\C(=O)c7cc(F)c(F)cc7C6=C(C#N)C#N)sc5c32)C(c2ccc(CC)cc2)(c2ccc(CC)cc2)c2c-4sc3cc(/C=C4\C(=O)c5cc(F)c(F)cc5C4=C(C#N)C#N)sc23)cc1,0.92,19.2,13.7,76.0,-5.5,-3.6,-5.64,-4.05,,,2026.0,10.1016/j.solener.2026.114316,experimental_holdout_after_2024,electrochemical,training
PF2,ITIC,CCCCCCCCC(CCCCCC)Cc1cc2sc(-c3c4cc(-c5sc(-c6c(F)c(F)c(-c7cc(CC(CC)CCCC)cs7)c7nsnc67)cc5CC(CC)CCCC)sc4c(-c4cc5sc(CC(CCCCCC)CCCCCCCC)cc5s4)c4ccsc34)cc2s1,CCCCCCc1ccc(C2(c3ccc(CCCCCC)cc3)c3cc4c(cc3-c3sc5cc(C=C6C(=O)c7ccccc7C6=C(C#N)C#N)sc5c32)C(c2ccc(CCCCCC)cc2)(c2ccc(CCCCCC)cc2)c2c-4sc3cc(C=C4C(=O)c5ccccc5C4=C(C#N)C#N)sc23)cc1,0.82,10.7,4.3,48.0,-5.48,-3.73,-5.576,-3.916,,,2026.0,10.1016/j.solener.2026.114733,experimental_holdout_after_2024,electrochemical,training
PM6,PNDI2T,CCCCC(CC)Cc1sc(-c2c3cc(-c4ccc(-c5sc(-c6cccs6)c6c5C(=O)c5c(CC(CC)CCCC)sc(CC(CC)CCCC)c5C6=O)s4)sc3c(-c3cc(F)c(CC(CC)CCCC)s3)c3ccsc23)cc1F,CCCCCCC(CCCCCC)CCN1C(=O)c2ccc3c4c(c(-c5cccs5)cc(c24)C1=O)C(=O)N(CCC(CCCCCC)CCCCCC)C3=O,0.9609,5.03,2.91,60.26,-5.56,-3.65,-5.59,-3.82,,,2026.0,10.1021/acsapm.6c00286,experimental_holdout_after_2024,electrochemical,training
